Repository: Ramprasad-Group/polyVERSE

# polyVERSE [![DOI](https://zenodo.org/badge/777530406.svg)](https://zenodo.org/doi/10.5281/zenodo.13352643)
polyVERSE (Polymer Universe, also "polymers generated by Virtually-Executed Rule-based Synthesis Experiments") is a comprehensive repository for informatics-ready datasets curated by the Ramprasad Group. This repository encompasses a vast and continuously expanding range of chemical spaces and material properties, including both known and hypothetical polymers. It includes datasets generated through physical experiments, physics-based simulations, and machine learning model predictions. The data is organized into two main folders: `Virtual-Polymers` and `Other`. `Virtual-Polymers` contains datasets pertaining to virtually-generated polymers, i.e., spanning the ever-expanding polyVERSE. The data is organized based on the approach used to generate virtual polymers. `Other` contains subfolders with informatics-ready CSV files for various polymer properties.

### Citation 
Please always cite the following reference in publications for which our dataset was useful: 
**Ramprasad et al. (2024). polyVERSE: Informatics-Ready Polymer Datasets (Version 1.0). Zenodo. doi: 10.5281/zenodo.13352644.**

The dataset is in the following format:

Compositions: all available compositions from materials project and experimental literature  

Load: For DFT derived hardness, load is 0, for experimental hardness, load is as measured  

Hardness: DFT derived or experimentally measure  

Source: if DFT derived, then the source model else experiments  

category: five empirical models [1, 2, 3, 4, 5] and experimental [0]  

type: availability of data, [only dft], [overlapped](both DFT and exp value available), and [only_exp]

File: Other/AM_hardness/only_exp_data.csv (part 1 of 3)
,composition,load,hardness,category,type
0,Ag0.05Gd0.048Pd0.902 ,0.49,1.81,exp,only_exp
1,Ag0.05Y0.048Pd0.902 ,0.49,1.64,exp,only_exp
2,Ag0.25Pb0.5Sb0.25Te,2.94,0.578,exp,only_exp
3,Al1.5Si1.5N2.5O1.5 ,0.98,15.03,exp,only_exp
4,Al1.67B22,2,23.8,exp,only_exp
5,Al3BC3,0.25,20.7,exp,only_exp
6,Al3BC3,0.49,18.2,exp,only_exp
7,Al3BC3 ,10,11.1,exp,only_exp
8,Al3C2B48,1.96,33,exp,only_exp
9,AlB12,1.96,27,exp,only_exp
10,AlMgB14,0.98,33.5,exp,only_exp
11,AlMgB14,9.8,28.2,exp,only_exp
12,AlN,0.5,18,exp,only_exp
13,AlN,0.98,12.01,exp,only_exp
14,AlSb,0.98,4,exp,only_exp
15,Au0.5Pt0.5 ,9.8,1.07,exp,only_exp
16,Au0.98Co0.02,0.25,0.49,exp,only_exp
17,AuSn,0.49,1.42,exp,only_exp
18,AuSn2,0.49,2.55,exp,only_exp
19,AuSn4,0.49,0.74,exp,only_exp
20,AuTiAl,0.98,3.58,exp,only_exp
21,AuV3 ,0.49,8.83,exp,only_exp
22,B13N2,0.49,44.384,exp,only_exp
23,B13N2,0.98,42.019435,exp,only_exp
24,B13N2,1.96,41.6932,exp,only_exp
25,B13N2,3.92,40.97,exp,only_exp
26,B50Fe,0.49,39.32,exp,only_exp
27,B6O,0.25,54,exp,only_exp
28,B6O,0.49,53,exp,only_exp
29,B6O,0.98,45,exp,only_exp
30,BaB6,0.29,29.42,exp,only_exp
31,BaHfO3 ,9.8,5.1,exp,only_exp
32,BaSnO3 ,9.8,5,exp,only_exp
33,BC2N,4.9,71,exp,only_exp
34,BC5,4.9,67,exp,only_exp
35,Be12Nb,0.98,4.9,exp,only_exp
36,Be12Ta,0.98,7.06,exp,only_exp
37,Be2B,0.98,8.73,exp,only_exp
38,BN,0.96,55.966,exp,only_exp
39,BN,1.96,53.756,exp,only_exp
40,BN,2.94,51.306,exp,only_exp
41,C,9.8,92,exp,only_exp
42,CaB6,0.29,26.48,exp,only_exp
43,Cd2Gd,0.98,1.27,exp,only_exp
44,Cd3Gd,0.98,2.75,exp,only_exp
45,Cd45Gd11 ,0.98,3.97,exp,only_exp
46,Cd6Gd,0.98,2.99,exp,only_exp
47,CdGd,0.98,1.47,exp,only_exp
48,CdTe,0.25,0.59,exp,only_exp
49,Ce0.5U0.5O2 ,0.02,6.1,exp,only_exp
50,Ce0.8Gd0.2O1.9 ,9.8,6.045,exp,only_exp
51,Ce0.8Nd0.2O1.9 ,9.8,6.799,exp,only_exp
52,CeAlO3 ,1.96,9,exp,only_exp
53,CeB6,0.29,30.79,exp,only_exp
54,CeB6,1.96,18.65,exp,only_exp
55,CeC2 ,2.942,0.98,exp,only_exp
56,CeGaO3 ,1.96,7.2,exp,only_exp
57,CeMn2Si2 ,0.49,6.8,exp,only_exp
58,CeRh3 ,2.942,2,exp,only_exp
59,CeRh3B,2.942,5.5,exp,only_exp
60,Co0.7Pt0.3 ,9.8,0.96,exp,only_exp
61,Co2B,0.49,11.28,exp,only_exp
62,Co3B,0.49,11.28,exp,only_exp
63,CoB,0.49,11.28,exp,only_exp
64,CoB2,0.49,25.25,exp,only_exp
65,CoB50,0.49,37.07,exp,only_exp
66,Cr0.05W0.95B4,0.49,50.92855526,exp,only_exp
67,Cr0.05W0.95B4,0.98,46.45652707,exp,only_exp
68,Cr0.05W0.95B4,1.96,37.69876855,exp,only_exp
69,Cr0.05W0.95B4,2.94,35.6180058,exp,only_exp
70,Cr0.05W0.95B4,4.9,31.92237464,exp,only_exp
71,Cr0.2Pt0.8 ,9.8,1.11,exp,only_exp
72,Cr0.2Re0.5Fe0.3 ,0.49,14.6,exp,only_exp
73,Cr0.3W0.7B4,0.49,42.12417551,exp,only_exp
74,Cr0.3W0.7B4,0.98,39.73289136,exp,only_exp
75,Cr0.3W0.7B4,1.96,34.2049445,exp,only_exp
76,Cr0.3W0.7B4,2.94,31.44100848,exp,only_exp
77,Cr0.3W0.7B4,4.9,27.34159474,exp,only_exp
78,Cr0.43Re0.43Co0.14 ,0.5,6.4,exp,only_exp
79,Cr0.4Fe0.4Co0.4Ni0.4Al0.4 ,1.96,7.26,exp,only_exp
80,Cr0.5W0.5B4,0.49,44.50309343,exp,only_exp
81,Cr0.5W0.5B4,0.98,38.81984845,exp,only_exp
82,Cr0.5W0.5B4,1.96,34.53413684,exp,only_exp
83,Cr0.5W0.5B4,2.94,32.88819384,exp,only_exp
84,Cr0.5W0.5B4,4.9,27.20494886,exp,only_exp
85,Cr0.67Mo2Ni0.33B2 ,1,21.96,exp,only_exp
86,Cr11Ge19 ,0.98,8.38,exp,only_exp
87,Cr11Ge8,0.98,8.14,exp,only_exp
88,Cr2.4W0.6B4,0.98,16.8,exp,only_exp
89,Cr2.55Mo0.45B4,0.98,21.5,exp,only_exp
90,Cr2.58Ta0.42B4,0.98,22.2,exp,only_exp
91,Cr2.67V0.33B4,0.98,21.8,exp,only_exp
92,Cr2.79Nb0.21B4,0.98,21.6,exp,only_exp
93,Cr2.91Ti0.09B4,0.98,22.1,exp,only_exp
94,Cr28.58Al112.28,0.49,5.96,exp,only_exp
95,Cr2Al,0.49,5.79,exp,only_exp
96,Cr2B,0.49,13.24,exp,only_exp
97,Cr2B3,0.98,20.69,exp,only_exp
98,Cr3B4,0.49,23.89,exp,only_exp
99,Cr3B4,0.98,14.71,exp,only_exp
100,Cr3C2,0.49,10.75,exp,only_exp
101,Cr4Al9,0.49,6.25,exp,only_exp
102,Cr4B,0.49,12.16,exp,only_exp
103,Cr5Al8 ,0.49,7.85,exp,only_exp
104,Cr5B3,0.49,14.91,exp,only_exp
105,Cr5Ge3,0.98,7.02,exp,only_exp
106,Cr7Al45 ,0.49,3.03,exp,only_exp
107,CrB,0.98,27.5,exp,only_exp
108,CrB,1.96,23,exp,only_exp
109,CrB,2.94,21.5,exp,only_exp
110,CrB2,0.49,20.59,exp,only_exp
111,CrB4,0.98,26.1,exp,only_exp
112,CrB50,0.49,40.31,exp,only_exp
113,CrGe,0.98,6.24,exp,only_exp
114,Cu0.5Pt0.5 ,9.8,1.25,exp,only_exp
115,Cu10Zr7,0.49,5.49,exp,only_exp
116,Cu2.5LaNi2.5 ,0.98,6.12,exp,only_exp
117,Cu4Y0.1Yb0.9In,0.98,6.32,exp,only_exp
118,Cu4YbIn,0.98,5.58,exp,only_exp
119,Cu4YIn,0.98,6.9,exp,only_exp
120,Cu51Zr14 ,0.49,5.05,exp,only_exp
121,Cu5Gd,0.98,4.41,exp,only_exp
122,Cu5Nd,0.98,3.92,exp,only_exp
123,Cu5Zr,0.49,4.61,exp,only_exp
124,Cu6Gd,0.98,4.81,exp,only_exp
125,CuEu2,0.98,1.27,exp,only_exp
126,CuZr,0.49,4.24,exp,only_exp
127,CuZr2 ,0.49,4.41,exp,only_exp
128,DyB12,0.49,30.4,exp,only_exp
129,DyC2 ,1.72,5.71,exp,only_exp
130,DyMn2Si2 ,0.49,5.5,exp,only_exp
131,ErB12,0.49,34.32,exp,only_exp
132,ErC2 ,1.72,4.47,exp,only_exp
133,ErPd2Ge,0.98,7.45,exp,only_exp
134,ErRh3B,0.98,4.9,exp,only_exp
135,ErRh4B4 ,0.98,11.1,exp,only_exp
136,EuB6,0.98,26.09,exp,only_exp
137,Fe0.5Pt0.5 ,9.8,1.11,exp,only_exp
138,Fe0.85Pt0.15,9.8,0.84,exp,only_exp
139,Fe0.9Ru0.1,9.8,0.8,exp,only_exp
140,GaN,0.49,11,exp,only_exp
141,GaP,0.49,9.45,exp,only_exp
142,Gd0.2Nd0.8B6,5,22.74,exp,only_exp
143,Gd0.4Nd0.6B6,5,22.41,exp,only_exp
144,Gd0.8Nd0.2B6,5,22.65,exp,only_exp
145,Gd2Co17 ,0.98,7.01,exp,only_exp
146,GdC2,1.72,4.63,exp,only_exp
147,GdCo2,0.98,5.88,exp,only_exp
148,GdCo3,0.98,6.28,exp,only_exp
149,GdCo5,0.98,6.86,exp,only_exp
150,GdMn2Si2 ,0.49,6.8,exp,only_exp
151,GdRh3B,2.94,6.8,exp,only_exp
152,Hf0.04W0.96B4,0.49,51.33958492,exp,only_exp
153,Hf0.04W0.96B4,0.98,39.9514797,exp,only_exp
154,Hf0.04W0.96B4,1.96,34.87300034,exp,only_exp
155,Hf0.04W0.96B4,2.94,33.45718185,exp,only_exp
156,Hf0.04W0.96B4,4.9,31.08725252,exp,only_exp
157,Hf0.12V2.91Ge0.97 ,0.49,10.2,exp,only_exp
158,Hf0.1Pt0.9 ,9.8,0.7,exp,only_exp
159,Hf0.1W0.9B4,0.49,42.28536669,exp,only_exp
160,Hf0.1W0.9B4,0.98,37.3915316,exp,only_exp
161,Hf0.1W0.9B4,1.96,33.17491021,exp,only_exp
162,Hf0.1W0.9B4,2.94,31.3589137,exp,only_exp
163,Hf0.1W0.9B4,4.9,29.01976303,exp,only_exp
164,Hf0.20Zr0.20Ti0.20Ta0.20Nb0.20 ,4.9,3.826,exp,only_exp
165,Hf0.3W0.7B4,0.49,44.60681477,exp,only_exp
166,Hf0.3W0.7B4,0.98,38.3895526,exp,only_exp
167,Hf0.3W0.7B4,1.96,34.97312103,exp,only_exp
168,Hf0.3W0.7B4,2.94,32.63388725,exp,only_exp
169,Hf0.3W0.7B4,4.9,31.15653914,exp,only_exp
170,Hf0.4V4.75Ge2.85 ,0.49,9.8,exp,only_exp
171,Hf0.5Nb0.5Cr2 ,1.96,12.45,exp,only_exp
172,Hf0.5W0.5B4,0.49,45.38932972,exp,only_exp
173,Hf0.5W0.5B4,0.98,39.47979877,exp,only_exp
174,Hf0.5W0.5B4,1.96,35.47857261,exp,only_exp
175,Hf0.5W0.5B4,2.94,33.75496749,exp,only_exp
176,Hf0.5W0.5B4,4.9,31.90824773,exp,only_exp
177,Hf2Ge,0.98,8.4,exp,only_exp
178,Hf3Ge,0.98,9.11,exp,only_exp
179,Hf3Ge2,0.98,5.7,exp,only_exp
180,Hf4.6V0.4Ge3 ,0.2,6.9,exp,only_exp
181,Hf5Ge3,0.98,7.72,exp,only_exp
182,HfB2 ,0.29,28.44,exp,only_exp
183,HfC,0.98,15,exp,only_exp
184,HfCr2 ,4.9,2.702,exp,only_exp
185,HfGe,0.98,5.7,exp,only_exp
186,HfGe2,0.98,5.8,exp,only_exp
187,HfN,0.49,19.5,exp,only_exp
188,HfN0.75,0.49,8.83,exp,only_exp
189,HfO2 ,0.49,11.4,exp,only_exp
190,HfV16Ge31 ,0.98,7.2,exp,only_exp
191,HfW2,0.98,12.4,exp,only_exp
192,HfW2,1.96,9.9,exp,only_exp
193,HgTe,0.25,0.25,exp,only_exp
194,HoB12,0.49,28.44,exp,only_exp
195,HoC2,1.72,5.61,exp,only_exp
196,HoMn2Si2 ,0.49,5.5,exp,only_exp
197,HoPd3 ,0.98,3.89,exp,only_exp
198,InBi0.024Sb0.976 ,0.98,4.36,exp,only_exp
199,InN,0.02,9.8,exp,only_exp
200,Ir0.5Pt0.5 ,9.8,1.09,exp,only_exp
201,IrB1.35,0.98,37.9,exp,only_exp
202,IrB1.35,1.96,29,exp,only_exp
203,IrB1.35,2.94,22.2,exp,only_exp
204,IrB1.35,4.9,21.3,exp,only_exp
205,IrB1.35 ,0.49,49.8,exp,only_exp
206,IrB1.35 ,9.81,18.2,exp,only_exp
207,La0.5Ce0.5O1.75 ,9.8,7.378,exp,only_exp
208,La3Te4,0.49,4.315,exp,only_exp
209,LaB6,0.29,27.16,exp,only_exp
210,LaC2 ,2.942,2.4,exp,only_exp
211,LaCo0.75Ni3.95Al0.3,0.98,7.3,exp,only_exp
212,LaCo2.5Ni2.5 ,0.98,4.78,exp,only_exp
213,LaMnNi4 ,0.49,6.01,exp,only_exp
214,LaNi3.5Al1.5 ,0.49,5.38,exp,only_exp
215,LaRh3B,2.94,4.2,exp,only_exp
216,Lu2Fe14C,0.98,8.05,exp,only_exp
217,LuAl3 ,0.98,4.33,exp,only_exp
218,LuC2 ,1.72,5.88,exp,only_exp
219,LuRh3B,2.94,7.7,exp,only_exp
220,Mg2B25C4 ,2,32,exp,only_exp
221,MgB2 ,0.98,5.2,exp,only_exp
222,MgCr0.2Al1.8O4,2.45,16.24,exp,only_exp
223,MgLaAl11O19 ,3.92,14.4,exp,only_exp
224,Mn0.04W0.96B4,0.49,53.68335825,exp,only_exp
225,Mn0.04W0.96B4,0.98,44.24763328,exp,only_exp
226,Mn0.04W0.96B4,1.96,36.43124066,exp,only_exp
227,Mn0.04W0.96B4,2.94,34.2202292,exp,only_exp
228,Mn0.04W0.96B4,4.9,31.69780767,exp,only_exp
229,Mn0.33Pt0.67 ,9.8,1.13,exp,only_exp
230,Mn0.3W0.7B4,0.49,47.17488789,exp,only_exp
231,Mn0.3W0.7B4,0.98,39.57648231,exp,only_exp
232,Mn0.3W0.7B4,1.96,33.84653712,exp,only_exp
233,Mn0.3W0.7B4,2.94,32.38290982,exp,only_exp
234,Mn0.3W0.7B4,4.9,30.04733433,exp,only_exp
235,Mn0.5W0.5B4,0.49,41.00896861,exp,only_exp
236,Mn0.5W0.5B4,0.98,32.2894868,exp,only_exp
237,Mn0.5W0.5B4,1.96,30.10961634,exp,only_exp
238,Mn0.5W0.5B4,2.94,28.9573991,exp,only_exp
239,Mn0.5W0.5B4,4.9,26.71524664,exp,only_exp
240,Mn2B,0.49,17.45,exp,only_exp
241,Mn5Si3,0.98,8.3,exp,only_exp
242,MnB,0.49,18,exp,only_exp
243,MnB2 ,0.49,12.4,exp,only_exp
244,MnB50,0.49,41.29,exp,only_exp
245,MnSi,0.98,11.2,exp,only_exp
246,Mo0.03W0.97B4,0.49,50.31496063,exp,only_exp
247,Mo0.03W0.97B4,0.98,45.07874016,exp,only_exp
248,Mo0.03W0.97B4,1.96,40.31496063,exp,only_exp
249,Mo0.03W0.97B4,2.94,36.33858268,exp,only_exp
250,Mo0.03W0.97B4,4.9,33.42519685,exp,only_exp
251,Mo0.1W0.9B4,0.49,43.66141732,exp,only_exp
252,Mo0.1W0.9B4,0.98,38.11023622,exp,only_exp
253,Mo0.1W0.9B4,1.96,34.17322835,exp,only_exp
254,Mo0.1W0.9B4,2.94,31.92913386,exp,only_exp
255,Mo0.1W0.9B4,4.9,29.60629921,exp,only_exp
256,Mo0.2Pt0.8 ,9.8,1.06,exp,only_exp
257,Mo0.5W0.5B4,0.49,39.6,exp,only_exp
258,Mo0.5W0.5B4,0.98,33,exp,only_exp
259,Mo0.5W0.5B4,1.96,30,exp,only_exp
260,Mo0.5W0.5B4,4.9,26,exp,only_exp
261,Mo0.65Os0.35 ,0.98,14.06,exp,only_exp
262,Mo0.6Ru0.4 ,0.49,10,exp,only_exp
263,Mo2B,0.49,24.52,exp,only_exp
264,Mo3.2Pt0.8 ,0.98,13.53,exp,only_exp
265,Mo3Fe3N,0.98,20.3,exp,only_exp
266,Mo3Ni2N,0.98,20.5,exp,only_exp
267,Mo3Os,0.98,12.07,exp,only_exp
268,Mo3Pd2N,0.49,17.1,exp,only_exp
269,Mo3Pt2N,0.98,19.4,exp,only_exp
270,MoB,0.49,23.78,exp,only_exp
271,MoB2,0.49,23.04,exp,only_exp
272,MoFe2,0.5,4.8,exp,only_exp
273,MoPt,0.98,12.75,exp,only_exp
274,Nb,0.98,0.53,exp,only_exp
275,Nb0.07Fe0.81B0.12 ,1,5.673,exp,only_exp
276,Nb0.07Pt0.93 ,9.8,1.16,exp,only_exp
277,Nb0.67Al0.33,0.98,12.26,exp,only_exp
278,Nb0.95Al0.05 ,0.98,4.41,exp,only_exp
279,Nb2Al,0.98,3.7265,exp,only_exp
280,Nb3B2,0.49,10.46,exp,only_exp
281,Nb3B2,1.96,5.08,exp,only_exp
282,Nb3Ga,0.49,9.81,exp,only_exp
283,Nb3Ge,0.98,9.11,exp,only_exp
284,Nb3Si,0.49,7.12,exp,only_exp
285,Nb3Sn,0.98,6.8,exp,only_exp
286,Nb3Sn0.5Ge0.5 ,0.98,9.1,exp,only_exp
287,Nb5Ga3,0.98,10.42,exp,only_exp
288,Nb5GaSn2,0.98,9.65,exp,only_exp
289,Nb5Ge3,0.98,10.42,exp,only_exp
290,NbB,0.49,21.53,exp,only_exp
291,NbB,1.96,16.58,exp,only_exp
292,NbCr2,4.9,2.704,exp,only_exp
293,NbGe2,0.98,7.8,exp,only_exp
294,NbN,0.49,20,exp,only_exp
295,NdB6,0.69,24.91,exp,only_exp
296,NdC2,1.72,2.35,exp,only_exp
297,NdFeRu,49.03,5.3,exp,only_exp
298,NdMn2Si2,0.49,6.3,exp,only_exp
299,NdPd2Ge,0.98,4.61,exp,only_exp
300,NdRh3B,0.98,4.9,exp,only_exp
301,NdRuCo,49.03,5.49,exp,only_exp
302,NdRuNi,49.03,4.9,exp,only_exp
303,Ni0.05Ga0.95Sb,1.96,5.07,exp,only_exp
304,Ni2B,0.5,14.02,exp,only_exp
305,Ni3B,0.49,11.67,exp,only_exp
306,NiB50,0.49,39.13,exp,only_exp
307,Os0.3Ru0.7B2,0.49,23.5,exp,only_exp
308,Os0.3Ru0.7B2,1.96,15,exp,only_exp
309,Os0.5Ru0.5B2,0.49,22,exp,only_exp
310,Os0.5Ru0.5B2,1.96,15.5,exp,only_exp
311,Os0.8Ru0.2B2,0.49,23,exp,only_exp
312,Os0.8Ru0.2B2,1.96,16.5,exp,only_exp
313,Os2Si3,0.98,19.61,exp,only_exp
314,OsSi,0.98,14.22,exp,only_exp
315,Pd20Te7,0.98,5.05,exp,only_exp
316,Pd3.5Te,0.98,2.54,exp,only_exp
317,Pd3Te2,0.98,2.7,exp,only_exp
318,Pd9Te4 ,0.98,1.73,exp,only_exp
319,Pr0.03Nd0.65Fe3NiSb12 ,0.49,1.86,exp,only_exp
320,PrB6,0.98,24.22,exp,only_exp
321,PrC2 ,1.72,1.37,exp,only_exp
322,PrMn2Si2 ,0.49,6.5,exp,only_exp
323,Pt0.5Pd0.5 ,9.8,0.74,exp,only_exp
324,Pt0.915Sn0.085 ,9.8,1.4,exp,only_exp
325,Pt0.91Al0.09 ,9.8,0.59,exp,only_exp
326,Pt0.96Ge0.04 ,9.8,1.21,exp,only_exp
327,Re0.25Pt0.75 ,9.8,0.85,exp,only_exp
328,Re0.6W0.4B2,0.49,48.17,exp,only_exp
329,Re0.6W0.4B2,0.98,38.03,exp,only_exp
330,Re0.6W0.4B2,1.96,34.76,exp,only_exp
331,Re0.6W0.4B2,2.94,32.52,exp,only_exp
332,Re0.6W0.4B2,4.9,30.31,exp,only_exp
333,Re0.9Si0.1 ,0.98,10.79,exp,only_exp
334,Re2Si,0.98,12.75,exp,only_exp
335,Re3B,0.98,16.57,exp,only_exp
336,Re7B3,0.98,16.18,exp,only_exp
337,ReB2,0.49,40.45,exp,only_exp
338,ReB2,0.98,35.08,exp,only_exp
339,ReB2,1.96,31.73,exp,only_exp
340,ReB2,2.93,30.3,exp,only_exp
341,ReB2,4.9,29.31,exp,only_exp
342,ReSi,0.98,17.16,exp,only_exp
343,ReSi2 ,0.98,22.56,exp,only_exp
344,Rh0.5Pt0.5 ,9.8,0.71,exp,only_exp
345,Rh20Si13,0.98,11.08,exp,only_exp
346,Rh2Si,0.98,2.06,exp,only_exp
347,Rh3Si2,0.98,9.22,exp,only_exp
348,Rh3Si4,0.98,10.2,exp,only_exp
349,Rh4Si5,0.98,11.38,exp,only_exp
350,Rh5Si3,0.98,10.79,exp,only_exp
351,Rh7B3,0.49,7.62,exp,only_exp
352,RhB1.1,0.49,11.89,exp,only_exp
353,RhSi,0.98,11.03,exp,only_exp
354,Ru0.5Ir0.5Al,1.96,2.765,exp,only_exp
355,Ru0.5Pt0.5 ,9.8,1.68,exp,only_exp
356,Ru0.5Rh0.5 ,1,4.81,exp,only_exp
357,Ru2Ge3,0.98,10.79,exp,only_exp
358,Ru2Si3,0.2,15.2,exp,only_exp
359,RuB2,0.25,24.2,exp,only_exp
360,RuB2,0.49,20.6,exp,only_exp
361,RuB2,0.98,16.74,exp,only_exp
362,RuB2,1.96,14.4,exp,only_exp
363,Sc0.021Pt0.979 ,9.8,1.18,exp,only_exp
364,Sc0.05Y0.95B12,0.49,41.5078742,exp,only_exp
365,Sc0.05Y0.95B12,0.98,35.03897864,exp,only_exp
366,Sc0.05Y0.95B12,1.96,32.31957769,exp,only_exp
367,Sc0.05Y0.95B12,2.94,30.09461328,exp,only_exp
368,Sc0.05Y0.95B12,4.9,28.85852194,exp,only_exp
369,Sc0.05Zr0.95B12,0.49,41.513473,exp,only_exp
370,Sc0.05Zr0.95B12,0.98,35.91240375,exp,only_exp
371,Sc0.05Zr0.95B12,1.96,33.54446204,exp,only_exp
372,Sc0.05Zr0.95B12,2.94,31.24480269,exp,only_exp
373,Sc0.05Zr0.95B12,4.9,28.85409231,exp,only_exp
374,Sc0.25Y0.75B12,0.49,42.66650803,exp,only_exp
375,Sc0.25Y0.75B12,0.98,35.84738659,exp,only_exp
376,Sc0.25Y0.75B12,1.96,33.56061761,exp,only_exp
377,Sc0.25Y0.75B12,2.94,30.9648258,exp,only_exp
378,Sc0.25Y0.75B12,4.9,29.97595272,exp,only_exp
379,Sc0.25Zr0.75B12,0.49,43.69269246,exp,only_exp
380,Sc0.25Zr0.75B12,0.98,36.88488368,exp,only_exp
381,Sc0.25Zr0.75B12,1.96,34.26651024,exp,only_exp
382,Sc0.25Zr0.75B12,2.94,32.14900026,exp,only_exp
383,Sc0.25Zr0.75B12,4.9,30.44134999,exp,only_exp
384,Sc0.5Y0.5B12,0.49,45.14486766,exp,only_exp
385,Sc0.5Y0.5B12,0.98,37.52230439,exp,only_exp
386,Sc0.5Y0.5B12,1.96,35.79175897,exp,only_exp
387,Sc0.5Y0.5B12,2.94,32.8251573,exp,only_exp
388,Sc0.5Y0.5B12,4.9,31.19763704,exp,only_exp
389,Sc0.5Zr0.5B12,0.49,47.96499819,exp,only_exp
390,Sc0.5Zr0.5B12,0.98,39.63166486,exp,only_exp
391,Sc0.5Zr0.5B12,1.96,37.17264847,exp,only_exp
392,Sc0.5Zr0.5B12,2.94,34.07613295,exp,only_exp
393,Sc0.5Zr0.5B12,4.9,32.04972129,exp,only_exp
394,Sc0.8Y0.2B12,0.49,44.36941513,exp,only_exp
395,Sc0.8Y0.2B12,0.98,36.06700163,exp,only_exp
396,Sc0.8Y0.2B12,1.96,35.03692551,exp,only_exp
397,Sc0.8Y0.2B12,2.94,32.00851927,exp,only_exp
398,Sc0.8Y0.2B12,4.9,30.54579364,exp,only_exp
399,Sc0.8Zr0.2B12,0.49,45.95154316,exp,only_exp
400,Sc0.8Zr0.2B12,0.98,38.43785832,exp,only_exp
401,Sc0.8Zr0.2B12,1.96,36.32037198,exp,only_exp
402,Sc0.8Zr0.2B12,2.94,33.47428819,exp,only_exp
403,Sc2C3,1.72,5.83,exp,only_exp
404,Sc2ReB6,0.49,34.7401001,exp,only_exp
405,Sc2ReB6,0.98,31.83707398,exp,only_exp
406,Sc2ReB6,1.96,24.10401302,exp,only_exp
407,Sc2ReB6,2.94,22.70255213,exp,only_exp
408,Sc2ReB6,4.9,20.92569993,exp,only_exp
409,Sc3Al3C2O5 ,2,9,exp,only_exp
410,Sc5Si3 ,1.96,7.6,exp,only_exp
411,ScB12,0.49,41.67556428,exp,only_exp
412,ScB12,0.98,35.18608474,exp,only_exp
413,ScB12,1.96,33.94997585,exp,only_exp
414,ScB12,2.94,30.32412547,exp,only_exp
415,ScB12,4.9,28.44938694,exp,only_exp
416,ScB2,1.96,17.46,exp,only_exp
417,ScNi3B,2.942,4.6,exp,only_exp
418,ScRh3B,2.942,9.75,exp,only_exp
419,ScRh3B0.5C0.5 ,2.942,7.4,exp,only_exp
420,ScRh3C,2.94,9.9,exp,only_exp
421,ScRu2,0.98,5.88,exp,only_exp
422,ScSi,1.96,4.2,exp,only_exp
423,ScSi1.67 ,0.98,8.2,exp,only_exp
424,Si,0.49,11.27,exp,only_exp
425,Si2N2O,0.98,19,exp,only_exp
426,Si3N4 ,0.98,20,exp,only_exp
427,SiC,2,22.9,exp,only_exp
428,SiO2,0.98,11,exp,only_exp
429,Sm2O3,0.98,4.71,exp,only_exp
430,SmB6,0.98,24.52,exp,only_exp
431,SmC2,1.72,6.37,exp,only_exp
432,SmMn2Si2 ,0.49,6.5,exp,only_exp
433,SmPd2Ge,0.98,5.51,exp,only_exp
434,Sr2Cu2GdRuO8 ,20,2.8,exp,only_exp
435,SrB6,0.29,28.54,exp,only_exp
436,SrVO3 ,9.8,3.85,exp,only_exp
437,Ta0.01W0.99B,0.49,35,exp,only_exp
438,Ta0.01W0.99B,0.98,29,exp,only_exp
439,Ta0.01W0.99B,4.9,18.5,exp,only_exp
440,Ta0.03W0.97B4,0.49,52.02308473,exp,only_exp
441,Ta0.03W0.97B4,0.98,44.69812278,exp,only_exp
442,Ta0.03W0.97B4,1.96,37.94393709,exp,only_exp
443,Ta0.03W0.97B4,2.94,34.26560122,exp,only_exp
444,Ta0.03W0.97B4,4.9,31.82394723,exp,only_exp
445,Ta0.04W0.96B4,0.49,48.28132927,exp,only_exp
446,Ta0.04W0.96B4,0.98,41.24175545,exp,only_exp
447,Ta0.04W0.96B4,1.96,36.39015728,exp,only_exp
448,Ta0.04W0.96B4,2.94,33.50456621,exp,only_exp
449,Ta0.04W0.96B4,4.9,31.22146119,exp,only_exp
450,Ta0.09Pt0.91 ,9.8,1.02,exp,only_exp
451,Ta0.1W0.9B,0.49,36.5,exp,only_exp
452,Ta0.1W0.9B,0.98,30.5,exp,only_exp
453,Ta0.1W0.9B,4.9,20,exp,only_exp
454,Ta0.1W0.9B4,0.49,44.12734652,exp,only_exp
455,Ta0.1W0.9B4,0.98,39.90994419,exp,only_exp
456,Ta0.1W0.9B4,1.96,35.40715373,exp,only_exp
457,Ta0.1W0.9B4,2.94,33.02891933,exp,only_exp
458,Ta0.1W0.9B4,4.9,30.90436327,exp,only_exp
459,Ta0.25W0.75B,0.49,38,exp,only_exp
460,Ta0.25W0.75B,0.98,28.5,exp,only_exp
461,Ta0.25W0.75B,4.9,21,exp,only_exp
462,Ta0.3W0.7B4,0.49,42.6369863,exp,only_exp
463,Ta0.3W0.7B4,0.98,36.92922374,exp,only_exp
464,Ta0.3W0.7B4,1.96,32.96549975,exp,only_exp
465,Ta0.3W0.7B4,2.94,30.87265348,exp,only_exp
466,Ta0.3W0.7B4,4.9,29.38229325,exp,only_exp
467,Ta0.5Nb0.5Cr2 ,1.96,10.44,exp,only_exp
468,Ta0.5W0.5B4,0.49,40.86123795,exp,only_exp
469,Ta0.5W0.5B4,0.98,33.78995434,exp,only_exp
470,Ta0.5W0.5B4,1.96,31.91907661,exp,only_exp
471,Ta0.5W0.5B4,2.94,31.09462202,exp,only_exp
472,Ta0.5W0.5B4,4.9,30.30187722,exp,only_exp
473,Ta3B2,0.49,27.16,exp,only_exp
474,Ta3B4,0.49,32.85,exp,only_exp
475,TaB,0.49,30.69,exp,only_exp
476,TaB2,0.29,24.52,exp,only_exp
477,TaC,0.98,23.58,exp,only_exp
478,TaCr2 ,1.96,2.98,exp,only_exp
479,TaN,0.1,22,exp,only_exp
480,TbB6,0.98,22.56,exp,only_exp
481,TbMn2Si2 ,0.49,5.5,exp,only_exp
482,TbPd2Ge,0.98,7.45,exp,only_exp
483,ThB6,0.19,17.06,exp,only_exp
484,ThB66,0.98,22.65,exp,only_exp
485,ThC,1.96,5.88,exp,only_exp
486,ThC2 ,1.96,5.88,exp,only_exp
487,ThCo3Al2,0.98,5.6,exp,only_exp
488,ThFe3Al2,0.98,5.75,exp,only_exp
489,ThMn3Al2,0.98,5.51,exp,only_exp
490,ThPt5,0.98,3.85,exp,only_exp
491,ThRe2,0.98,6.28,exp,only_exp
492,Ti0.08W0.92B4,0.49,51.00800966,exp,only_exp
493,Ti0.08W0.92B4,0.98,39.88907019,exp,only_exp
494,Ti0.08W0.92B4,1.96,36.18272501,exp,only_exp
495,Ti0.08W0.92B4,2.94,34.42381695,exp,only_exp
496,Ti0.08W0.92B4,4.9,32.50781335,exp,only_exp
497,Ti0.1W0.9B4,0.49,44.41352722,exp,only_exp
498,Ti0.1W0.9B4,0.98,37.28359442,exp,only_exp
499,Ti0.1W0.9B4,1.96,34.01698226,exp,only_exp
500,Ti0.1W0.9B4,2.94,32.2894837,exp,only_exp
501,Ti0.1W0.9B4,4.9,30.12220409,exp,only_exp
502,Ti0.25B3.5C0.75,4.9,39.55,exp,only_exp
503,Ti0.3W0.7B4,0.49,38.24093585,exp,only_exp
504,Ti0.3W0.7B4,0.98,34.40897668,exp,only_exp
505,Ti0.3W0.7B4,1.96,32.4615876,exp,only_exp
506,Ti0.3W0.7B4,2.94,30.73404101,exp,only_exp
507,Ti0.3W0.7B4,4.9,29.54050397,exp,only_exp
508,Ti0.5Nb0.5,0.049,1.47,exp,only_exp
509,Ti0.5Nb0.5N,0.98,15.5,exp,only_exp
510,Ti0.75Pt0.25,9.8,1.46,exp,only_exp
511,Ti0.815Sn0.185,2.94,2.06,exp,only_exp
512,Ti0.89Al0.11 ,0.98,2.04,exp,only_exp
513,Ti0.89V0.11,2.94,1.92,exp,only_exp
514,Ti0.9Si0.1,2.94,3.01,exp,only_exp
515,Ti3Al,0.98,2.98,exp,only_exp
516,Ti3GeC2 ,9.8,2.2,exp,only_exp
517,Ti3SiC2 ,9.8,3,exp,only_exp
518,Ti5Ge3,0.98,9.51,exp,only_exp
519,TiB,0.29,27.46,exp,only_exp
520,TiB2,0.29,33.05,exp,only_exp
521,TiB2,4.9,33,exp,only_exp
522,TiB2,9.8,26,exp,only_exp
523,TiB50,0.49,35.7,exp,only_exp
524,TiC,0.98,26,exp,only_exp
525,TiGe2,0.98,3.01,exp,only_exp
526,TiMn2,0.98,5.82,exp,only_exp
527,TiN,0.98,18,exp,only_exp
528,TiRu,0.59,7.85,exp,only_exp
529,TiRu0.4Ni0.6,0.59,7.26,exp,only_exp
530,TmB12,0.49,37.27,exp,only_exp
531,UCo5,0.49,5.88,exp,only_exp
532,UV2Al20 ,0.49,3.14,exp,only_exp
533,V0.25Pt0.75 ,9.8,1.95,exp,only_exp
534,V0.25Re0.75,0.98,19.91,exp,only_exp
535,V0.8Re0.2 ,0.98,5.1,exp,only_exp
536,V1.16Re2.84 ,0.98,21.2,exp,only_exp
537,V11Ge8,0.98,5.2,exp,only_exp
538,V17Ge31,0.98,7.81,exp,only_exp
539,V3B2,0.49,22.36,exp,only_exp
540,V3B4,0.49,23.05,exp,only_exp
541,V3Ga,0.98,9.02,exp,only_exp
542,V3Ge,0.98,7.9,exp,only_exp
543,V3Si,0.49,8.9,exp,only_exp
544,V5Ge3,0.98,7,exp,only_exp
545,V6Ga5,0.98,9.81,exp,only_exp
546,VB2 ,0.29,27.46,exp,only_exp
547,VB50,0.49,35.4,exp,only_exp
548,VC,0.49,23.1,exp,only_exp
549,VO0.33,0.98,9.81,exp,only_exp
550,W0.35Os0.65 ,0.98,7.72667,exp,only_exp
551,W0.5Dy0.5B11.6,4.9,25.24878049,exp,only_exp
552,W0.5Dy0.5B11.6,0.49,37.67804878,exp,only_exp
553,W0.5Dy0.5B11.6,0.98,31.32682927,exp,only_exp
554,W0.5Dy0.5B11.6,1.96,28.76585366,exp,only_exp
555,W0.5Dy0.5B11.6,2.94,28.42439024,exp,only_exp
556,W0.5Er0.5B11.6,4.9,25.86336867,exp,only_exp
557,W0.5Er0.5B11.6,0.49,37.48881037,exp,only_exp
558,W0.5Er0.5B11.6,0.98,32.23949745,exp,only_exp
559,W0.5Er0.5B11.6,1.96,28.74911661,exp,only_exp
560,W0.5Er0.5B11.6,2.94,27.40243424,exp,only_exp
561,W0.5Gd0.5B11.6,4.9,25.62101129,exp,only_exp
562,W0.5Gd0.5B11.6,0.49,35.03436426,exp,only_exp
563,W0.5Gd0.5B11.6,0.98,29.06725577,exp,only_exp
564,W0.5Gd0.5B11.6,1.96,28.5886107,exp,only_exp
565,W0.5Gd0.5B11.6,2.94,27.02503682,exp,only_exp
566,W0.5Ho0.5B11.6,4.9,27.02666667,exp,only_exp
567,W0.5Ho0.5B11.6,0.49,36.82666667,exp,only_exp
568,W0.5Ho0.5B11.6,0.98,33.42666667,exp,only_exp
569,W0.5Ho0.5B11.6,1.96,28.99333333,exp,only_exp
570,W0.5Ho0.5B11.6,2.94,28.09333333,exp,only_exp
571,W0.5Nb0.5B2.1,0.49,36.21106122,exp,only_exp
572,W0.5Nb0.5B2.1,0.98,32.2766464,exp,only_exp
573,W0.5Nb0.5B2.1,1.96,30.21467078,exp,only_exp
574,W0.5Nb0.5B2.1,2.94,27.22830188,exp,only_exp
575,W0.5Nb0.5B2.1,4.9,26.06696989,exp,only_exp
576,W0.5Pt0.5 ,9.8,0.85,exp,only_exp
577,W0.5Sc0.5B11.6,0.49,42.67955647,exp,only_exp
578,W0.5Sc0.5B11.6,0.98,34.73389654,exp,only_exp
579,W0.5Sc0.5B11.6,1.96,32.29983875,exp,only_exp
580,W0.5Sc0.5B11.6,2.94,30.70508709,exp,only_exp
581,W0.5Sc0.5B11.6,4.9,28.15914273,exp,only_exp
582,W0.5Ta0.5B,0.49,42.8,exp,only_exp
583,W0.5Ta0.5B,0.98,34,exp,only_exp
584,W0.5Ta0.5B,4.9,21,exp,only_exp
585,W0.5Ta0.5B2.1,0.49,32.21626605,exp,only_exp
586,W0.5Ta0.5B2.1,0.98,28.5809234,exp,only_exp
587,W0.5Ta0.5B2.1,1.96,27.90509903,exp,only_exp
588,W0.5Ta0.5B2.1,2.94,25.90099987,exp,only_exp
589,W0.5Ta0.5B2.1,4.9,23.66386593,exp,only_exp
590,W0.5Tb0.5B11.6,4.9,24.97814208,exp,only_exp
591,W0.5Tb0.5B11.6,0.49,36.67213115,exp,only_exp
592,W0.5Tb0.5B11.6,0.98,32.32786885,exp,only_exp
593,W0.5Tb0.5B11.6,1.96,28.39344262,exp,only_exp
594,W0.5Tb0.5B11.6,2.94,27.21857923,exp,only_exp
595,W0.5Y0.5B11.6,4.9,28.92852563,exp,only_exp
596,W0.5Y0.5B11.6,0.49,39.96680415,exp,only_exp
597,W0.5Y0.5B11.6,0.98,34.46466469,exp,only_exp
598,W0.5Y0.5B11.6,1.96,30.55879971,exp,only_exp
599,W0.5Y0.5B11.6,2.94,29.30213011,exp,only_exp
600,W0.6Nb0.4B2.1,0.49,36.00342752,exp,only_exp
601,W0.6Nb0.4B2.1,0.98,33.01710713,exp,only_exp
602,W0.6Nb0.4B2.1,1.96,30.22034741,exp,only_exp
603,W0.6Nb0.4B2.1,2.94,28.32423132,exp,only_exp
604,W0.6Nb0.4B2.1,4.9,25.88303733,exp,only_exp
605,W0.75Sc0.25B11.6,0.49,41.91300677,exp,only_exp
606,W0.75Sc0.25B11.6,0.98,34.52687623,exp,only_exp
607,W0.75Sc0.25B11.6,1.96,32.7083273,exp,only_exp
608,W0.75Sc0.25B11.6,2.94,30.69393464,exp,only_exp
609,W0.75Sc0.25B11.6,4.9,28.20394564,exp,only_exp
610,W0.7Os0.3 ,0.49,17.04,exp,only_exp
611,W0.88Ta0.02Cr0.1B4,0.49,49.9,exp,only_exp
612,W0.88Ta0.02Cr0.1B4,0.98,43,exp,only_exp
613,W0.88Ta0.02Cr0.1B4,1.96,37.8,exp,only_exp
614,W0.88Ta0.02Cr0.1B4,2.94,34.5,exp,only_exp
615,W0.88Ta0.02Cr0.1B4,4.9,30.8,exp,only_exp
616,W0.88Ta0.02Mn0.1B4,0.49,47.2,exp,only_exp
617,W0.88Ta0.02Mn0.1B4,0.98,36.9,exp,only_exp
618,W0.88Ta0.02Mn0.1B4,1.96,33.1,exp,only_exp
619,W0.88Ta0.02Mn0.1B4,2.94,31.5,exp,only_exp
620,W0.88Ta0.02Mn0.1B4,4.9,30.4,exp,only_exp
621,W0.8Dy0.2B11.6,4.9,26.95609756,exp,only_exp
622,W0.8Dy0.2B11.6,0.49,41.74146341,exp,only_exp
623,W0.8Dy0.2B11.6,0.98,33.71707317,exp,only_exp
624,W0.8Dy0.2B11.6,1.96,30.33658537,exp,only_exp
625,W0.8Dy0.2B11.6,2.94,28.8,exp,only_exp
626,W0.8Er0.2B11.6,4.9,27.01766784,exp,only_exp
627,W0.8Er0.2B11.6,0.49,38.58814291,exp,only_exp
628,W0.8Er0.2B11.6,0.98,35.23517864,exp,only_exp
629,W0.8Er0.2B11.6,1.96,31.03023165,exp,only_exp
630,W0.8Er0.2B11.6,2.94,30.61798194,exp,only_exp
631,W0.8Gd0.2B11.6,4.9,28.04614629,exp,only_exp
632,W0.8Gd0.2B11.6,0.49,38.35297005,exp,only_exp
633,W0.8Gd0.2B11.6,0.98,32.76877761,exp,only_exp
634,W0.8Gd0.2B11.6,1.96,30.72655866,exp,only_exp
635,W0.8Gd0.2B11.6,2.94,29.45017182,exp,only_exp
636,W0.8Ho0.2B11.6,4.9,30.19333333,exp,only_exp
637,W0.8Ho0.2B11.6,0.49,43.02666667,exp,only_exp
638,W0.8Ho0.2B11.6,0.98,36.29333333,exp,only_exp
639,W0.8Ho0.2B11.6,1.96,33.36,exp,only_exp
640,W0.8Ho0.2B11.6,2.94,31.32666667,exp,only_exp
641,W0.8Nb0.2B2.1,0.49,37.12878326,exp,only_exp
642,W0.8Nb0.2B2.1,0.98,33.21809384,exp,only_exp
643,W0.8Nb0.2B2.1,1.96,29.61551935,exp,only_exp
644,W0.8Nb0.2B2.1,2.94,27.31650799,exp,only_exp
645,W0.8Nb0.2B2.1,4.9,24.94636894,exp,only_exp
646,W0.8Sc0.2B11.6,0.49,39.25845882,exp,only_exp
647,W0.8Sc0.2B11.6,0.98,34.78205484,exp,only_exp
648,W0.8Sc0.2B11.6,1.96,32.37597472,exp,only_exp
649,W0.8Sc0.2B11.6,2.94,30.0818053,exp,only_exp
650,W0.8Sc0.2B11.6,4.9,27.78763589,exp,only_exp
651,W0.8Ta0.2B2.1,0.49,34.59975148,exp,only_exp
652,W0.8Ta0.2B2.1,0.98,31.54699579,exp,only_exp
653,W0.8Ta0.2B2.1,1.96,29.49626618,exp,only_exp
654,W0.8Ta0.2B2.1,2.94,27.23585225,exp,only_exp
655,W0.8Ta0.2B2.1,4.9,24.88217742,exp,only_exp
656,W0.8Tb0.2B11.6,4.9,26.69945355,exp,only_exp
657,W0.8Tb0.2B11.6,0.49,42.30054645,exp,only_exp
658,W0.8Tb0.2B11.6,0.98,32.32786885,exp,only_exp
659,W0.8Tb0.2B11.6,1.96,29.15846995,exp,only_exp
660,W0.8Tb0.2B11.6,2.94,28.14754098,exp,only_exp
661,W0.8Y0.2B11.6,4.9,27.64738769,exp,only_exp
662,W0.8Y0.2B11.6,0.49,38.65173773,exp,only_exp
663,W0.8Y0.2B11.6,0.98,32.87785036,exp,only_exp
664,W0.8Y0.2B11.6,1.96,31.21357668,exp,only_exp
665,W0.8Y0.2B11.6,2.94,29.31159025,exp,only_exp
666,W0.93Ta0.02Cr0.05B4,0.49,57.3,exp,only_exp
667,W0.93Ta0.02Cr0.05B4,0.98,44.1,exp,only_exp
668,W0.93Ta0.02Cr0.05B4,1.96,38.2,exp,only_exp
669,W0.93Ta0.02Cr0.05B4,2.94,34.8,exp,only_exp
670,W0.93Ta0.02Cr0.05B4,4.9,31.7,exp,only_exp
671,W0.94Ta0.02Mn0.04B4,0.49,55.8,exp,only_exp
672,W0.94Ta0.02Mn0.04B4,0.98,46.7,exp,only_exp
673,W0.94Ta0.02Mn0.04B4,1.96,37,exp,only_exp
674,W0.94Ta0.02Mn0.04B4,2.94,34.8,exp,only_exp
675,W0.94Ta0.02Mn0.04B4,4.9,30.9,exp,only_exp
676,W0.94Ta0.06B2.1,0.49,35.7105193,exp,only_exp
677,W0.94Ta0.06B2.1,0.98,29.86134618,exp,only_exp
678,W0.94Ta0.06B2.1,1.96,27.36785048,exp,only_exp
679,W0.94Ta0.06B2.1,2.94,26.10946264,exp,only_exp
680,W0.94Ta0.06B2.1,4.9,24.26846434,exp,only_exp
681,W0.9Cr0.1B4,0.49,53.5,exp,only_exp
682,W0.9Cr0.1B4,4.9,32.4,exp,only_exp
683,W0.9Dy0.1B11.6,4.9,27.05853659,exp,only_exp
684,W0.9Dy0.1B11.6,0.49,41.05853659,exp,only_exp
685,W0.9Dy0.1B11.6,0.98,33.30731707,exp,only_exp
686,W0.9Dy0.1B11.6,1.96,29.89268293,exp,only_exp
687,W0.9Dy0.1B11.6,2.94,27.87804878,exp,only_exp
688,W0.9Er0.1B11.6,4.9,28.17196702,exp,only_exp
689,W0.9Er0.1B11.6,0.49,45.87122104,exp,only_exp
690,W0.9Er0.1B11.6,0.98,34.3557126,exp,only_exp
691,W0.9Er0.1B11.6,1.96,32.48684727,exp,only_exp
692,W0.9Er0.1B11.6,2.94,31.46996466,exp,only_exp
693,W0.9Gd0.1B11.6,4.9,30.05645557,exp,only_exp
694,W0.9Gd0.1B11.6,0.49,44.03289151,exp,only_exp
695,W0.9Gd0.1B11.6,0.98,35.83210604,exp,only_exp
696,W0.9Gd0.1B11.6,1.96,31.84339715,exp,only_exp
697,W0.9Gd0.1B11.6,2.94,31.55621011,exp,only_exp
698,W0.9Ho0.1B11.6,4.9,29.42666667,exp,only_exp
699,W0.9Ho0.1B11.6,0.49,43.06,exp,only_exp
700,W0.9Ho0.1B11.6,0.98,35.36,exp,only_exp
701,W0.9Ho0.1B11.6,1.96,33.72666667,exp,only_exp
702,W0.9Ho0.1B11.6,2.94,32.12666667,exp,only_exp
703,W0.9Nb0.1B2.1,0.49,37.11075874,exp,only_exp
704,W0.9Nb0.1B2.1,0.98,32.10979226,exp,only_exp
705,W0.9Nb0.1B2.1,1.96,29.38416024,exp,only_exp
706,W0.9Nb0.1B2.1,2.94,28.03321906,exp,only_exp
707,W0.9Nb0.1B2.1,4.9,25.63940312,exp,only_exp
708,W0.9Sc0.1B11.6,0.49,43.09813533,exp,only_exp
709,W0.9Sc0.1B11.6,0.98,36.29956011,exp,only_exp
710,W0.9Sc0.1B11.6,1.96,34.08932372,exp,only_exp
711,W0.9Sc0.1B11.6,2.94,30.73200263,exp,only_exp
712,W0.9Sc0.1B11.6,4.9,28.35390018,exp,only_exp
713,W0.9Ta0.1B2.1,0.49,34.92040922,exp,only_exp
714,W0.9Ta0.1B2.1,0.98,28.81489784,exp,only_exp
715,W0.9Ta0.1B2.1,1.96,27.3234987,exp,only_exp
716,W0.9Ta0.1B2.1,2.94,26.55446042,exp,only_exp
717,W0.9Ta0.1B2.1,4.9,24.50377779,exp,only_exp
718,W0.9Tb0.1B11.6,4.9,26.50819672,exp,only_exp
719,W0.9Tb0.1B11.6,0.49,42.6010929,exp,only_exp
720,W0.9Tb0.1B11.6,0.98,35.60655738,exp,only_exp
721,W0.9Tb0.1B11.6,1.96,30.22404372,exp,only_exp
722,W0.9Tb0.1B11.6,2.94,28.44808743,exp,only_exp
723,W0.9Y0.1B11.6,4.9,29.74501412,exp,only_exp
724,W0.9Y0.1B11.6,0.49,43.77216402,exp,only_exp
725,W0.9Y0.1B11.6,0.98,37.01331939,exp,only_exp
726,W0.9Y0.1B11.6,1.96,33.44709484,exp,only_exp
727,W0.9Y0.1B11.6,2.94,31.3752882,exp,only_exp
728,W2B,0.49,23.73,exp,only_exp
729,W2B5,0.29,26.12,exp,only_exp
730,W2C,0.49,24,exp,only_exp
731,W2C,0.98,20.5,exp,only_exp
732,WB,0.49,36.28,exp,only_exp
733,WB11.6,0.49,41.2583195,exp,only_exp
734,WB11.6,0.98,34.06805683,exp,only_exp
735,WB11.6,1.96,30.71075987,exp,only_exp
736,WB11.6,2.94,29.25589659,exp,only_exp
737,WB11.6,4.9,26.40217366,exp,only_exp
738,WB2,0.29,26.09,exp,only_exp
739,WB2.1,0.49,29.50839113,exp,only_exp
740,WB2.1,0.98,25.92951778,exp,only_exp
741,WB2.1,1.96,24.69705809,exp,only_exp
742,WB2.1,2.94,23.20388577,exp,only_exp
743,WB2.1,4.9,21.94770066,exp,only_exp
744,WB4,0.49,40.39,exp,only_exp
745,WB4,0.98,38,exp,only_exp
746,WB4,1.96,32.9,exp,only_exp
747,WB4,4.9,28.1,exp,only_exp
748,WC,9.8,25.6,exp,only_exp
749,Y0.05Sc0.95CrB4,0.49,31.6298633,exp,only_exp
750,Y0.05Sc0.95CrB4,0.98,29.94742376,exp,only_exp
751,Y0.05Sc0.95CrB4,1.96,28.15983176,exp,only_exp
752,Y0.05Sc0.95CrB4,2.94,25.8254469,exp,only_exp
753,Y0.05Sc0.95CrB4,4.9,23.53312303,exp,only_exp
754,Y0.05Sc1.95ReB6,0.49,35.34134522,exp,only_exp
755,Y0.05Sc1.95ReB6,0.98,32.4633275,exp,only_exp
756,Y0.05Sc1.95ReB6,1.96,25.15574539,exp,only_exp
757,Y0.05Sc1.95ReB6,2.94,22.97844042,exp,only_exp
758,Y0.05Sc1.95ReB6,4.9,22.52797085,exp,only_exp
759,Y0.1Ce0.8Sm0.1O1.9 ,9.8,8.34,exp,only_exp
760,Y0.25Hf0.25Gd0.5B20,0.49,37.6,exp,only_exp
761,Y0.25Hf0.25Gd0.5B20,0.98,30.9,exp,only_exp
762,Y0.25Hf0.25Gd0.5B20,1.96,27.1,exp,only_exp
763,Y0.25Hf0.25Gd0.5B20,2.98,25.7,exp,only_exp
764,Y0.25Hf0.25Gd0.5B20,4.9,25.4,exp,only_exp
765,Y0.25Hf0.5Gd0.25B20,0.49,43.2,exp,only_exp
766,Y0.25Hf0.5Gd0.25B20,0.98,35.9,exp,only_exp
767,Y0.25Hf0.5Gd0.25B20,1.96,33.3,exp,only_exp
768,Y0.25Hf0.5Gd0.25B20,2.98,31.8,exp,only_exp
769,Y0.25Hf0.5Gd0.25B20,4.9,28.6,exp,only_exp
770,Y0.25Hf0.75B20,0.49,44.1,exp,only_exp
771,Y0.25Hf0.75B20,0.98,36.5,exp,only_exp
772,Y0.25Hf0.75B20,1.96,34.6,exp,only_exp
773,Y0.25Hf0.75B20,2.98,31.9,exp,only_exp
774,Y0.25Hf0.75B20,4.9,30.8,exp,only_exp
775,Y0.25Sc0.75CrB4,0.49,35.35226078,exp,only_exp
776,Y0.25Sc0.75CrB4,0.98,32.0084122,exp,only_exp
777,Y0.25Sc0.75CrB4,1.96,27.59200841,exp,only_exp
778,Y0.25Sc0.75CrB4,2.94,26.14090431,exp,only_exp
779,Y0.25Sc0.75CrB4,4.9,23.11251314,exp,only_exp
780,Y0.25Sc1.75ReB6,0.49,35.59409986,exp,only_exp
781,Y0.25Sc1.75ReB6,0.98,32.39077837,exp,only_exp
782,Y0.25Sc1.75ReB6,1.96,27.11027396,exp,only_exp
783,Y0.25Sc1.75ReB6,2.94,24.65771741,exp,only_exp
784,Y0.25Sc1.75ReB6,4.9,23.08107391,exp,only_exp
785,Y0.25Zr0.75B12,0.49,43.88793167,exp,only_exp
786,Y0.25Zr0.75B12,0.98,36.39841791,exp,only_exp
787,Y0.25Zr0.75B12,1.96,34.17780736,exp,only_exp
788,Y0.25Zr0.75B12,2.94,32.84544103,exp,only_exp
789,Y0.25Zr0.75B12,4.9,30.38258206,exp,only_exp
790,Y0.2Zr0.8O1.92,9.81,12.83,exp,only_exp
791,Y0.5Ce0.5O1.75 ,9.8,7.4985,exp,only_exp
792,Y0.5Hf0.25Gd0.25B20,0.49,43.2,exp,only_exp
793,Y0.5Hf0.25Gd0.25B20,0.98,37.4,exp,only_exp
794,Y0.5Hf0.25Gd0.25B20,1.96,33.8,exp,only_exp
795,Y0.5Hf0.25Gd0.25B20,2.98,31.9,exp,only_exp
796,Y0.5Hf0.25Gd0.25B20,4.9,30.8,exp,only_exp
797,Y0.5Sc0.5CrB4,0.49,42.01892744,exp,only_exp
798,Y0.5Sc0.5CrB4,0.98,35.37329127,exp,only_exp
799,Y0.5Sc0.5CrB4,1.96,28.89589905,exp,only_exp
800,Y0.5Sc0.5CrB4,2.94,26.16193481,exp,only_exp
801,Y0.5Sc0.5CrB4,4.9,24.16403785,exp,only_exp
802,Y0.5Sc1.5ReB6,0.49,36.7985002,exp,only_exp
803,Y0.5Sc1.5ReB6,0.98,33.87043031,exp,only_exp
804,Y0.5Sc1.5ReB6,1.96,27.23851718,exp,only_exp
805,Y0.5Sc1.5ReB6,2.94,25.31152615,exp,only_exp
806,Y0.5Sc1.5ReB6,4.9,23.48462178,exp,only_exp
807,Y0.5Zr0.5B12,0.98,38.40990058,exp,only_exp
808,Y0.5Zr0.5B12,1.96,35.32123318,exp,only_exp
809,Y0.5Zr0.5B12,2.94,33.88790928,exp,only_exp
810,Y0.5Zr0.5B12,4.9,31.66729873,exp,only_exp
811,Y0.5Zr0.5B12,0.49,43.26778151,exp,only_exp
812,Y0.75Sc0.25CrB4,0.49,39.6214511,exp,only_exp
813,Y0.75Sc0.25CrB4,0.98,33.05993691,exp,only_exp
814,Y0.75Sc0.25CrB4,1.96,27.97055731,exp,only_exp
815,Y0.75Sc0.25CrB4,2.94,25.90956887,exp,only_exp
816,Y0.75Sc0.25CrB4,4.9,22.98633018,exp,only_exp
817,Y0.75Sc1.25ReB6,0.49,37.65249996,exp,only_exp
818,Y0.75Sc1.25ReB6,0.98,33.94863904,exp,only_exp
819,Y0.75Sc1.25ReB6,1.96,28.51799579,exp,only_exp
820,Y0.75Sc1.25ReB6,2.94,26.390743,exp,only_exp
821,Y0.75Sc1.25ReB6,4.9,24.81411719,exp,only_exp
822,Y0.75Zr0.25B12,0.98,35.75808038,exp,only_exp
823,Y0.75Zr0.25B12,1.96,34.36515194,exp,only_exp
824,Y0.75Zr0.25B12,2.94,31.98304244,exp,only_exp
825,Y0.75Zr0.25B12,4.9,30.89292454,exp,only_exp
826,Y0.95Sc0.05CrB4,0.49,38.44374343,exp,only_exp
827,Y0.95Sc0.05CrB4,0.98,32.49211356,exp,only_exp
828,Y0.95Sc0.05CrB4,1.96,27.54994742,exp,only_exp
829,Y0.95Sc0.05CrB4,2.94,26.47739222,exp,only_exp
830,Y0.95Sc0.05CrB4,4.9,23.02839117,exp,only_exp
831,Y1.25Sc0.75ReB6,0.49,40.26147397,exp,only_exp
832,Y1.25Sc0.75ReB6,0.98,33.9048655,exp,only_exp
833,Y1.25Sc0.75ReB6,1.96,29.62538689,exp,only_exp
834,Y1.25Sc0.75ReB6,2.94,26.8474912,exp,only_exp
835,Y1.25Sc0.75ReB6,4.9,25.19576944,exp,only_exp
836,Y1.5Sc0.5ReB6,0.49,38.53778674,exp,only_exp
837,Y1.5Sc0.5ReB6,0.98,34.15822147,exp,only_exp
838,Y1.5Sc0.5ReB6,1.96,28.7526043,exp,only_exp
839,Y1.5Sc0.5ReB6,2.94,25.52422136,exp,only_exp
840,Y1.5Sc0.5ReB6,4.9,23.42201235,exp,only_exp
841,Y1.75Sc0.25ReB6,0.49,35.48773456,exp,only_exp
842,Y1.75Sc0.25ReB6,0.98,33.63580411,exp,only_exp
843,Y1.75Sc0.25ReB6,1.96,27.17907359,exp,only_exp
844,Y1.75Sc0.25ReB6,2.94,25.57740401,exp,only_exp
845,Y1.75Sc0.25ReB6,4.9,23.2249518,exp,only_exp
846,Y1.95Sc0.05ReB6,0.49,36.06584602,exp,only_exp
847,Y1.95Sc0.05ReB6,0.98,32.93758512,exp,only_exp
848,Y1.95Sc0.05ReB6,1.96,25.73007198,exp,only_exp
849,Y1.95Sc0.05ReB6,2.94,25.1044198,exp,only_exp
850,Y1.95Sc0.05ReB6,4.9,22.87711572,exp,only_exp
851,Y2Re0.5Cr0.5B6,0.49,28.13419913,exp,only_exp
852,Y2Re0.5Cr0.5B6,0.98,25.48268398,exp,only_exp
853,Y2Re0.5Cr0.5B6,1.96,21.37012987,exp,only_exp
854,Y2Re0.5Cr0.5B6,2.94,16.44588745,exp,only_exp
855,Y2Re0.5Cr0.5B6,4.9,14.93073593,exp,only_exp
856,Y2Re0.75Cr0.25B6,0.49,33.13961039,exp,only_exp
857,Y2Re0.75Cr0.25B6,0.98,30.21753247,exp,only_exp
858,Y2Re0.75Cr0.25B6,1.96,25.21212121,exp,only_exp
859,Y2Re0.75Cr0.25B6,2.94,23.83225108,exp,only_exp
860,Y2Re0.75Cr0.25B6,4.9,21.26190476,exp,only_exp
861,Y2Re0.95Cr0.05B6,0.49,38.28030303,exp,only_exp
862,Y2Re0.95Cr0.05B6,0.98,34.11363636,exp,only_exp
863,Y2Re0.95Cr0.05B6,1.96,29.40584416,exp,only_exp
864,Y2Re0.95Cr0.05B6,2.94,27.02489177,exp,only_exp
865,Y2Re0.95Cr0.05B6,4.9,24.26515152,exp,only_exp
866,Y2ReB6,0.49,35.69107373,exp,only_exp
867,Y2ReB6,0.98,32.46270848,exp,only_exp
868,Y2ReB6,1.96,25.48043013,exp,only_exp
869,Y2ReB6,2.94,25.10503882,exp,only_exp
870,Y2ReB6,4.9,23.1780301,exp,only_exp
871,Y3Al5O12 ,4.9,17.4,exp,only_exp
872,Y5Si3 ,1.96,4.62,exp,only_exp
873,Y5Si4,1.96,3.59,exp,only_exp
874,Yb0.2Zr0.8O1.92,1,16,exp,only_exp
875,Yb0.5Lu0.5Al3 ,0.98,5.16,exp,only_exp
876,YB12,0.49,40.83806381,exp,only_exp
877,YB12,0.98,34.64052092,exp,only_exp
878,YB12,1.96,31.85466404,exp,only_exp
879,YB12,2.94,29.61386613,exp,only_exp
880,YB12,4.9,28.26131243,exp,only_exp
881,YB20,0.49,41.6,exp,only_exp
882,YB20,0.98,34.4,exp,only_exp
883,YB20,1.96,32.7,exp,only_exp
884,YB20,2.98,30.5,exp,only_exp
885,YB20,4.9,28.5,exp,only_exp
886,YbAl3 ,0.02,6.06,exp,only_exp
887,YbB6 ,0.49,21.57,exp,only_exp
888,YC2 ,1.72,5,exp,only_exp
889,YCrB4,0.49,37.51412255,exp,only_exp
890,YCrB4,0.98,33.13676406,exp,only_exp
891,YCrB4,1.96,27.60217286,exp,only_exp
892,YCrB4,2.94,26.29399676,exp,only_exp
893,YCrB4,4.9,24.23110368,exp,only_exp
894,YFe2 ,0.5,3.5,exp,only_exp
895,YMn2Si2 ,0.49,5.6,exp,only_exp
896,YRe0.25Cr0.75B4,0.49,39.38330065,exp,only_exp
897,YRe0.25Cr0.75B4,0.98,32.99336355,exp,only_exp
898,YRe0.25Cr0.75B4,1.96,29.84870946,exp,only_exp
899,YRe0.25Cr0.75B4,2.94,26.17575348,exp,only_exp
900,YRe0.25Cr0.75B4,4.9,24.01221004,exp,only_exp
901,YRe0.5Cr0.5B4,0.49,42.51036182,exp,only_exp
902,YRe0.5Cr0.5B4,0.98,37.15184983,exp,only_exp
903,YRe0.5Cr0.5B4,1.96,31.08895675,exp,only_exp
904,YRe0.5Cr0.5B4,2.94,27.69273033,exp,only_exp
905,YRe0.5Cr0.5B4,4.9,26.05753163,exp,only_exp
906,YRe0.75Cr0.25B4,0.49,37.93928835,exp,only_exp
907,YRe0.75Cr0.25B4,0.98,33.15941414,exp,only_exp
908,YRe0.75Cr0.25B4,1.96,28.05247447,exp,only_exp
909,YRe0.75Cr0.25B4,2.94,24.3040468,exp,only_exp
910,YRe0.75Cr0.25B4,4.9,21.41098647,exp,only_exp
911,YRe0.95Cr0.05B4,0.49,35.02711367,exp,only_exp
912,YRe0.95Cr0.05B4,0.98,31.1277426,exp,only_exp
913,YRe0.95Cr0.05B4,1.96,26.02082436,exp,only_exp
914,YRe0.95Cr0.05B4,2.94,23.58057279,exp,only_exp
915,YRe0.95Cr0.05B4,4.9,20.61201933,exp,only_exp
916,YReB4,0.49,34.27389669,exp,only_exp
917,YReB4,0.98,30.42486152,exp,only_exp
918,YReB4,1.96,25.77077347,exp,only_exp
919,YReB4,2.94,22.60096215,exp,only_exp
920,YReB4,4.9,20.5632263,exp,only_exp
921,YRh3B,2.94,7.5,exp,only_exp
922,YRh3B0.5C0.5 ,2.94,5.52,exp,only_exp
923,YRh3C,2.94,4.4,exp,only_exp
924,YScReB6,0.49,41.30943917,exp,only_exp
925,YScReB6,0.98,35.7536478,exp,only_exp
926,YScReB6,1.96,31.39910861,exp,only_exp
927,YScReB6,2.94,28.2708477,exp,only_exp
928,YScReB6,4.9,25.66813463,exp,only_exp
929,YSi,1.96,4.4,exp,only_exp
930,YSi1.67 ,1.96,7.04,exp,only_exp
931,ZnSe,0.49,1,exp,only_exp
932,ZnTe,0.25,0.98,exp,only_exp
933,Zr0.04W0.96B4,0.49,48.86304808,exp,only_exp
934,Zr0.04W0.96B4,0.98,40.71027986,exp,only_exp
935,Zr0.04W0.96B4,1.96,36.38724424,exp,only_exp
936,Zr0.04W0.96B4,2.94,35.22670266,exp,only_exp
937,Zr0.04W0.96B4,4.9,33.36983612,exp,only_exp
938,Zr0.06W0.94B4,0.49,50.72109847,exp,only_exp
939,Zr0.06W0.94B4,0.98,41.20465747,exp,only_exp
940,Zr0.06W0.94B4,1.96,36.91063538,exp,only_exp
941,Zr0.06W0.94B4,2.94,35.75011201,exp,only_exp
942,Zr0.06W0.94B4,4.9,34.44450273,exp,only_exp
943,Zr0.08W0.92B4,0.49,56.11876427,exp,only_exp
944,Zr0.08W0.92B4,0.98,43.78804635,exp,only_exp
945,Zr0.08W0.92B4,1.96,40.94468304,exp,only_exp
946,Zr0.08W0.92B4,2.94,37.28899525,exp,only_exp
947,Zr0.08W0.92B4,4.9,36.15744899,exp,only_exp
948,Zr0.10Pt0.90 ,9.8,3.63,exp,only_exp
949,Zr0.1W0.9B4,0.49,45.96519104,exp,only_exp
950,Zr0.1W0.9B4,0.98,38.50872956,exp,only_exp
951,Zr0.1W0.9B4,1.96,35.4042626,exp,only_exp
952,Zr0.1W0.9B4,2.94,33.08317943,exp,only_exp
953,Zr0.1W0.9B4,4.9,31.83561544,exp,only_exp
954,Zr0.25Hf0.25Gd0.5B20,0.49,42.4,exp,only_exp
955,Zr0.25Hf0.25Gd0.5B20,0.98,36.5,exp,only_exp
956,Zr0.25Hf0.25Gd0.5B20,1.96,33.7,exp,only_exp
957,Zr0.25Hf0.25Gd0.5B20,2.98,32.3,exp,only_exp
958,Zr0.25Hf0.25Gd0.5B20,4.9,30.2,exp,only_exp
959,Zr0.25Hf0.25Y0.5B20,0.49,41.9,exp,only_exp
960,Zr0.25Hf0.25Y0.5B20,0.98,33.8,exp,only_exp
961,Zr0.25Hf0.25Y0.5B20,1.96,30.4,exp,only_exp
962,Zr0.25Hf0.25Y0.5B20,2.98,29.9,exp,only_exp
