Repository: Ramprasad-Group/polyVERSE

# polyVERSE [![DOI](https://zenodo.org/badge/777530406.svg)](https://zenodo.org/doi/10.5281/zenodo.13352643)
polyVERSE (Polymer Universe, also "polymers generated by Virtually-Executed Rule-based Synthesis Experiments") is a comprehensive repository for informatics-ready datasets curated by the Ramprasad Group. This repository encompasses a vast and continuously expanding range of chemical spaces and material properties, including both known and hypothetical polymers. It includes datasets generated through physical experiments, physics-based simulations, and machine learning model predictions. The data is organized into two main folders: `Virtual-Polymers` and `Other`. `Virtual-Polymers` contains datasets pertaining to virtually-generated polymers, i.e., spanning the ever-expanding polyVERSE. The data is organized based on the approach used to generate virtual polymers. `Other` contains subfolders with informatics-ready CSV files for various polymer properties.

### Citation 
Please always cite the following reference in publications for which our dataset was useful: 
**Ramprasad et al. (2024). polyVERSE: Informatics-Ready Polymer Datasets (Version 1.0). Zenodo. doi: 10.5281/zenodo.13352644.**

The data has been made available along with the following paper:

Schertzer, William; Al Otmi, Mohammed; Sampath, Janani; Lively, Ryan; Ramprasad, Rampid, "AI-Assisted Physics-Informed Predictions of Degradation Behavior of Polymeric Anion Exchange Membranes", The Journal of Physical Chemistry, Part B: Biophysics, Biomaterials, Liquids, Soft Matter, Section: B: Soft Matter, Fluid Interfaces, Colloids, Polymers, and Glassy Materials 

The dataset is split into two files that are joined on **DOI** + **Sample Name**:
* **aem_aging.csv**: property measurements over the course of alkaline stability tests (4,232 rows, 272 samples from 54 papers)
* **aem_aging_chem.csv**: chemical composition of each sample (304 rows, one per sample)

## aem_aging.csv

The file comprises 12 columns:
* 1: **DOI**: DOI of the source paper
* 2: **Sample Name**: sample name as used in the source paper
* 3: **time(h)**: the amount of time (in hours) elapsed since the beginning of the alkaline stability test
* 4: **rh(%)**: measurement relative humidity
* 5: **solvent type**: base used for the alkaline stability test (NaOH or KOH)
* 6: **solvent molarity (M)**: molarity of the solvent used for the alkaline stability test
* 7: **deg test temp (C)**: temperature at which the stability test is conducted
* 8: **prop test temp (C)**: temperature at which the property is measured
* 9: **property**: property name, one of `OHCond(mS/cm)` (hydroxide conductivity), `IEC` (ion exchange capacity, meq/g), `WU(wt%)` (water uptake), `SR(%)` (swelling ratio), `TS(MPa)` (tensile strength), `EB(%)` (elongation at break), `YM(MPa)` (Young's modulus)
* 10: **value**: recorded property value
* 11: **source kind**: where in the paper the value was extracted from (table or figure); currently empty
* 12: **source name**: identifier of the specific table or figure; currently empty

Values suffixed with ` Not Found` (e.g. `100 Not Found`, `None Not Found`) were not stated in the source paper; the value before the suffix is the default that was assumed. `N/A` means the condition does not apply (e.g. a measurement taken before any stability test).

## aem_aging_chem.csv

The file comprises 21 columns:
* 1: **DOI**: DOI of the source paper
* 2: **Sample Name**: sample name, matching aem_aging.csv
* 3-6: **smilesx**: SMILES of repeat unit x of the (co)polymer, with `*` marking the attachment points
* 7-10: **cx**: relative composition (%) of smilesx in the copolymer; c1-c4 sum to 100
* 11-12: **additive_name_x**: name of additive x (filler, crosslinker, small molecule) present in the sample
* 13-15: **additive_smilesx**: SMILES of additive x
* 16-18: **additivecx**: amount of additive x present in the sample
* 19: **cont_add**: 1 if the sample contains an additive, 0 otherwise (filled for only some samples)
* 20: **cont_cl**: 1 if the sample is crosslinked, 0 otherwise (currently empty)
* 21: **confidence**: confidence in the composition: 1 = structure and composition fully specified by the paper, 0.5 = partly inferred (e.g. crosslinker structure or ratio), 0 = cannot be fully represented (e.g. filler-dominated composites, unknown functionalization degree)

Unused repeat-unit and additive slots are left empty or filled with the placeholder `*CC*` and a composition of 0.

File: Other/Conductivity_anionic_aging/aem_aging.csv (part 1 of 10)
smiles1,smiles2,smiles3,c1,c2,c3,solvent_NaOH (M),solvent_KOH (M),additive_glutaraldehyde (wt%),additive_1-vinyl-propyltriethoxysilane-imidazolium  (wt%),additive_Polyvinylbenzyl_chloride (wt%),additive_phenyl-Silsesquioxane  (wt%),additive_Im-phenyl-Silsesquioxane  (wt%),additive_QA-Silsesquioxane  (wt%),additive_hexanedithiol  (wt%),additive_octanedithiol  (wt%),additive_PEG  (wt%),additive_PE  (wt%),additive_ZrO2  (wt%),additive_diethanediol  (wt%),additive_halloysite_nanotube  (wt%),additive_Polyvinyl_Imidazolium  (wt%),additive_PAGE  (wt%),RH (%),theor_IEC (meq/g),stability_test_temp (C),prop_test_temp (C),prop,time(h),value
Cn5c(c2c(c1ccc(*)cc1)cccc2c3ccc(*)cc3)[n+](C)c4ccccc45,*CC*,*CC*,100,0,0,0,0,0,0,0,0,0,0,0,0,0,0,0,0,0,0,0,50,2.68,25,22,OHCond(mS/cm),0,1.114
C[N+](C)(C)CC(O)C[N+](C)(C)Cc1cc(O*)ccc1Oc3ccc(C(=O)c2ccc(*)cc2)cc3,Cc3cc(Oc2ccc(C(=O)c1ccc(*)cc1)cc2)ccc3O*,*CC*,53,47,0,0,0,0,0,0,0,0,0,0,0,0,0,0,0,0,0,0,100,2.74,25,25,OHCond(mS/cm),0,0.949
C[N+](C)(C)CC(O)C[N+](C)(C)Cc1cc(O*)ccc1Oc3ccc(C(=O)c2ccc(*)cc2)cc3,Cc3cc(Oc2ccc(C(=O)c1ccc(*)cc1)cc2)ccc3O*,*CC*,85,15,0,0,0,0,0,0,0,0,0,0,0,0,0,0,0,0,0,0,100,3.88,25,25,OHCond(mS/cm),0,0.975
C[N+](C)(C)CC(O)C[N+](C)(C)Cc1cc(O*)ccc1Oc3ccc(C(=O)c2ccc(*)cc2)cc3,Cc3cc(Oc2ccc(C(=O)c1ccc(*)cc1)cc2)ccc3O*,*CC*,53,47,0,0,0,0,0,0,0,0,0,0,0,0,0,0,0,0,0,0,100,2.74,25,30,OHCond(mS/cm),0,0.985
C[N+](C)(C)CC(O)C[N+](C)(C)Cc1cc(O*)ccc1Oc3ccc(C(=O)c2ccc(*)cc2)cc3,Cc3cc(Oc2ccc(C(=O)c1ccc(*)cc1)cc2)ccc3O*,*CC*,67,33,0,0,0,0,0,0,0,0,0,0,0,0,0,0,0,0,0,0,100,3.27,25,25,OHCond(mS/cm),0,1
C[N+](C)(C)CC(O)C[N+](C)(C)Cc1cc(O*)ccc1Oc3ccc(C(=O)c2ccc(*)cc2)cc3,Cc3cc(Oc2ccc(C(=O)c1ccc(*)cc1)cc2)ccc3O*,*CC*,53,47,0,0,0,0,0,0,0,0,0,0,0,0,0,0,0,0,0,0,100,2.74,25,40,OHCond(mS/cm),0,1.102
C[N+](C)(C)CC(O)C[N+](C)(C)Cc1cc(O*)ccc1Oc3ccc(C(=O)c2ccc(*)cc2)cc3,Cc3cc(Oc2ccc(C(=O)c1ccc(*)cc1)cc2)ccc3O*,*CC*,67,33,0,0,0,0,0,0,0,0,0,0,0,0,0,0,0,0,0,0,100,3.27,25,30,OHCond(mS/cm),0,1.119
C[N+](C)(C)CC(O)C[N+](C)(C)Cc1cc(O*)ccc1Oc3ccc(C(=O)c2ccc(*)cc2)cc3,Cc3cc(Oc2ccc(C(=O)c1ccc(*)cc1)cc2)ccc3O*,*CC*,53,47,0,0,0,0,0,0,0,0,0,0,0,0,0,0,0,0,0,0,100,2.74,25,50,OHCond(mS/cm),0,1.157
C[N+](C)(C)CC(O)C[N+](C)(C)Cc1cc(O*)ccc1Oc3ccc(C(=O)c2ccc(*)cc2)cc3,Cc3cc(Oc2ccc(C(=O)c1ccc(*)cc1)cc2)ccc3O*,*CC*,53,47,0,0,0,0,0,0,0,0,0,0,0,0,0,0,0,0,0,0,100,2.74,25,60,OHCond(mS/cm),0,1.21
C[N+](C)(C)CC(O)C[N+](C)(C)Cc1cc(O*)ccc1Oc3ccc(C(=O)c2ccc(*)cc2)cc3,Cc3cc(Oc2ccc(C(=O)c1ccc(*)cc1)cc2)ccc3O*,*CC*,53,47,0,0,0,0,0,0,0,0,0,0,0,0,0,0,0,0,0,0,100,2.74,25,70,OHCond(mS/cm),0,1.271
C[N+](C)(C)CC(O)C[N+](C)(C)Cc1cc(O*)ccc1Oc3ccc(C(=O)c2ccc(*)cc2)cc3,Cc3cc(Oc2ccc(C(=O)c1ccc(*)cc1)cc2)ccc3O*,*CC*,67,33,0,0,0,0,0,0,0,0,0,0,0,0,0,0,0,0,0,0,100,3.27,25,40,OHCond(mS/cm),0,1.301
C[N+](C)(C)CC(O)C[N+](C)(C)Cc1cc(O*)ccc1Oc3ccc(C(=O)c2ccc(*)cc2)cc3,Cc3cc(Oc2ccc(C(=O)c1ccc(*)cc1)cc2)ccc3O*,*CC*,53,47,0,0,0,0,0,0,0,0,0,0,0,0,0,0,0,0,0,0,100,2.74,25,75,OHCond(mS/cm),0,1.343
C[N+](C)(C)CC(O)C[N+](C)(C)Cc1cc(O*)ccc1Oc3ccc(C(=O)c2ccc(*)cc2)cc3,Cc3cc(Oc2ccc(C(=O)c1ccc(*)cc1)cc2)ccc3O*,*CC*,85,15,0,0,0,0,0,0,0,0,0,0,0,0,0,0,0,0,0,0,100,3.88,25,40,OHCond(mS/cm),0,1.368
C[N+](C)(C)CC(O)C[N+](C)(C)Cc1cc(O*)ccc1Oc3ccc(C(=O)c2ccc(*)cc2)cc3,Cc3cc(Oc2ccc(C(=O)c1ccc(*)cc1)cc2)ccc3O*,*CC*,67,33,0,0,0,0,0,0,0,0,0,0,0,0,0,0,0,0,0,0,100,3.27,25,50,OHCond(mS/cm),0,1.395
C[N+](C)(C)CC(O)C[N+](C)(C)Cc1cc(O*)ccc1Oc3ccc(C(=O)c2ccc(*)cc2)cc3,Cc3cc(Oc2ccc(C(=O)c1ccc(*)cc1)cc2)ccc3O*,*CC*,67,33,0,0,0,0,0,0,0,0,0,0,0,0,0,0,0,0,0,0,100,3.27,25,60,OHCond(mS/cm),0,1.477
C[N+](C)(C)CC(O)C[N+](C)(C)Cc1cc(O*)ccc1Oc3ccc(C(=O)c2ccc(*)cc2)cc3,Cc3cc(Oc2ccc(C(=O)c1ccc(*)cc1)cc2)ccc3O*,*CC*,85,15,0,0,0,0,0,0,0,0,0,0,0,0,0,0,0,0,0,0,100,3.88,25,50,OHCond(mS/cm),0,1.506
C[N+](C)(C)CC(O)C[N+](C)(C)Cc1cc(O*)ccc1Oc3ccc(C(=O)c2ccc(*)cc2)cc3,Cc3cc(Oc2ccc(C(=O)c1ccc(*)cc1)cc2)ccc3O*,*CC*,67,33,0,0,0,0,0,0,0,0,0,0,0,0,0,0,0,0,0,0,100,3.27,25,70,OHCond(mS/cm),0,1.564
C[N+](C)(C)CC(O)C[N+](C)(C)Cc1cc(O*)ccc1Oc3ccc(C(=O)c2ccc(*)cc2)cc3,Cc3cc(Oc2ccc(C(=O)c1ccc(*)cc1)cc2)ccc3O*,*CC*,67,33,0,0,0,0,0,0,0,0,0,0,0,0,0,0,0,0,0,0,100,3.27,25,75,OHCond(mS/cm),0,1.651
Fc2c(F)c(c1c(F)c(F)c(*)c(F)c1F)c(F)c(F)c2Oc4ccc(C(c3ccc(O*)cc3)(C(F)(F)F)C(F)(F)F)cc4,Fc2c(F)c(c1c(F)c(F)c(*)c(F)c1F)c(F)c(F)c2Oc5ccc(Oc3ccc(O*)cc3[n+]4ccccc4)cc5[n+]6ccccc6,*CC*,62.5,37.5,0,0,0,0,0,0,0,0,0,0,0,0,0,0,0,0,0,0,100,1.17,25,30,OHCond(mS/cm),0,-0.201
Fc2c(F)c(c1c(F)c(F)c(*)c(F)c1F)c(F)c(F)c2Oc4ccc(C(c3ccc(O*)cc3)(C(F)(F)F)C(F)(F)F)cc4,Fc2c(F)c(c1c(F)c(F)c(*)c(F)c1F)c(F)c(F)c2Oc5ccc(Oc3ccc(O*)cc3[n+]4ccccc4)cc5[n+]6ccccc6,*CC*,62.5,37.5,0,0,0,0,0,0,0,0,0,0,0,0,0,0,0,0,0,0,100,1.17,25,40,OHCond(mS/cm),0,-0.155
Fc2c(F)c(c1c(F)c(F)c(*)c(F)c1F)c(F)c(F)c2Oc4ccc(C(c3ccc(O*)cc3)(C(F)(F)F)C(F)(F)F)cc4,Fc2c(F)c(c1c(F)c(F)c(*)c(F)c1F)c(F)c(F)c2Oc5ccc(Oc3ccc(O*)cc3[n+]4ccccc4)cc5[n+]6ccccc6,*CC*,62.5,37.5,0,0,0,0,0,0,0,0,0,0,0,0,0,0,0,0,0,0,100,1.17,25,50,OHCond(mS/cm),0,-0.092
Fc2c(F)c(c1c(F)c(F)c(*)c(F)c1F)c(F)c(F)c2Oc4ccc(C(c3ccc(O*)cc3)(C(F)(F)F)C(F)(F)F)cc4,Fc2c(F)c(c1c(F)c(F)c(*)c(F)c1F)c(F)c(F)c2Oc5ccc(Oc3ccc(O*)cc3[n+]4ccccc4)cc5[n+]6ccccc6,*CC*,62.5,37.5,0,0,0,0,0,0,0,0,0,0,0,0,0,0,0,0,0,0,100,1.17,25,60,OHCond(mS/cm),0,0.009
Fc2c(F)c(c1c(F)c(F)c(*)c(F)c1F)c(F)c(F)c2Oc4ccc(C(c3ccc(O*)cc3)(C(F)(F)F)C(F)(F)F)cc4,Fc2c(F)c(c1c(F)c(F)c(*)c(F)c1F)c(F)c(F)c2Oc5ccc(Oc3ccc(O*)cc3[n+]4ccccc4)cc5[n+]6ccccc6,*CC*,62.5,37.5,0,0,0,0,0,0,0,0,0,0,0,0,0,0,0,0,0,0,100,1.17,25,70,OHCond(mS/cm),0,0.086
Fc2c(F)c(c1c(F)c(F)c(*)c(F)c1F)c(F)c(F)c2Oc4ccc(C(c3ccc(O*)cc3)(C(F)(F)F)C(F)(F)F)cc4,Fc2c(F)c(c1c(F)c(F)c(*)c(F)c1F)c(F)c(F)c2Oc5ccc(Oc3ccc(O*)cc3[n+]4ccccc4)cc5[n+]6ccccc6,*CC*,62.5,37.5,0,0,0,0,0,0,0,0,0,0,0,0,0,0,0,0,0,0,100,1.17,25,80,OHCond(mS/cm),0,0.104
Fc2c(F)c(c1c(F)c(F)c(*)c(F)c1F)c(F)c(F)c2Oc4ccc(C(c3ccc(O*)cc3)(C(F)(F)F)C(F)(F)F)cc4,CCCC[N+](C)(C)c1cc(O*)ccc1Oc4ccc(Oc3c(F)c(F)c(c2c(F)c(F)c(*)c(F)c2F)c(F)c3F)c([N+](C)(C)CCCC)c4,*CC*,62.5,37.5,0,0,0,0,0,0,0,0,0,0,0,0,0,0,0,0,0,0,100,1.15,25,30,OHCond(mS/cm),0,0.401
Fc2c(F)c(c1c(F)c(F)c(*)c(F)c1F)c(F)c(F)c2Oc4ccc(C(c3ccc(O*)cc3)(C(F)(F)F)C(F)(F)F)cc4,CCCC[N+](C)(C)c1cc(O*)ccc1Oc4ccc(Oc3c(F)c(F)c(c2c(F)c(F)c(*)c(F)c2F)c(F)c3F)c([N+](C)(C)CCCC)c4,*CC*,62.5,37.5,0,0,0,0,0,0,0,0,0,0,0,0,0,0,0,0,0,0,100,1.15,25,40,OHCond(mS/cm),0,0.522
Fc2c(F)c(c1c(F)c(F)c(*)c(F)c1F)c(F)c(F)c2Oc4ccc(C(c3ccc(O*)cc3)(C(F)(F)F)C(F)(F)F)cc4,CCCC[N+](C)(C)c1cc(O*)ccc1Oc4ccc(Oc3c(F)c(F)c(c2c(F)c(F)c(*)c(F)c2F)c(F)c3F)c([N+](C)(C)CCCC)c4,*CC*,62.5,37.5,0,0,0,0,0,0,0,0,0,0,0,0,0,0,0,0,0,0,100,1.15,25,50,OHCond(mS/cm),0,0.625
Fc2c(F)c(c1c(F)c(F)c(*)c(F)c1F)c(F)c(F)c2Oc4ccc(C(c3ccc(O*)cc3)(C(F)(F)F)C(F)(F)F)cc4,CCCC[N+](C)(C)c1cc(O*)ccc1Oc4ccc(Oc3c(F)c(F)c(c2c(F)c(F)c(*)c(F)c2F)c(F)c3F)c([N+](C)(C)CCCC)c4,*CC*,62.5,37.5,0,0,0,0,0,0,0,0,0,0,0,0,0,0,0,0,0,0,100,1.15,25,60,OHCond(mS/cm),0,0.713
Fc2c(F)c(c1c(F)c(F)c(*)c(F)c1F)c(F)c(F)c2Oc4ccc(C(c3ccc(O*)cc3)(C(F)(F)F)C(F)(F)F)cc4,C[N+](C)(C)c1cc(O*)ccc1Oc4ccc(Oc3c(F)c(F)c(c2c(F)c(F)c(*)c(F)c2F)c(F)c3F)c([N+](C)(C)C)c4,*CC*,62.5,37.5,0,0,0,0,0,0,0,0,0,0,0,0,0,0,0,0,0,0,100,1.2,25,30,OHCond(mS/cm),0,0.78
Fc2c(F)c(c1c(F)c(F)c(*)c(F)c1F)c(F)c(F)c2Oc4ccc(C(c3ccc(O*)cc3)(C(F)(F)F)C(F)(F)F)cc4,CCCC[N+](C)(C)c1cc(O*)ccc1Oc4ccc(Oc3c(F)c(F)c(c2c(F)c(F)c(*)c(F)c2F)c(F)c3F)c([N+](C)(C)CCCC)c4,*CC*,62.5,37.5,0,0,0,0,0,0,0,0,0,0,0,0,0,0,0,0,0,0,100,1.15,25,70,OHCond(mS/cm),0,0.793
Fc2c(F)c(c1c(F)c(F)c(*)c(F)c1F)c(F)c(F)c2Oc4ccc(C(c3ccc(O*)cc3)(C(F)(F)F)C(F)(F)F)cc4,CCCC[N+](C)(C)c1cc(O*)ccc1Oc4ccc(Oc3c(F)c(F)c(c2c(F)c(F)c(*)c(F)c2F)c(F)c3F)c([N+](C)(C)CCCC)c4,*CC*,62.5,37.5,0,0,0,0,0,0,0,0,0,0,0,0,0,0,0,0,0,0,100,1.15,25,80,OHCond(mS/cm),0,0.852
Fc2c(F)c(c1c(F)c(F)c(*)c(F)c1F)c(F)c(F)c2Oc4ccc(C(c3ccc(O*)cc3)(C(F)(F)F)C(F)(F)F)cc4,C[N+](C)(C)c1cc(O*)ccc1Oc4ccc(Oc3c(F)c(F)c(c2c(F)c(F)c(*)c(F)c2F)c(F)c3F)c([N+](C)(C)C)c4,*CC*,62.5,37.5,0,0,0,0,0,0,0,0,0,0,0,0,0,0,0,0,0,0,100,1.2,25,40,OHCond(mS/cm),0,0.885
Fc2c(F)c(c1c(F)c(F)c(*)c(F)c1F)c(F)c(F)c2Oc4ccc(C(c3ccc(O*)cc3)(C(F)(F)F)C(F)(F)F)cc4,Cc1n(C)cc[n+]1c2cc(O*)ccc2Oc6ccc(Oc4c(F)c(F)c(c3c(F)c(F)c(*)c(F)c3F)c(F)c4F)c([n+]5ccn(C)c5C)c6,*CC*,62.5,37.5,0,0,0,0,0,0,0,0,0,0,0,0,0,0,0,0,0,0,100,1.15,25,30,OHCond(mS/cm),0,0.934
Fc2c(F)c(c1c(F)c(F)c(*)c(F)c1F)c(F)c(F)c2Oc4ccc(C(c3ccc(O*)cc3)(C(F)(F)F)C(F)(F)F)cc4,Cn6cc[n+](c1cc(O*)ccc1Oc5ccc(Oc3c(F)c(F)c(c2c(F)c(F)c(*)c(F)c2F)c(F)c3F)c([n+]4ccn(C)c4)c5)c6,*CC*,35.7,64.3,0,0,0,0,0,0,0,0,0,0,0,0,0,0,0,0,0,0,100,1.98,25,30,OHCond(mS/cm),0,0.947
Fc2c(F)c(c1c(F)c(F)c(*)c(F)c1F)c(F)c(F)c2Oc4ccc(C(c3ccc(O*)cc3)(C(F)(F)F)C(F)(F)F)cc4,C[N+](C)(C)c1cc(O*)ccc1Oc4ccc(Oc3c(F)c(F)c(c2c(F)c(F)c(*)c(F)c2F)c(F)c3F)c([N+](C)(C)C)c4,*CC*,62.5,37.5,0,0,0,0,0,0,0,0,0,0,0,0,0,0,0,0,0,0,100,1.2,25,50,OHCond(mS/cm),0,0.947
Fc2c(F)c(c1c(F)c(F)c(*)c(F)c1F)c(F)c(F)c2Oc4ccc(C(c3ccc(O*)cc3)(C(F)(F)F)C(F)(F)F)cc4,Cc1n(C)cc[n+]1c2cc(O*)ccc2Oc6ccc(Oc4c(F)c(F)c(c3c(F)c(F)c(*)c(F)c3F)c(F)c4F)c([n+]5ccn(C)c5C)c6,*CC*,62.5,37.5,0,0,0,0,0,0,0,0,0,0,0,0,0,0,0,0,0,0,100,1.15,25,40,OHCond(mS/cm),0,1.023
Fc2c(F)c(c1c(F)c(F)c(*)c(F)c1F)c(F)c(F)c2Oc4ccc(C(c3ccc(O*)cc3)(C(F)(F)F)C(F)(F)F)cc4,C[N+](C)(C)c1cc(O*)ccc1Oc4ccc(Oc3c(F)c(F)c(c2c(F)c(F)c(*)c(F)c2F)c(F)c3F)c([N+](C)(C)C)c4,*CC*,62.5,37.5,0,0,0,0,0,0,0,0,0,0,0,0,0,0,0,0,0,0,100,1.2,25,60,OHCond(mS/cm),0,1.023
Fc2c(F)c(c1c(F)c(F)c(*)c(F)c1F)c(F)c(F)c2Oc4ccc(C(c3ccc(O*)cc3)(C(F)(F)F)C(F)(F)F)cc4,Cn6cc[n+](c1cc(O*)ccc1Oc5ccc(Oc3c(F)c(F)c(c2c(F)c(F)c(*)c(F)c2F)c(F)c3F)c([n+]4ccn(C)c4)c5)c6,*CC*,35.7,64.3,0,0,0,0,0,0,0,0,0,0,0,0,0,0,0,0,0,0,100,1.98,25,40,OHCond(mS/cm),0,1.056
Fc2c(F)c(c1c(F)c(F)c(*)c(F)c1F)c(F)c(F)c2Oc4ccc(C(c3ccc(O*)cc3)(C(F)(F)F)C(F)(F)F)cc4,C[N+](C)(C)c1cc(O*)ccc1Oc4ccc(Oc3c(F)c(F)c(c2c(F)c(F)c(*)c(F)c2F)c(F)c3F)c([N+](C)(C)C)c4,*CC*,62.5,37.5,0,0,0,0,0,0,0,0,0,0,0,0,0,0,0,0,0,0,100,1.2,25,70,OHCond(mS/cm),0,1.092
Fc2c(F)c(c1c(F)c(F)c(*)c(F)c1F)c(F)c(F)c2Oc4ccc(C(c3ccc(O*)cc3)(C(F)(F)F)C(F)(F)F)cc4,Cc1n(C)cc[n+]1c2cc(O*)ccc2Oc6ccc(Oc4c(F)c(F)c(c3c(F)c(F)c(*)c(F)c3F)c(F)c4F)c([n+]5ccn(C)c5C)c6,*CC*,62.5,37.5,0,0,0,0,0,0,0,0,0,0,0,0,0,0,0,0,0,0,100,1.15,25,50,OHCond(mS/cm),0,1.115
Fc2c(F)c(c1c(F)c(F)c(*)c(F)c1F)c(F)c(F)c2Oc4ccc(C(c3ccc(O*)cc3)(C(F)(F)F)C(F)(F)F)cc4,Cn6cc[n+](c1cc(O*)ccc1Oc5ccc(Oc3c(F)c(F)c(c2c(F)c(F)c(*)c(F)c2F)c(F)c3F)c([n+]4ccn(C)c4)c5)c6,*CC*,35.7,64.3,0,0,0,0,0,0,0,0,0,0,0,0,0,0,0,0,0,0,100,1.98,25,50,OHCond(mS/cm),0,1.145
Fc2c(F)c(c1c(F)c(F)c(*)c(F)c1F)c(F)c(F)c2Oc4ccc(C(c3ccc(O*)cc3)(C(F)(F)F)C(F)(F)F)cc4,C[N+](C)(C)c1cc(O*)ccc1Oc4ccc(Oc3c(F)c(F)c(c2c(F)c(F)c(*)c(F)c2F)c(F)c3F)c([N+](C)(C)C)c4,*CC*,62.5,37.5,0,0,0,0,0,0,0,0,0,0,0,0,0,0,0,0,0,0,100,1.2,25,80,OHCond(mS/cm),0,1.161
Fc2c(F)c(c1c(F)c(F)c(*)c(F)c1F)c(F)c(F)c2Oc4ccc(C(c3ccc(O*)cc3)(C(F)(F)F)C(F)(F)F)cc4,Cc1n(C)cc[n+]1c2cc(O*)ccc2Oc6ccc(Oc4c(F)c(F)c(c3c(F)c(F)c(*)c(F)c3F)c(F)c4F)c([n+]5ccn(C)c5C)c6,*CC*,62.5,37.5,0,0,0,0,0,0,0,0,0,0,0,0,0,0,0,0,0,0,100,1.15,25,60,OHCond(mS/cm),0,1.174
Fc2c(F)c(c1c(F)c(F)c(*)c(F)c1F)c(F)c(F)c2Oc4ccc(C(c3ccc(O*)cc3)(C(F)(F)F)C(F)(F)F)cc4,Cn6cc[n+](c1cc(O*)ccc1Oc5ccc(Oc3c(F)c(F)c(c2c(F)c(F)c(*)c(F)c2F)c(F)c3F)c([n+]4ccn(C)c4)c5)c6,*CC*,35.7,64.3,0,0,0,0,0,0,0,0,0,0,0,0,0,0,0,0,0,0,100,1.98,25,60,OHCond(mS/cm),0,1.191
Fc2c(F)c(c1c(F)c(F)c(*)c(F)c1F)c(F)c(F)c2Oc4ccc(C(c3ccc(O*)cc3)(C(F)(F)F)C(F)(F)F)cc4,Cn6cc[n+](c1cc(O*)ccc1Oc5ccc(Oc3c(F)c(F)c(c2c(F)c(F)c(*)c(F)c2F)c(F)c3F)c([n+]4ccn(C)c4)c5)c6,*CC*,35.7,64.3,0,0,0,0,0,0,0,0,0,0,0,0,0,0,0,0,0,0,100,1.98,25,70,OHCond(mS/cm),0,1.253
Fc2c(F)c(c1c(F)c(F)c(*)c(F)c1F)c(F)c(F)c2Oc4ccc(C(c3ccc(O*)cc3)(C(F)(F)F)C(F)(F)F)cc4,Cc1n(C)cc[n+]1c2cc(O*)ccc2Oc6ccc(Oc4c(F)c(F)c(c3c(F)c(F)c(*)c(F)c3F)c(F)c4F)c([n+]5ccn(C)c5C)c6,*CC*,62.5,37.5,0,0,0,0,0,0,0,0,0,0,0,0,0,0,0,0,0,0,100,1.15,25,70,OHCond(mS/cm),0,1.263
Fc2c(F)c(c1c(F)c(F)c(*)c(F)c1F)c(F)c(F)c2Oc4ccc(C(c3ccc(O*)cc3)(C(F)(F)F)C(F)(F)F)cc4,Cc1n(C)cc[n+]1c2cc(O*)ccc2Oc6ccc(Oc4c(F)c(F)c(c3c(F)c(F)c(*)c(F)c3F)c(F)c4F)c([n+]5ccn(C)c5C)c6,*CC*,62.5,37.5,0,0,0,0,0,0,0,0,0,0,0,0,0,0,0,0,0,0,100,1.15,25,80,OHCond(mS/cm),0,1.309
Fc2c(F)c(c1c(F)c(F)c(*)c(F)c1F)c(F)c(F)c2Oc4ccc(C(c3ccc(O*)cc3)(C(F)(F)F)C(F)(F)F)cc4,Cn6cc[n+](c1cc(O*)ccc1Oc5ccc(Oc3c(F)c(F)c(c2c(F)c(F)c(*)c(F)c2F)c(F)c3F)c([n+]4ccn(C)c4)c5)c6,*CC*,35.7,64.3,0,0,0,0,0,0,0,0,0,0,0,0,0,0,0,0,0,0,100,1.98,25,80,OHCond(mS/cm),0,1.316
Fc2c(F)c(c1c(F)c(F)c(*)c(F)c1F)c(F)c(F)c2Oc4ccc(C(c3ccc(O*)cc3)(C(F)(F)F)C(F)(F)F)cc4,C[N+](C)(C)c1cc(O*)ccc1Oc4ccc(Oc3c(F)c(F)c(c2c(F)c(F)c(*)c(F)c2F)c(F)c3F)c([N+](C)(C)C)c4,*CC*,35.7,64.3,0,0,0,0,0,0,0,0,0,0,0,0,0,0,0,0,0,0,100,2.08,25,30,OHCond(mS/cm),0,1.539
Fc2c(F)c(c1c(F)c(F)c(*)c(F)c1F)c(F)c(F)c2Oc4ccc(C(c3ccc(O*)cc3)(C(F)(F)F)C(F)(F)F)cc4,C[N+](C)(C)c1cc(O*)ccc1Oc4ccc(Oc3c(F)c(F)c(c2c(F)c(F)c(*)c(F)c2F)c(F)c3F)c([N+](C)(C)C)c4,*CC*,35.7,64.3,0,0,0,0,0,0,0,0,0,0,0,0,0,0,0,0,0,0,100,2.08,25,40,OHCond(mS/cm),0,1.612
Fc2c(F)c(c1c(F)c(F)c(*)c(F)c1F)c(F)c(F)c2Oc4ccc(C(c3ccc(O*)cc3)(C(F)(F)F)C(F)(F)F)cc4,C[N+](C)(C)c1cc(O*)ccc1Oc4ccc(Oc3c(F)c(F)c(c2c(F)c(F)c(*)c(F)c2F)c(F)c3F)c([N+](C)(C)C)c4,*CC*,35.7,64.3,0,0,0,0,0,0,0,0,0,0,0,0,0,0,0,0,0,0,100,2.08,25,60,OHCond(mS/cm),0,1.72
Fc2c(F)c(c1c(F)c(F)c(*)c(F)c1F)c(F)c(F)c2Oc4ccc(C(c3ccc(O*)cc3)(C(F)(F)F)C(F)(F)F)cc4,C[N+](C)(C)c1cc(O*)ccc1Oc4ccc(Oc3c(F)c(F)c(c2c(F)c(F)c(*)c(F)c2F)c(F)c3F)c([N+](C)(C)C)c4,*CC*,35.7,64.3,0,0,0,0,0,0,0,0,0,0,0,0,0,0,0,0,0,0,100,2.08,25,80,OHCond(mS/cm),0,1.799
Fc2c(F)c(c1c(F)c(F)c(*)c(F)c1F)c(F)c(F)c2Oc4ccc(C(c3ccc(O*)cc3)(C(F)(F)F)C(F)(F)F)cc4,C[N+](C)(C)c1cc(O*)ccc1Oc4ccc(Oc3c(F)c(F)c(c2c(F)c(F)c(*)c(F)c2F)c(F)c3F)c([N+](C)(C)C)c4,*CC*,35.7,64.3,0,0,0,0,0,0,0,0,0,0,0,0,0,0,0,0,0,0,100,2.08,25,25,OHCond(mS/cm),0,2.173
C[n+]%10ccn(Cc9cc(Cn1cc[n+](C)c1)cc(c8cc(S(=O)(=O)c7ccc(Oc3ccc(c2ccc(*)cc2)cc3)c(c6cc(Cn4cc[n+](C)c4)cc(Cn5cc[n+](C)c5)c6)c7)ccc8O*)c9)c%10,O=S(=O)(c1ccc(O*)cc1)c4ccc(Oc3ccc(c2ccc(*)cc2)cc3)cc4,*CC*,22,78,0,0,0,0,0,0,0,0,0,0,0,0,0,0,0,0,0,0,100,1.7,25,30,OHCond(mS/cm),0,0.792
C[n+]%10ccn(Cc9cc(Cn1cc[n+](C)c1)cc(c8cc(S(=O)(=O)c7ccc(Oc3ccc(c2ccc(*)cc2)cc3)c(c6cc(Cn4cc[n+](C)c4)cc(Cn5cc[n+](C)c5)c6)c7)ccc8O*)c9)c%10,O=S(=O)(c1ccc(O*)cc1)c4ccc(Oc3ccc(c2ccc(*)cc2)cc3)cc4,*CC*,28,72,0,0,0,0,0,0,0,0,0,0,0,0,0,0,0,0,0,0,100,2.04,25,30,OHCond(mS/cm),0,0.875
C[n+]%10ccn(Cc9cc(Cn1cc[n+](C)c1)cc(c8cc(S(=O)(=O)c7ccc(Oc3ccc(c2ccc(*)cc2)cc3)c(c6cc(Cn4cc[n+](C)c4)cc(Cn5cc[n+](C)c5)c6)c7)ccc8O*)c9)c%10,O=S(=O)(c1ccc(O*)cc1)c4ccc(Oc3ccc(c2ccc(*)cc2)cc3)cc4,*CC*,22,78,0,0,0,0,0,0,0,0,0,0,0,0,0,0,0,0,0,0,100,1.7,25,40,OHCond(mS/cm),0,0.929
C[n+]%10ccn(Cc9cc(Cn1cc[n+](C)c1)cc(c8cc(S(=O)(=O)c7ccc(Oc3ccc(c2ccc(*)cc2)cc3)c(c6cc(Cn4cc[n+](C)c4)cc(Cn5cc[n+](C)c5)c6)c7)ccc8O*)c9)c%10,O=S(=O)(c1ccc(O*)cc1)c4ccc(Oc3ccc(c2ccc(*)cc2)cc3)cc4,*CC*,28,72,0,0,0,0,0,0,0,0,0,0,0,0,0,0,0,0,0,0,100,2.04,25,40,OHCond(mS/cm),0,1.009
C[n+]%10ccn(Cc9cc(Cn1cc[n+](C)c1)cc(c8cc(S(=O)(=O)c7ccc(Oc3ccc(c2ccc(*)cc2)cc3)c(c6cc(Cn4cc[n+](C)c4)cc(Cn5cc[n+](C)c5)c6)c7)ccc8O*)c9)c%10,O=S(=O)(c1ccc(O*)cc1)c4ccc(Oc3ccc(c2ccc(*)cc2)cc3)cc4,*CC*,34,66,0,0,0,0,0,0,0,0,0,0,0,0,0,0,0,0,0,0,100,2.34,25,30,OHCond(mS/cm),0,1.009
C[n+]%10ccn(Cc9cc(Cn1cc[n+](C)c1)cc(c8cc(S(=O)(=O)c7ccc(Oc3ccc(c2ccc(*)cc2)cc3)c(c6cc(Cn4cc[n+](C)c4)cc(Cn5cc[n+](C)c5)c6)c7)ccc8O*)c9)c%10,O=S(=O)(c1ccc(O*)cc1)c4ccc(Oc3ccc(c2ccc(*)cc2)cc3)cc4,*CC*,22,78,0,0,0,0,0,0,0,0,0,0,0,0,0,0,0,0,0,0,100,1.7,25,50,OHCond(mS/cm),0,1.064
O=S(c1ccc(O[*])cc1)(c2ccc(Oc3c(C[N+](C)(C)C)cc(c4cc(C[N+](C)(C)C)c([*])c(C[N+](C)(C)C)c4)cc3C[N+](C)(C)C)cc2)=O,O=S(=O)(c1ccc(O*)cc1)c4ccc(Oc3ccc(c2ccc(*)cc2)cc3)cc4,*CC*,25,75,0,0,0,0,0,0,0,0,0,0,0,0,0,0,0,0,0,0,100,2.12,25,30,OHCond(mS/cm),0,1.107
C[n+]%10ccn(Cc9cc(Cn1cc[n+](C)c1)cc(c8cc(S(=O)(=O)c7ccc(Oc3ccc(c2ccc(*)cc2)cc3)c(c6cc(Cn4cc[n+](C)c4)cc(Cn5cc[n+](C)c5)c6)c7)ccc8O*)c9)c%10,O=S(=O)(c1ccc(O*)cc1)c4ccc(Oc3ccc(c2ccc(*)cc2)cc3)cc4,*CC*,28,72,0,0,0,0,0,0,0,0,0,0,0,0,0,0,0,0,0,0,100,2.04,25,50,OHCond(mS/cm),0,1.179
C[n+]%10ccn(Cc9cc(Cn1cc[n+](C)c1)cc(c8cc(S(=O)(=O)c7ccc(Oc3ccc(c2ccc(*)cc2)cc3)c(c6cc(Cn4cc[n+](C)c4)cc(Cn5cc[n+](C)c5)c6)c7)ccc8O*)c9)c%10,O=S(=O)(c1ccc(O*)cc1)c4ccc(Oc3ccc(c2ccc(*)cc2)cc3)cc4,*CC*,34,66,0,0,0,0,0,0,0,0,0,0,0,0,0,0,0,0,0,0,100,2.34,25,40,OHCond(mS/cm),0,1.179
C[n+]%10ccn(Cc9cc(Cn1cc[n+](C)c1)cc(c8cc(S(=O)(=O)c7ccc(Oc3ccc(c2ccc(*)cc2)cc3)c(c6cc(Cn4cc[n+](C)c4)cc(Cn5cc[n+](C)c5)c6)c7)ccc8O*)c9)c%10,O=S(=O)(c1ccc(O*)cc1)c4ccc(Oc3ccc(c2ccc(*)cc2)cc3)cc4,*CC*,22,78,0,0,0,0,0,0,0,0,0,0,0,0,0,0,0,0,0,0,100,1.7,25,60,OHCond(mS/cm),0,1.23
C[n+]%10ccn(Cc9cc(Cn1cc[n+](C)c1)cc(c8cc(S(=O)(=O)c7ccc(Oc3ccc(c2ccc(*)cc2)cc3)c(c6cc(Cn4cc[n+](C)c4)cc(Cn5cc[n+](C)c5)c6)c7)ccc8O*)c9)c%10,O=S(=O)(c1ccc(O*)cc1)c4ccc(Oc3ccc(c2ccc(*)cc2)cc3)cc4,*CC*,34,66,0,0,0,0,0,0,0,0,0,0,0,0,0,0,0,0,0,0,100,2.34,25,50,OHCond(mS/cm),0,1.29
C[n+]%10ccn(Cc9cc(Cn1cc[n+](C)c1)cc(c8cc(S(=O)(=O)c7ccc(Oc3ccc(c2ccc(*)cc2)cc3)c(c6cc(Cn4cc[n+](C)c4)cc(Cn5cc[n+](C)c5)c6)c7)ccc8O*)c9)c%10,O=S(=O)(c1ccc(O*)cc1)c4ccc(Oc3ccc(c2ccc(*)cc2)cc3)cc4,*CC*,22,78,0,0,0,0,0,0,0,0,0,0,0,0,0,0,0,0,0,0,100,1.7,25,70,OHCond(mS/cm),0,1.318
C[n+]%10ccn(Cc9cc(Cn1cc[n+](C)c1)cc(c8cc(S(=O)(=O)c7ccc(Oc3ccc(c2ccc(*)cc2)cc3)c(c6cc(Cn4cc[n+](C)c4)cc(Cn5cc[n+](C)c5)c6)c7)ccc8O*)c9)c%10,O=S(=O)(c1ccc(O*)cc1)c4ccc(Oc3ccc(c2ccc(*)cc2)cc3)cc4,*CC*,28,72,0,0,0,0,0,0,0,0,0,0,0,0,0,0,0,0,0,0,100,2.04,25,60,OHCond(mS/cm),0,1.328
C[n+]%10ccn(Cc9cc(Cn1cc[n+](C)c1)cc(c8cc(S(=O)(=O)c7ccc(Oc3ccc(c2ccc(*)cc2)cc3)c(c6cc(Cn4cc[n+](C)c4)cc(Cn5cc[n+](C)c5)c6)c7)ccc8O*)c9)c%10,O=S(=O)(c1ccc(O*)cc1)c4ccc(Oc3ccc(c2ccc(*)cc2)cc3)cc4,*CC*,22,78,0,4,0,0,0,0,0,0,0,0,0,0,0,0,0,0,0,0,100,1.7,80,80,OHCond(mS/cm),336,1.401
C[n+]%10ccn(Cc9cc(Cn1cc[n+](C)c1)cc(c8cc(S(=O)(=O)c7ccc(Oc3ccc(c2ccc(*)cc2)cc3)c(c6cc(Cn4cc[n+](C)c4)cc(Cn5cc[n+](C)c5)c6)c7)ccc8O*)c9)c%10,O=S(=O)(c1ccc(O*)cc1)c4ccc(Oc3ccc(c2ccc(*)cc2)cc3)cc4,*CC*,22,78,0,0,0,0,0,0,0,0,0,0,0,0,0,0,0,0,0,0,100,1.7,25,80,OHCond(mS/cm),0,1.403
C[n+]%10ccn(Cc9cc(Cn1cc[n+](C)c1)cc(c8cc(S(=O)(=O)c7ccc(Oc3ccc(c2ccc(*)cc2)cc3)c(c6cc(Cn4cc[n+](C)c4)cc(Cn5cc[n+](C)c5)c6)c7)ccc8O*)c9)c%10,O=S(=O)(c1ccc(O*)cc1)c4ccc(Oc3ccc(c2ccc(*)cc2)cc3)cc4,*CC*,28,72,0,0,0,0,0,0,0,0,0,0,0,0,0,0,0,0,0,0,100,2.04,25,70,OHCond(mS/cm),0,1.415
C[n+]%10ccn(Cc9cc(Cn1cc[n+](C)c1)cc(c8cc(S(=O)(=O)c7ccc(Oc3ccc(c2ccc(*)cc2)cc3)c(c6cc(Cn4cc[n+](C)c4)cc(Cn5cc[n+](C)c5)c6)c7)ccc8O*)c9)c%10,O=S(=O)(c1ccc(O*)cc1)c4ccc(Oc3ccc(c2ccc(*)cc2)cc3)cc4,*CC*,34,66,0,0,0,0,0,0,0,0,0,0,0,0,0,0,0,0,0,0,100,2.34,25,60,OHCond(mS/cm),0,1.425
C[n+]%10ccn(Cc9cc(Cn1cc[n+](C)c1)cc(c8cc(S(=O)(=O)c7ccc(Oc3ccc(c2ccc(*)cc2)cc3)c(c6cc(Cn4cc[n+](C)c4)cc(Cn5cc[n+](C)c5)c6)c7)ccc8O*)c9)c%10,O=S(=O)(c1ccc(O*)cc1)c4ccc(Oc3ccc(c2ccc(*)cc2)cc3)cc4,*CC*,28,72,0,4,0,0,0,0,0,0,0,0,0,0,0,0,0,0,0,0,100,2.04,80,80,OHCond(mS/cm),336,1.474
C[n+]%10ccn(Cc9cc(Cn1cc[n+](C)c1)cc(c8cc(S(=O)(=O)c7ccc(Oc3ccc(c2ccc(*)cc2)cc3)c(c6cc(Cn4cc[n+](C)c4)cc(Cn5cc[n+](C)c5)c6)c7)ccc8O*)c9)c%10,O=S(=O)(c1ccc(O*)cc1)c4ccc(Oc3ccc(c2ccc(*)cc2)cc3)cc4,*CC*,34,66,0,0,0,0,0,0,0,0,0,0,0,0,0,0,0,0,0,0,100,2.34,25,70,OHCond(mS/cm),0,1.484
C[n+]%10ccn(Cc9cc(Cn1cc[n+](C)c1)cc(c8cc(S(=O)(=O)c7ccc(Oc3ccc(c2ccc(*)cc2)cc3)c(c6cc(Cn4cc[n+](C)c4)cc(Cn5cc[n+](C)c5)c6)c7)ccc8O*)c9)c%10,O=S(=O)(c1ccc(O*)cc1)c4ccc(Oc3ccc(c2ccc(*)cc2)cc3)cc4,*CC*,28,72,0,0,0,0,0,0,0,0,0,0,0,0,0,0,0,0,0,0,100,2.04,25,80,OHCond(mS/cm),0,1.49
C[n+]%10ccn(Cc9cc(Cn1cc[n+](C)c1)cc(c8cc(S(=O)(=O)c7ccc(Oc3ccc(c2ccc(*)cc2)cc3)c(c6cc(Cn4cc[n+](C)c4)cc(Cn5cc[n+](C)c5)c6)c7)ccc8O*)c9)c%10,O=S(=O)(c1ccc(O*)cc1)c4ccc(Oc3ccc(c2ccc(*)cc2)cc3)cc4,*CC*,34,66,0,4,0,0,0,0,0,0,0,0,0,0,0,0,0,0,0,0,100,2.34,80,80,OHCond(mS/cm),0,1.538
C[n+]%10ccn(Cc9cc(Cn1cc[n+](C)c1)cc(c8cc(S(=O)(=O)c7ccc(Oc3ccc(c2ccc(*)cc2)cc3)c(c6cc(Cn4cc[n+](C)c4)cc(Cn5cc[n+](C)c5)c6)c7)ccc8O*)c9)c%10,O=S(=O)(c1ccc(O*)cc1)c4ccc(Oc3ccc(c2ccc(*)cc2)cc3)cc4,*CC*,34,66,0,0,0,0,0,0,0,0,0,0,0,0,0,0,0,0,0,0,100,2.34,25,80,OHCond(mS/cm),0,1.555
C[n+]%10ccn(Cc9cc(Cn1cc[n+](C)c1)cc(c8cc(S(=O)(=O)c7ccc(Oc3ccc(c2ccc(*)cc2)cc3)c(c6cc(Cn4cc[n+](C)c4)cc(Cn5cc[n+](C)c5)c6)c7)ccc8O*)c9)c%10,O=S(=O)(c1ccc(O*)cc1)c4ccc(Oc3ccc(c2ccc(*)cc2)cc3)cc4,*CC*,25,75,0,0,0,0,0,0,0,0,0,0,0,0,0,0,0,0,0,0,100,1.88,25,80,OHCond(mS/cm),0,1.558
C[N+](C)(C)Cc4cc(Oc3cc(C[N+](C)(C)C)c(Oc2ccc(S(=O)(=O)c1ccc(*)cc1)cc2)c(C[N+](C)(C)C)c3)cc(C[N+](C)(C)C)c4O*,O=S(=O)(c3ccc(Oc2ccc(c1ccc(O*)cc1)cc2)cc3)c4ccc(*)cc4,*CC*,20,80,0,0,0,0,0,0,0,0,0,0,0,0,0,0,0,0,0,0,100,1.74,25,30,OHCond(mS/cm),0,1.656
C[N+](C)(C)Cc4cc(Oc3cc(C[N+](C)(C)C)c(Oc2ccc(S(=O)(=O)c1ccc(*)cc1)cc2)c(C[N+](C)(C)C)c3)cc(C[N+](C)(C)C)c4O*,O=S(=O)(c3ccc(Oc2ccc(c1ccc(O*)cc1)cc2)cc3)c4ccc(*)cc4,*CC*,20,80,0,0,0,0,0,0,0,0,0,0,0,0,0,0,0,0,0,0,100,1.74,25,40,OHCond(mS/cm),0,1.682
C[N+](C)(C)Cc4cc(Oc3cc(C[N+](C)(C)C)c(Oc2ccc(S(=O)(=O)c1ccc(*)cc1)cc2)c(C[N+](C)(C)C)c3)cc(C[N+](C)(C)C)c4O*,O=S(=O)(c3ccc(Oc2ccc(c1ccc(O*)cc1)cc2)cc3)c4ccc(*)cc4,*CC*,30,70,0,0,0,0,0,0,0,0,0,0,0,0,0,0,0,0,0,0,100,2.44,25,30,OHCond(mS/cm),0,1.707
C[N+](C)(C)Cc4cc(Oc3cc(C[N+](C)(C)C)c(Oc2ccc(S(=O)(=O)c1ccc(*)cc1)cc2)c(C[N+](C)(C)C)c3)cc(C[N+](C)(C)C)c4O*,O=S(=O)(c3ccc(Oc2ccc(c1ccc(O*)cc1)cc2)cc3)c4ccc(*)cc4,*CC*,30,70,0,0,0,0,0,0,0,0,0,0,0,0,0,0,0,0,0,0,100,2.44,25,40,OHCond(mS/cm),0,1.763
C[N+](C)(C)Cc4cc(Oc3cc(C[N+](C)(C)C)c(Oc2ccc(S(=O)(=O)c1ccc(*)cc1)cc2)c(C[N+](C)(C)C)c3)cc(C[N+](C)(C)C)c4O*,O=S(=O)(c3ccc(Oc2ccc(c1ccc(O*)cc1)cc2)cc3)c4ccc(*)cc4,*CC*,20,80,0,0,0,0,0,0,0,0,0,0,0,0,0,0,0,0,0,0,100,1.74,25,50,OHCond(mS/cm),0,1.776
C[N+](C)(C)Cc4cc(Oc3cc(C[N+](C)(C)C)c(Oc2ccc(S(=O)(=O)c1ccc(*)cc1)cc2)c(C[N+](C)(C)C)c3)cc(C[N+](C)(C)C)c4O*,O=S(=O)(c3ccc(Oc2ccc(c1ccc(O*)cc1)cc2)cc3)c4ccc(*)cc4,*CC*,40,60,0,0,0,0,0,0,0,0,0,0,0,0,0,0,0,0,0,0,100,3.07,25,30,OHCond(mS/cm),0,1.778
C[N+](C)(C)Cc4cc(Oc3cc(C[N+](C)(C)C)c(Oc2ccc(S(=O)(=O)c1ccc(*)cc1)cc2)c(C[N+](C)(C)C)c3)cc(C[N+](C)(C)C)c4O*,O=S(=O)(c3ccc(Oc2ccc(c1ccc(O*)cc1)cc2)cc3)c4ccc(*)cc4,*CC*,30,70,0,0,0,0,0,0,0,0,0,0,0,0,0,0,0,0,0,0,100,2.44,25,50,OHCond(mS/cm),0,1.824
C[N+](C)(C)Cc4cc(Oc3cc(C[N+](C)(C)C)c(Oc2ccc(S(=O)(=O)c1ccc(*)cc1)cc2)c(C[N+](C)(C)C)c3)cc(C[N+](C)(C)C)c4O*,O=S(=O)(c3ccc(Oc2ccc(c1ccc(O*)cc1)cc2)cc3)c4ccc(*)cc4,*CC*,40,60,0,0,0,0,0,0,0,0,0,0,0,0,0,0,0,0,0,0,100,3.07,25,40,OHCond(mS/cm),0,1.851
C[N+](C)(C)Cc4cc(Oc3cc(C[N+](C)(C)C)c(Oc2ccc(S(=O)(=O)c1ccc(*)cc1)cc2)c(C[N+](C)(C)C)c3)cc(C[N+](C)(C)C)c4O*,O=S(=O)(c3ccc(Oc2ccc(c1ccc(O*)cc1)cc2)cc3)c4ccc(*)cc4,*CC*,20,80,0,0,0,0,0,0,0,0,0,0,0,0,0,0,0,0,0,0,100,1.74,25,60,OHCond(mS/cm),0,1.863
C[N+](C)(C)Cc4cc(Oc3cc(C[N+](C)(C)C)c(Oc2ccc(S(=O)(=O)c1ccc(*)cc1)cc2)c(C[N+](C)(C)C)c3)cc(C[N+](C)(C)C)c4O*,O=S(=O)(c3ccc(Oc2ccc(c1ccc(O*)cc1)cc2)cc3)c4ccc(*)cc4,*CC*,40,60,0,0,0,0,0,0,0,0,0,0,0,0,0,0,0,0,0,0,100,3.07,25,50,OHCond(mS/cm),0,1.912
C[N+](C)(C)Cc4cc(Oc3cc(C[N+](C)(C)C)c(Oc2ccc(S(=O)(=O)c1ccc(*)cc1)cc2)c(C[N+](C)(C)C)c3)cc(C[N+](C)(C)C)c4O*,O=S(=O)(c3ccc(Oc2ccc(c1ccc(O*)cc1)cc2)cc3)c4ccc(*)cc4,*CC*,20,80,0,0,0,0,0,0,0,0,0,0,0,0,0,0,0,0,0,0,100,1.74,25,70,OHCond(mS/cm),0,1.925
C[N+](C)(C)Cc4cc(Oc3cc(C[N+](C)(C)C)c(Oc2ccc(S(=O)(=O)c1ccc(*)cc1)cc2)c(C[N+](C)(C)C)c3)cc(C[N+](C)(C)C)c4O*,O=S(=O)(c3ccc(Oc2ccc(c1ccc(O*)cc1)cc2)cc3)c4ccc(*)cc4,*CC*,30,70,0,0,0,0,0,0,0,0,0,0,0,0,0,0,0,0,0,0,100,2.44,25,60,OHCond(mS/cm),0,1.927
C[N+](C)(C)Cc4cc(Oc3cc(C[N+](C)(C)C)c(Oc2ccc(S(=O)(=O)c1ccc(*)cc1)cc2)c(C[N+](C)(C)C)c3)cc(C[N+](C)(C)C)c4O*,O=S(=O)(c3ccc(Oc2ccc(c1ccc(O*)cc1)cc2)cc3)c4ccc(*)cc4,*CC*,30,70,0,0,0,0,0,0,0,0,0,0,0,0,0,0,0,0,0,0,100,2.44,25,70,OHCond(mS/cm),0,1.955
C[N+](C)(C)Cc4cc(Oc3cc(C[N+](C)(C)C)c(Oc2ccc(S(=O)(=O)c1ccc(*)cc1)cc2)c(C[N+](C)(C)C)c3)cc(C[N+](C)(C)C)c4O*,O=S(=O)(c3ccc(Oc2ccc(c1ccc(O*)cc1)cc2)cc3)c4ccc(*)cc4,*CC*,40,60,0,0,0,0,0,0,0,0,0,0,0,0,0,0,0,0,0,0,100,3.07,25,60,OHCond(mS/cm),0,1.995
C[N+](C)(C)Cc4cc(Oc3cc(C[N+](C)(C)C)c(Oc2ccc(S(=O)(=O)c1ccc(*)cc1)cc2)c(C[N+](C)(C)C)c3)cc(C[N+](C)(C)C)c4O*,O=S(=O)(c3ccc(Oc2ccc(c1ccc(O*)cc1)cc2)cc3)c4ccc(*)cc4,*CC*,40,60,0,0,0,0,0,0,0,0,0,0,0,0,0,0,0,0,0,0,100,3.07,25,70,OHCond(mS/cm),0,2.115
C[n+]1ccn(C(C*)*)c1,c1ccc(C(C*)*)cc1,*CC*,33,67,0,0,0,0,0,0,0,0,0,0,0,0,0,0,0,0,0,0,100,3.12,25,30,OHCond(mS/cm),0,0.92
C[n+]1ccn(C(C*)*)c1,c1ccc(C(C*)*)cc1,*CC*,33,67,0,0,0,0,0,0,0,0,0,0,0,0,0,0,0,0,0,0,100,3.12,25,40,OHCond(mS/cm),0,0.932
C[n+]1ccn(C(C*)*)c1,c1ccc(C(C*)*)cc1,*CC*,42,58,0,0,0,0,0,0,0,0,0,0,0,0,0,0,0,0,0,0,100,3.96,25,30,OHCond(mS/cm),0,1.004
C[n+]1ccn(C(C*)*)c1,c1ccc(C(C*)*)cc1,*CC*,33,67,0,0,0,0,0,0,0,0,0,0,0,0,0,0,0,0,0,0,100,3.12,25,50,OHCond(mS/cm),0,1.009
CCCC[n+]1ccn(C(C*)*)c1,c1ccc(C(C*)*)cc1,*CC*,22,78,0,0,0,0,0,0,0,0,0,0,0,0,0,0,0,0,0,0,100,1.92,25,40,OHCond(mS/cm),0,1.009
C[n+]1ccn(C(C*)*)c1,c1ccc(C(C*)*)cc1,*CC*,42,58,0,0,0,0,0,0,0,0,0,0,0,0,0,0,0,0,0,0,100,3.96,25,40,OHCond(mS/cm),0,1.033
C[n+]1ccn(C(C*)*)c1,c1ccc(C(C*)*)cc1,*CC*,33,67,0,0,0,0,0,0,0,0,0,0,0,0,0,0,0,0,0,0,100,3.12,25,60,OHCond(mS/cm),0,1.053
C[n+]1ccn(C(C*)*)c1,c1ccc(C(C*)*)cc1,*CC*,42,58,0,0,0,0,0,0,0,0,0,0,0,0,0,0,0,0,0,0,100,3.96,25,50,OHCond(mS/cm),0,1.09
CCCC[n+]1ccn(C(C*)*)c1,c1ccc(C(C*)*)cc1,*CC*,29,71,0,0,0,0,0,0,0,0,0,0,0,0,0,0,0,0,0,0,100,2.46,25,30,OHCond(mS/cm),0,1.09
CCCC[n+]1ccn(C(C*)*)c1,c1ccc(C(C*)*)cc1,*CC*,22,78,0,0,0,0,0,0,0,0,0,0,0,0,0,0,0,0,0,0,100,1.92,25,50,OHCond(mS/cm),0,1.093
C[n+]1ccn(C(C*)*)c1,c1ccc(C(C*)*)cc1,*CC*,33,67,0,0,0,0,0,0,0,0,0,0,0,0,0,0,0,0,0,0,100,3.12,25,70,OHCond(mS/cm),0,1.104
CCCC[n+]1ccn(C(C*)*)c1,c1ccc(C(C*)*)cc1,*CC*,29,71,0,0,0,0,0,0,0,0,0,0,0,0,0,0,0,0,0,0,100,2.46,25,40,OHCond(mS/cm),0,1.111
C[n+]1ccn(C(C*)*)c1,c1ccc(C(C*)*)cc1,*CC*,45,55,0,0,0,0,0,0,0,0,0,0,0,0,0,0,0,0,0,0,100,4.23,25,30,OHCond(mS/cm),0,1.121
C[n+]1ccn(C(C*)*)c1,c1ccc(C(C*)*)cc1,*CC*,33,67,0,0,0,0,0,0,0,0,0,0,0,0,0,0,0,0,0,0,100,3.12,25,80,OHCond(mS/cm),0,1.161
C[n+]1ccn(C(C*)*)c1,c1ccc(C(C*)*)cc1,*CC*,45,55,0,0,0,0,0,0,0,0,0,0,0,0,0,0,0,0,0,0,100,4.23,25,40,OHCond(mS/cm),0,1.167
CCCC[n+]1ccn(C(C*)*)c1,c1ccc(C(C*)*)cc1,*CC*,29,71,0,0,0,0,0,0,0,0,0,0,0,0,0,0,0,0,0,0,100,2.46,25,50,OHCond(mS/cm),0,1.185
C[n+]1ccn(C(C*)*)c1,c1ccc(C(C*)*)cc1,*CC*,42,58,0,0,0,0,0,0,0,0,0,0,0,0,0,0,0,0,0,0,100,3.96,25,60,OHCond(mS/cm),0,1.19
C[n+]1ccn(C(C*)*)c1,c1ccc(C(C*)*)cc1,*CC*,45,55,0,0,0,0,0,0,0,0,0,0,0,0,0,0,0,0,0,0,100,4.23,25,50,OHCond(mS/cm),0,1.236
CCCC[n+]1ccn(C(C*)*)c1,c1ccc(C(C*)*)cc1,*CC*,22,78,0,0,0,0,0,0,0,0,0,0,0,0,0,0,0,0,0,0,100,1.92,25,60,OHCond(mS/cm),0,1.243
C[n+]1ccn(C(C*)*)c1,c1ccc(C(C*)*)cc1,*CC*,42,58,0,0,0,0,0,0,0,0,0,0,0,0,0,0,0,0,0,0,100,3.96,25,70,OHCond(mS/cm),0,1.262
C[n+]1ccn(C(C*)*)c1,c1ccc(C(C*)*)cc1,*CC*,45,55,0,0,0,0,0,0,0,0,0,0,0,0,0,0,0,0,0,0,100,4.23,25,60,OHCond(mS/cm),0,1.279
CCCC[n+]1ccn(C(C*)*)c1,c1ccc(C(C*)*)cc1,*CC*,29,71,0,0,0,0,0,0,0,0,0,0,0,0,0,0,0,0,0,0,100,2.46,25,60,OHCond(mS/cm),0,1.305
C[n+]1ccn(C(C*)*)c1,c1ccc(C(C*)*)cc1,*CC*,42,58,0,0,0,0,0,0,0,0,0,0,0,0,0,0,0,0,0,0,100,3.96,25,80,OHCond(mS/cm),0,1.312
CCCC[n+]1ccn(C(C*)*)c1,c1ccc(C(C*)*)cc1,*CC*,22,78,0,0,0,0,0,0,0,0,0,0,0,0,0,0,0,0,0,0,100,1.92,25,70,OHCond(mS/cm),0,1.336
C[n+]1ccn(C(C*)*)c1,c1ccc(C(C*)*)cc1,*CC*,45,55,0,0,0,0,0,0,0,0,0,0,0,0,0,0,0,0,0,0,100,4.23,25,70,OHCond(mS/cm),0,1.35
CCCC[n+]1ccn(C(C*)*)c1,c1ccc(C(C*)*)cc1,*CC*,36,64,0,0,0,0,0,0,0,0,0,0,0,0,0,0,0,0,0,0,100,2.98,25,30,OHCond(mS/cm),0,1.354
CCCC[n+]1ccn(C(C*)*)c1,c1ccc(C(C*)*)cc1,*CC*,29,71,0,0,0,0,0,0,0,0,0,0,0,0,0,0,0,0,0,0,100,2.46,25,70,OHCond(mS/cm),0,1.369
CCCC[n+]1ccn(C(C*)*)c1,c1ccc(C(C*)*)cc1,*CC*,22,78,0,0,0,0,0,0,0,0,0,0,0,0,0,0,0,0,0,0,100,1.92,25,80,OHCond(mS/cm),0,1.405
CCCC[n+]1ccn(C(C*)*)c1,c1ccc(C(C*)*)cc1,*CC*,36,64,0,0,0,0,0,0,0,0,0,0,0,0,0,0,0,0,0,0,100,2.98,25,40,OHCond(mS/cm),0,1.405
C[n+]1ccn(C(C*)*)c1,c1ccc(C(C*)*)cc1,*CC*,45,55,0,0,0,0,0,0,0,0,0,0,0,0,0,0,0,0,0,0,100,4.23,25,80,OHCond(mS/cm),0,1.442
CCCC[n+]1ccn(C(C*)*)c1,c1ccc(C(C*)*)cc1,*CC*,36,64,0,0,0,0,0,0,0,0,0,0,0,0,0,0,0,0,0,0,100,2.98,25,50,OHCond(mS/cm),0,1.446
CCCC[n+]1ccn(C(C*)*)c1,c1ccc(C(C*)*)cc1,*CC*,29,71,0,0,0,0,0,0,0,0,0,0,0,0,0,0,0,0,0,0,100,2.46,25,80,OHCond(mS/cm),0,1.453
CCCC[n+]1ccn(C(C*)*)c1,c1ccc(C(C*)*)cc1,*CC*,36,64,0,0,0,0,0,0,0,0,0,0,0,0,0,0,0,0,0,0,100,2.98,25,60,OHCond(mS/cm),0,1.504
CCCC[n+]1ccn(C(C*)*)c1,c1ccc(C(C*)*)cc1,*CC*,36,64,0,0,0,0,0,0,0,0,0,0,0,0,0,0,0,0,0,0,100,2.98,25,70,OHCond(mS/cm),0,1.617
CCCC[n+]1ccn(C(C*)*)c1,c1ccc(C(C*)*)cc1,*CC*,36,64,0,0,0,0,0,0,0,0,0,0,0,0,0,0,0,0,0,0,100,2.98,25,80,OHCond(mS/cm),0,1.684
[*]C1=CC(C)=C(O[*])C(C)=C1,*CC*,[*]C1=CC(C[N+](C)(C)C)=C(O[*])C(C)=C1,60,0,40,0,0,0,0,0,0,0,0,0,0,0,0,0,0,0,0,0,100,2.79,25,30,OHCond(mS/cm),0,0.991
[*]C1=CC(C)=C(O[*])C(C)=C1,*CC*,[*]C1=CC(C[N+](C)(C)C)=C(O[*])C(C)=C1,60,0,40,0,0,0,0,0,0,0,0,0,0,0,0,0,0,0,0,0,100,2.79,25,40,OHCond(mS/cm),0,1.066
[*]C1=CC(C)=C(O[*])C(C)=C1,*CC*,[*]C1=CC(C[N+](C)(C)C)=C(O[*])C(C)=C1,60,0,40,0,0,0,0,0,0,0,0,0,0,0,0,0,0,0,0,0,100,2.79,25,50,OHCond(mS/cm),0,1.132
[*]C1=CC(C)=C(O[*])C(C)=C1,*CC*,[*]C1=CC(C[N+](C)(C)C)=C(O[*])C(C)=C1,50,25,25,0,0,0,0,0,0,0,0,0,0,0,0,0,0,0,0,0,100,2.24,25,30,OHCond(mS/cm),0,1.157
[*]C1=CC(C)=C(O[*])C(C)=C1,[*]C1=CC(CNCCCC)=C(O[*])C(C)=C1,[*]C1=CC(C[N+](C)(C)C)=C(O[*])C(C)=C1,60,0,40,0,0,0,0,0,0,0,0,0,0,0,0,0,0,0,0,0,100,2.79,25,30,OHCond(mS/cm),0,1.2
[*]C1=CC(C)=C(O[*])C(C)=C1,*CC*,[*]C1=CC(C[N+](C)(C)C)=C(O[*])C(C)=C1,60,0,40,0,0,0,0,0,0,0,0,0,0,0,0,0,0,0,0,0,100,2.79,25,60,OHCond(mS/cm),0,1.208
[*]C1=CC(C)=C(O[*])C(C)=C1,*CC*,[*]C1=CC(C[N+](C)(C)C)=C(O[*])C(C)=C1,50,25,25,0,0,0,0,0,0,0,0,0,0,0,0,0,0,0,0,0,100,2.24,25,40,OHCond(mS/cm),0,1.245
[*]C1=CC(C)=C(O[*])C(C)=C1,[*]C1=CC(CNCC(F)(C(F)(C(F)(F)F)F)F)=C(C(C)=C1)O[*],[*]C1=CC(C[N+](C)(C)C)=C(O[*])C(C)=C1,60,0,40,0,0,0,0,0,0,0,0,0,0,0,0,0,0,0,0,0,100,2.79,25,30,OHCond(mS/cm),0,1.252
[*]C1=CC(C)=C(O[*])C(C)=C1,*CC*,[*]C1=CC(C[N+](C)(C)C)=C(O[*])C(C)=C1,60,0,40,0,0,0,0,0,0,0,0,0,0,0,0,0,0,0,0,0,100,2.79,25,70,OHCond(mS/cm),0,1.257
[*]C1=CC(C)=C(O[*])C(C)=C1,[*]C1=CC(CNCCCC)=C(O[*])C(C)=C1,[*]C1=CC(C[N+](C)(C)C)=C(O[*])C(C)=C1,60,0,40,0,0,0,0,0,0,0,0,0,0,0,0,0,0,0,0,0,100,2.79,25,40,OHCond(mS/cm),0,1.271
[*]C1=CC(C)=C(O[*])C(C)=C1,[*]C1=CC(CNCC(F)(C(F)(C(F)(F)F)F)F)=C(C(C)=C1)O[*],[*]C1=CC(C[N+](C)(C)C)=C(O[*])C(C)=C1,60,0,40,0,0,0,0,0,0,0,0,0,0,0,0,0,0,0,0,0,100,2.79,25,40,OHCond(mS/cm),0,1.31
[*]C1=CC(C)=C(O[*])C(C)=C1,*CC*,[*]C1=CC(C[N+](C)(C)C)=C(O[*])C(C)=C1,50,25,25,0,0,0,0,0,0,0,0,0,0,0,0,0,0,0,0,0,100,2.24,25,50,OHCond(mS/cm),0,1.317
[*]C1=CC(C)=C(O[*])C(C)=C1,[*]C1=CC(CNCCCC)=C(O[*])C(C)=C1,[*]C1=CC(C[N+](C)(C)C)=C(O[*])C(C)=C1,60,0,40,0,0,0,0,0,0,0,0,0,0,0,0,0,0,0,0,0,100,2.79,25,50,OHCond(mS/cm),0,1.329
[*]C1=CC(C)=C(O[*])C(C)=C1,*CC*,[*]C1=CC(C[N+](C)(C)C)=C(O[*])C(C)=C1,60,0,40,0,0,0,0,0,0,0,0,0,0,0,0,0,0,0,0,0,100,2.79,25,80,OHCond(mS/cm),0,1.329
[*]C1=CC(C)=C(O[*])C(C)=C1,*CC*,[*]C1=CC(C[N+](C)(C)C)=C(O[*])C(C)=C1,50,25,25,0,0,0,0,0,0,0,0,0,0,0,0,0,0,0,0,0,100,2.24,25,60,OHCond(mS/cm),0,1.363
[*]C1=CC(C)=C(O[*])C(C)=C1,[*]C1=CC(CNCC(F)(C(F)(C(F)(F)F)F)F)=C(C(C)=C1)O[*],[*]C1=CC(C[N+](C)(C)C)=C(O[*])C(C)=C1,60,0,40,0,0,0,0,0,0,0,0,0,0,0,0,0,0,0,0,0,100,2.79,25,50,OHCond(mS/cm),0,1.374
[*]C1=CC(C)=C(O[*])C(C)=C1,[*]C1=CC(CNCCCC)=C(O[*])C(C)=C1,[*]C1=CC(C[N+](C)(C)C)=C(O[*])C(C)=C1,50,25,25,0,0,0,0,0,0,0,0,0,0,0,0,0,0,0,0,0,100,1.64,25,30,OHCond(mS/cm),0,1.375
[*]C1=CC(C)=C(O[*])C(C)=C1,[*]C1=CC(CNCCCC)=C(O[*])C(C)=C1,[*]C1=CC(C[N+](C)(C)C)=C(O[*])C(C)=C1,60,0,40,0,0,0,0,0,0,0,0,0,0,0,0,0,0,0,0,0,100,2.79,25,60,OHCond(mS/cm),0,1.39
[*]C1=CC(C)=C(O[*])C(C)=C1,*CC*,[*]C1=CC(C[N+](C)(C)C)=C(O[*])C(C)=C1,50,25,25,0,0,0,0,0,0,0,0,0,0,0,0,0,0,0,0,0,100,2.24,25,70,OHCond(mS/cm),0,1.42
[*]C1=CC(C)=C(O[*])C(C)=C1,[*]C1=CC(CNCCCC)=C(O[*])C(C)=C1,[*]C1=CC(C[N+](C)(C)C)=C(O[*])C(C)=C1,60,0,40,0,0,0,0,0,0,0,0,0,0,0,0,0,0,0,0,0,100,2.79,25,70,OHCond(mS/cm),0,1.432
[*]C1=CC(C)=C(O[*])C(C)=C1,[*]C1=CC(CNCC(F)(C(F)(C(F)(F)F)F)F)=C(C(C)=C1)O[*],[*]C1=CC(C[N+](C)(C)C)=C(O[*])C(C)=C1,60,0,40,0,0,0,0,0,0,0,0,0,0,0,0,0,0,0,0,0,100,2.79,25,60,OHCond(mS/cm),0,1.441
[*]C1=CC(C)=C(O[*])C(C)=C1,[*]C1=CC(CNCCCC)=C(O[*])C(C)=C1,[*]C1=CC(C[N+](C)(C)C)=C(O[*])C(C)=C1,50,25,25,0,0,0,0,0,0,0,0,0,0,0,0,0,0,0,0,0,100,1.64,25,40,OHCond(mS/cm),0,1.443
[*]C1=CC(C)=C(O[*])C(C)=C1,[*]C1=CC(CNCC(F)(C(F)(C(F)(F)F)F)F)=C(C(C)=C1)O[*],[*]C1=CC(C[N+](C)(C)C)=C(O[*])C(C)=C1,50,25,25,0,0,0,0,0,0,0,0,0,0,0,0,0,0,0,0,0,100,1.36,25,30,OHCond(mS/cm),0,1.444
[*]C1=CC(C)=C(O[*])C(C)=C1,*CC*,[*]C1=CC(C[N+](C)(C)C)=C(O[*])C(C)=C1,50,25,25,0,0,0,0,0,0,0,0,0,0,0,0,0,0,0,0,0,100,2.24,25,80,OHCond(mS/cm),0,1.464
[*]C1=CC(C)=C(O[*])C(C)=C1,[*]C1=CC(CNCC(F)(C(F)(C(F)(F)F)F)F)=C(C(C)=C1)O[*],[*]C1=CC(C[N+](C)(C)C)=C(O[*])C(C)=C1,60,0,40,0,0,0,0,0,0,0,0,0,0,0,0,0,0,0,0,0,100,2.79,25,70,OHCond(mS/cm),0,1.474
[*]C1=CC(C)=C(O[*])C(C)=C1,[*]C1=CC(CNCC(F)(C(F)(C(F)(F)F)F)F)=C(C(C)=C1)O[*],[*]C1=CC(C[N+](C)(C)C)=C(O[*])C(C)=C1,50,25,25,0,0,0,0,0,0,0,0,0,0,0,0,0,0,0,0,0,100,1.36,25,40,OHCond(mS/cm),0,1.492
[*]C1=CC(C)=C(O[*])C(C)=C1,[*]C1=CC(CNCCCC)=C(O[*])C(C)=C1,[*]C1=CC(C[N+](C)(C)C)=C(O[*])C(C)=C1,50,25,25,0,0,0,0,0,0,0,0,0,0,0,0,0,0,0,0,0,100,1.64,25,50,OHCond(mS/cm),0,1.495
[*]C1=CC(C)=C(O[*])C(C)=C1,[*]C1=CC(CNCCCC)=C(O[*])C(C)=C1,[*]C1=CC(C[N+](C)(C)C)=C(O[*])C(C)=C1,34,26.4,39.6,0,0,0,0,0,0,0,0,0,0,0,0,0,0,0,0,0,100,2.45,25,30,OHCond(mS/cm),0,1.503
[*]C1=CC(C)=C(O[*])C(C)=C1,[*]C1=CC(CNCCCC)=C(O[*])C(C)=C1,[*]C1=CC(C[N+](C)(C)C)=C(O[*])C(C)=C1,60,0,40,0,0,0,0,0,0,0,0,0,0,0,0,0,0,0,0,0,100,2.79,25,80,OHCond(mS/cm),0,1.506
[*]C1=CC(C)=C(O[*])C(C)=C1,[*]C1=CC(CNCC(F)(C(F)(C(F)(F)F)F)F)=C(C(C)=C1)O[*],[*]C1=CC(C[N+](C)(C)C)=C(O[*])C(C)=C1,60,0,40,0,0,0,0,0,0,0,0,0,0,0,0,0,0,0,0,0,100,2.79,25,80,OHCond(mS/cm),0,1.536
[*]C1=CC(C)=C(O[*])C(C)=C1,[*]C1=CC(CNCCCC)=C(O[*])C(C)=C1,[*]C1=CC(C[N+](C)(C)C)=C(O[*])C(C)=C1,50,25,25,0,0,0,0,0,0,0,0,0,0,0,0,0,0,0,0,0,100,1.64,25,60,OHCond(mS/cm),0,1.538
[*]C1=CC(C)=C(O[*])C(C)=C1,[*]C1=CC(CNCCCC)=C(O[*])C(C)=C1,[*]C1=CC(C[N+](C)(C)C)=C(O[*])C(C)=C1,34,26.4,39.6,0,0,0,0,0,0,0,0,0,0,0,0,0,0,0,0,0,100,2.45,25,40,OHCond(mS/cm),0,1.552
[*]C1=CC(C)=C(O[*])C(C)=C1,[*]C1=CC(CNCC(F)(C(F)(C(F)(F)F)F)F)=C(C(C)=C1)O[*],[*]C1=CC(C[N+](C)(C)C)=C(O[*])C(C)=C1,50,25,25,0,0,0,0,0,0,0,0,0,0,0,0,0,0,0,0,0,100,1.36,25,50,OHCond(mS/cm),0,1.554
[*]C1=CC(C)=C(O[*])C(C)=C1,[*]C1=CC(CNCC(F)(C(F)(C(F)(F)F)F)F)=C(C(C)=C1)O[*],[*]C1=CC(C[N+](C)(C)C)=C(O[*])C(C)=C1,34,26.4,39.6,0,0,0,0,0,0,0,0,0,0,0,0,0,0,0,0,0,100,2.03,25,30,OHCond(mS/cm),0,1.555
[*]C1=CC(C)=C(O[*])C(C)=C1,[*]C1=CC(CNCCCC)=C(O[*])C(C)=C1,[*]C1=CC(C[N+](C)(C)C)=C(O[*])C(C)=C1,50,25,25,0,0,0,0,0,0,0,0,0,0,0,0,0,0,0,0,0,100,1.64,25,70,OHCond(mS/cm),0,1.595
[*]C1=CC(C)=C(O[*])C(C)=C1,[*]C1=CC(CNCCCC)=C(O[*])C(C)=C1,[*]C1=CC(C[N+](C)(C)C)=C(O[*])C(C)=C1,34,26.4,39.6,0,0,0,0,0,0,0,0,0,0,0,0,0,0,0,0,0,100,2.45,25,50,OHCond(mS/cm),0,1.604
[*]C1=CC(C)=C(O[*])C(C)=C1,[*]C1=CC(CNCC(F)(C(F)(C(F)(F)F)F)F)=C(C(C)=C1)O[*],[*]C1=CC(C[N+](C)(C)C)=C(O[*])C(C)=C1,34,26.4,39.6,0,0,0,0,0,0,0,0,0,0,0,0,0,0,0,0,0,100,2.03,25,40,OHCond(mS/cm),0,1.604
[*]C1=CC(C)=C(O[*])C(C)=C1,[*]C1=CC(CNCC(F)(C(F)(C(F)(F)F)F)F)=C(C(C)=C1)O[*],[*]C1=CC(C[N+](C)(C)C)=C(O[*])C(C)=C1,50,25,25,0,0,0,0,0,0,0,0,0,0,0,0,0,0,0,0,0,100,1.36,25,60,OHCond(mS/cm),0,1.604
[*]C1=CC(C)=C(O[*])C(C)=C1,[*]C1=CC(CNCCCC)=C(O[*])C(C)=C1,[*]C1=CC(C[N+](C)(C)C)=C(O[*])C(C)=C1,50,25,25,0,0,0,0,0,0,0,0,0,0,0,0,0,0,0,0,0,100,1.64,25,80,OHCond(mS/cm),0,1.639
[*]C1=CC(C)=C(O[*])C(C)=C1,[*]C1=CC(CNCCCC)=C(O[*])C(C)=C1,[*]C1=CC(C[N+](C)(C)C)=C(O[*])C(C)=C1,34,26.4,39.6,0,0,0,0,0,0,0,0,0,0,0,0,0,0,0,0,0,100,2.45,25,60,OHCond(mS/cm),0,1.656
[*]C1=CC(C)=C(O[*])C(C)=C1,[*]C1=CC(CNCC(F)(C(F)(C(F)(F)F)F)F)=C(C(C)=C1)O[*],[*]C1=CC(C[N+](C)(C)C)=C(O[*])C(C)=C1,50,25,25,0,0,0,0,0,0,0,0,0,0,0,0,0,0,0,0,0,100,1.36,25,70,OHCond(mS/cm),0,1.656
*CC*,*CC*,*CC*,0,0,0,0,0,0,0,0,0,0,0,0,0,0,0,0,0,0,0,0,100,0,25,80,OHCond(mS/cm),0,1.662
[*]C1=CC(C)=C(O[*])C(C)=C1,[*]C1=CC(CNCC(F)(C(F)(C(F)(F)F)F)F)=C(C(C)=C1)O[*],[*]C1=CC(C[N+](C)(C)C)=C(O[*])C(C)=C1,34,26.4,39.6,0,0,0,0,0,0,0,0,0,0,0,0,0,0,0,0,0,100,2.03,25,50,OHCond(mS/cm),0,1.67
[*]C1=CC(C)=C(O[*])C(C)=C1,[*]C1=CC(CNCC(F)(C(F)(C(F)(F)F)F)F)=C(C(C)=C1)O[*],[*]C1=CC(C[N+](C)(C)C)=C(O[*])C(C)=C1,50,25,25,0,0,0,0,0,0,0,0,0,0,0,0,0,0,0,0,0,100,1.36,25,80,OHCond(mS/cm),0,1.707
[*]C1=CC(C)=C(O[*])C(C)=C1,[*]C1=CC(CNCC(F)(C(F)(C(F)(F)F)F)F)=C(C(C)=C1)O[*],[*]C1=CC(C[N+](C)(C)C)=C(O[*])C(C)=C1,34,26.4,39.6,0,0,0,0,0,0,0,0,0,0,0,0,0,0,0,0,0,100,2.03,25,60,OHCond(mS/cm),0,1.718
[*]C1=CC(C)=C(O[*])C(C)=C1,[*]C1=CC(CNCCCC)=C(O[*])C(C)=C1,[*]C1=CC(C[N+](C)(C)C)=C(O[*])C(C)=C1,34,26.4,39.6,0,0,0,0,0,0,0,0,0,0,0,0,0,0,0,0,0,100,2.45,25,70,OHCond(mS/cm),0,1.719
[*]C1=CC(C)=C(O[*])C(C)=C1,[*]C1=CC(CNCCCC)=C(O[*])C(C)=C1,[*]C1=CC(C[N+](C)(C)C)=C(O[*])C(C)=C1,34,26.4,39.6,0,0,0,0,0,0,0,0,0,0,0,0,0,0,0,0,0,100,2.45,25,80,OHCond(mS/cm),0,1.76
[*]C1=CC(C)=C(O[*])C(C)=C1,[*]C1=CC(CNCC(F)(C(F)(C(F)(F)F)F)F)=C(C(C)=C1)O[*],[*]C1=CC(C[N+](C)(C)C)=C(O[*])C(C)=C1,34,26.4,39.6,0,0,0,0,0,0,0,0,0,0,0,0,0,0,0,0,0,100,2.03,25,70,OHCond(mS/cm),0,1.774
[*]C1=CC(C)=C(O[*])C(C)=C1,[*]C1=CC(CNCC(F)(C(F)(C(F)(F)F)F)F)=C(C(C)=C1)O[*],[*]C1=CC(C[N+](C)(C)C)=C(O[*])C(C)=C1,34,26.4,39.6,0,0,0,0,0,0,0,0,0,0,0,0,0,0,0,0,0,100,2.03,25,80,OHCond(mS/cm),0,1.812
CCCCCCCC[N+]4(C)CCC(*)(c3ccc(c2ccc(c1ccc(*)cc1)cc2)cc3)CC4,*CC*,*CC*,100,0,0,0,0,0,0,0,0,0,0,0,0,0,0,0,0,0,0,0,100,2.28,25,20,OHCond(mS/cm),0,1.467
C[N+]4(C)CCC(*)(c3ccc(c2ccc(c1ccc(*)cc1)cc2)cc3)CC4,*CC*,*CC*,100,0,0,0,0,0,0,0,0,0,0,0,0,0,0,0,0,0,0,0,100,2.94,25,20,OHCond(mS/cm),0,1.567
CCCCCC[N+]4(C)CCC(*)(c3ccc(c2ccc(c1ccc(*)cc1)cc2)cc3)CC4,*CC*,*CC*,100,0,0,0,0,0,0,0,0,0,0,0,0,0,0,0,0,0,0,0,100,2.44,25,20,OHCond(mS/cm),0,1.679
C[N+]4(C)CCC(*)(c3ccc(c2ccc(c1ccc(*)cc1)cc2)cc3)CC4,*CC*,*CC*,100,0,0,0,0,0,0,0,0,0,0,0,0,0,0,0,0,0,0,0,100,2.94,25,30,OHCond(mS/cm),0,1.69
C[N+]4(C)CCC(*)(c3ccc(c2ccc(c1ccc(*)cc1)cc2)cc3)CC4,*CC*,*CC*,100,0,0,0,0,0,0,0,0,0,0,0,0,0,0,0,0,0,0,0,100,2.94,25,80,OHCond(mS/cm),0,2.137
*OC1=C(C[N+](C)(C)C)C=C(C2=CC=C(OC3=CC=C(S(=O)(C4=CC=C(*)C=C4)=O)C=C3)C(C[N+](C)(C)C)=C2)C=C1,*OC1=CC=C(C2=CC=C(OC3=CC=C(S(=O)(C4=CC=C(*)C=C4)=O)C=C3)C=C2)C=C1,*CC*,40,60,0,0,0,0,0,0,0,0,0,0,0,0,0,0,0,0,0,0,100,1.75,25,30,OHCond(mS/cm),0,1.22
*OC1=C(C[N+](C)(C)C)C=C(C2=CC=C(OC3=CC=C(S(=O)(C4=CC=C(*)C=C4)=O)C=C3)C(C[N+](C)(C)C)=C2)C=C1,*OC1=CC=C(C2=CC=C(OC3=CC=C(S(=O)(C4=CC=C(*)C=C4)=O)C=C3)C=C2)C=C1,*CC*,40,60,0,0,0,0,0,0,0,0,0,0,0,0,0,0,0,0,0,0,100,1.75,25,40,OHCond(mS/cm),0,1.241
*OC1=C(C[N+](C)(C)C)C=C(C2=CC=C(OC3=CC=C(S(=O)(C4=CC=C(*)C=C4)=O)C=C3)C(C[N+](C)(C)C)=C2)C=C1,*OC1=CC=C(C2=CC=C(OC3=CC=C(S(=O)(C4=CC=C(*)C=C4)=O)C=C3)C=C2)C=C1,*CC*,40,60,0,0,0,0,0,0,0,0,0,0,0,0,0,0,0,0,0,0,100,1.75,25,50,OHCond(mS/cm),0,1.284
*OC1=C(C[N+](C)(C)C)C=C(C2=CC=C(OC3=CC=C(S(=O)(C4=CC=C(*)C=C4)=O)C=C3)C(C[N+](C)(C)C)=C2)C=C1,*OC1=CC=C(C2=CC=C(OC3=CC=C(S(=O)(C4=CC=C(*)C=C4)=O)C=C3)C=C2)C=C1,*CC*,50,50,0,0,0,0,0,0,0,0,0,0,0,0,0,0,0,0,0,0,100,2.12,25,20,OHCond(mS/cm),0,1.337
*OC1=C(C[N+](C)(C)C)C=C(C2=CC=C(OC3=CC=C(S(=O)(C4=CC=C(*)C=C4)=O)C=C3)C(C[N+](C)(C)C)=C2)C=C1,*OC1=CC=C(C2=CC=C(OC3=CC=C(S(=O)(C4=CC=C(*)C=C4)=O)C=C3)C=C2)C=C1,*CC*,40,60,0,0,0,0,0,0,0,0,0,0,0,0,0,0,0,0,0,0,100,1.75,25,60,OHCond(mS/cm),0,1.343
*OC1=C(C[N+](C)(C)C)C=C(C2=CC=C(OC3=CC=C(S(=O)(C4=CC=C(*)C=C4)=O)C=C3)C(C[N+](C)(C)C)=C2)C=C1,*OC1=CC=C(C2=CC=C(OC3=CC=C(S(=O)(C4=CC=C(*)C=C4)=O)C=C3)C=C2)C=C1,*CC*,50,50,0,0,0,0,0,0,0,0,0,0,0,0,0,0,0,0,0,0,100,2.12,25,30,OHCond(mS/cm),0,1.368
*OC1=C(C[N+](C)(C)C)C=C(C2=CC=C(OC3=CC=C(S(=O)(C4=CC=C(*)C=C4)=O)C=C3)C(C[N+](C)(C)C)=C2)C=C1,*OC1=CC=C(C2=CC=C(OC3=CC=C(S(=O)(C4=CC=C(*)C=C4)=O)C=C3)C=C2)C=C1,*CC*,50,50,0,0,0,0,0,0,0,0,0,0,0,0,0,0,0,0,0,0,100,2.12,25,40,OHCond(mS/cm),0,1.399
*OC1=C(C[N+](C)(C)C)C=C(C2=CC=C(OC3=CC=C(S(=O)(C4=CC=C(*)C=C4)=O)C=C3)C(C[N+](C)(C)C)=C2)C=C1,*OC1=CC=C(C2=CC=C(OC3=CC=C(S(=O)(C4=CC=C(*)C=C4)=O)C=C3)C=C2)C=C1,*CC*,40,60,0,0,0,0,0,0,0,0,0,0,0,0,0,0,0,0,0,0,100,1.75,25,70,OHCond(mS/cm),0,1.425
*OC1=C(C[N+](C)(C)C)C=C(C2=CC=C(OC3=CC=C(S(=O)(C4=CC=C(*)C=C4)=O)C=C3)C(C[N+](C)(C)C)=C2)C=C1,*OC1=CC=C(C2=CC=C(OC3=CC=C(S(=O)(C4=CC=C(*)C=C4)=O)C=C3)C=C2)C=C1,*CC*,50,50,0,0,0,0,0,0,0,0,0,0,0,0,0,0,0,0,0,0,100,2.12,25,50,OHCond(mS/cm),0,1.455
*OC1=C(C[N+](C)(C)C)C=C(C2=CC=C(OC3=CC=C(S(=O)(C4=CC=C(*)C=C4)=O)C=C3)C(C[N+](C)(C)C)=C2)C=C1,*OC1=CC=C(C2=CC=C(OC3=CC=C(S(=O)(C4=CC=C(*)C=C4)=O)C=C3)C=C2)C=C1,*CC*,50,50,0,0,0,0,0,0,0,0,0,0,0,0,0,0,0,0,0,0,100,2.12,25,60,OHCond(mS/cm),0,1.521
*OC1=C(C[N+](C)(C)C)C=C(C2=CC=C(OC3=CC=C(S(=O)(C4=CC=C(*)C=C4)=O)C=C3)C(C[N+](C)(C)C)=C2)C=C1,*OC1=CC=C(C2=CC=C(OC3=CC=C(S(=O)(C4=CC=C(*)C=C4)=O)C=C3)C=C2)C=C1,*CC*,60,40,0,0,0,0,0,0,0,0,0,0,0,0,0,0,0,0,0,0,100,2.47,25,20,OHCond(mS/cm),0,1.557
*OC1=C(C[N+](C)(C)C)C=C(C2=CC=C(OC3=CC=C(S(=O)(C4=CC=C(*)C=C4)=O)C=C3)C(C[N+](C)(C)C)=C2)C=C1,*OC1=CC=C(C2=CC=C(OC3=CC=C(S(=O)(C4=CC=C(*)C=C4)=O)C=C3)C=C2)C=C1,*CC*,60,40,0,0,0,0,0,0,0,0,0,0,0,0,0,0,0,0,0,0,100,2.47,25,30,OHCond(mS/cm),0,1.584
