Repository: Ramprasad-Group/polyVERSE

The data has been made available along with the following paper:

Schertzer, William; Al Otmi, Mohammed; Sampath, Janani; Lively, Ryan; Ramprasad, Rampid, "AI-Assisted Physics-Informed Predictions of Degradation Behavior of Polymeric Anion Exchange Membranes", The Journal of Physical Chemistry, Part B: Biophysics, Biomaterials, Liquids, Soft Matter, Section: B: Soft Matter, Fluid Interfaces, Colloids, Polymers, and Glassy Materials 

The dataset is split into two files that are joined on **DOI** + **Sample Name**:
* **aem_aging.csv**: property measurements over the course of alkaline stability tests (4,232 rows, 272 samples from 54 papers)

File: Other/Conductivity_anionic_aging/aem_aging.csv (part 2 of 10)
smiles1,smiles2,smiles3,c1,c2,c3,solvent_NaOH (M),solvent_KOH (M),additive_glutaraldehyde (wt%),additive_1-vinyl-propyltriethoxysilane-imidazolium  (wt%),additive_Polyvinylbenzyl_chloride (wt%),additive_phenyl-Silsesquioxane  (wt%),additive_Im-phenyl-Silsesquioxane  (wt%),additive_QA-Silsesquioxane  (wt%),additive_hexanedithiol  (wt%),additive_octanedithiol  (wt%),additive_PEG  (wt%),additive_PE  (wt%),additive_ZrO2  (wt%),additive_diethanediol  (wt%),additive_halloysite_nanotube  (wt%),additive_Polyvinyl_Imidazolium  (wt%),additive_PAGE  (wt%),RH (%),theor_IEC (meq/g),stability_test_temp (C),prop_test_temp (C),prop,time(h),value
*OC1=C(C[N+](C)(C)C)C=C(C2=CC=C(OC3=CC=C(S(=O)(C4=CC=C(*)C=C4)=O)C=C3)C(C[N+](C)(C)C)=C2)C=C1,*OC1=CC=C(C2=CC=C(OC3=CC=C(S(=O)(C4=CC=C(*)C=C4)=O)C=C3)C=C2)C=C1,*CC*,50,50,0,0,0,0,0,0,0,0,0,0,0,0,0,0,0,0,0,0,100,2.12,25,70,OHCond(mS/cm),0,1.617
*OC1=C(C[N+](C)(C)C)C=C(C2=CC=C(OC3=CC=C(S(=O)(C4=CC=C(*)C=C4)=O)C=C3)C(C[N+](C)(C)C)=C2)C=C1,*OC1=CC=C(C2=CC=C(OC3=CC=C(S(=O)(C4=CC=C(*)C=C4)=O)C=C3)C=C2)C=C1,*CC*,60,40,0,0,0,0,0,0,0,0,0,0,0,0,0,0,0,0,0,0,100,2.47,25,40,OHCond(mS/cm),0,1.618
*OC1=C(C[N+](C)(C)C)C=C(C2=CC=C(OC3=CC=C(S(=O)(C4=CC=C(*)C=C4)=O)C=C3)C(C[N+](C)(C)C)=C2)C=C1,*OC1=CC=C(C2=CC=C(OC3=CC=C(S(=O)(C4=CC=C(*)C=C4)=O)C=C3)C=C2)C=C1,*CC*,60,40,0,0,0,0,0,0,0,0,0,0,0,0,0,0,0,0,0,0,100,2.47,25,50,OHCond(mS/cm),0,1.665
*OC1=C(C[N+](C)(C)C)C=C(C2=CC=C(OC3=CC=C(S(=O)(C4=CC=C(*)C=C4)=O)C=C3)C(C[N+](C)(C)C)=C2)C=C1,*OC1=CC=C(C2=CC=C(OC3=CC=C(S(=O)(C4=CC=C(*)C=C4)=O)C=C3)C=C2)C=C1,*CC*,60,40,0,0,0,0,0,0,0,0,0,0,0,0,0,0,0,0,0,0,100,2.47,25,60,OHCond(mS/cm),0,1.741
*OC1=C(C[N+](C)(C)C)C=C(C2=CC=C(OC3=CC=C(S(=O)(C4=CC=C(*)C=C4)=O)C=C3)C(C[N+](C)(C)C)=C2)C=C1,*OC1=CC=C(C2=CC=C(OC3=CC=C(S(=O)(C4=CC=C(*)C=C4)=O)C=C3)C=C2)C=C1,*CC*,60,40,0,0,0,0,0,0,0,0,0,0,0,0,0,0,0,0,0,0,100,2.47,25,70,OHCond(mS/cm),0,1.793
*OC1=C(C[N+](C)(C)C)C=C(C2=CC=C(OC3=CC=C(S(=O)(C4=CC=C(*)C=C4)=O)C=C3)C(C[N+](C)(C)C)=C2)C=C1,*OC1=CC=C(C2=CC=C(OC3=CC=C(S(=O)(C4=CC=C(*)C=C4)=O)C=C3)C=C2)C=C1,*CC*,80,20,0,0,0,0,0,0,0,0,0,0,0,0,0,0,0,0,0,0,100,3.1,25,20,OHCond(mS/cm),0,1.813
*OC1=C(C[N+](C)(C)C)C=C(C2=CC=C(OC3=CC=C(S(=O)(C4=CC=C(*)C=C4)=O)C=C3)C(C[N+](C)(C)C)=C2)C=C1,*OC1=CC=C(C2=CC=C(OC3=CC=C(S(=O)(C4=CC=C(*)C=C4)=O)C=C3)C=C2)C=C1,*CC*,70,30,0,0,0,0,0,0,0,0,0,0,0,0,0,0,0,0,0,0,100,2.79,25,30,OHCond(mS/cm),0,2.112
*OC1=C(C[N+](C)(C)C)C=C(C2=CC=C(OC3=CC=C(S(=O)(C4=CC=C(*)C=C4)=O)C=C3)C(C[N+](C)(C)C)=C2)C=C1,*OC1=CC=C(C2=CC=C(OC3=CC=C(S(=O)(C4=CC=C(*)C=C4)=O)C=C3)C=C2)C=C1,*CC*,70,30,0,0,0,0,0,0,0,0,0,0,0,0,0,0,0,0,0,0,100,2.79,25,40,OHCond(mS/cm),0,2.175
*OC1=C(C[N+](C)(C)C)C=C(C2=CC=C(OC3=CC=C(S(=O)(C4=CC=C(*)C=C4)=O)C=C3)C(C[N+](C)(C)C)=C2)C=C1,*OC1=CC=C(C2=CC=C(OC3=CC=C(S(=O)(C4=CC=C(*)C=C4)=O)C=C3)C=C2)C=C1,*CC*,70,30,0,0,0,0,0,0,0,0,0,0,0,0,0,0,0,0,0,0,100,2.79,25,50,OHCond(mS/cm),0,2.277
Cc1c(O*)c(C[N+](C)(CCCCCCCN(C)C)C)cc(C2(c3c(c4c2cccc4)cccc3)c5cc(C[N+](C)(C)CCCCCCCN(C)C)c(Oc6ccc(S(=O)(c7ccc(*)cc7)=O)cc6)c(CBr)c5)c1,O=S(=O)(c6ccc(Oc5ccc(C4(c1ccc(O*)cc1)c2ccccc2c3ccccc34)cc5)cc6)c7ccc(*)cc7,*CC*,40,60,0,0,0,0,0,0,0,0,0,0,0,0,0,0,0,0,0,0,100,1.04,25,25,OHCond(mS/cm),0,1.458
Cc1c(O*)c(C[N+](C)(CCCCCCCN(C)C)C)cc(C2(c3c(c4c2cccc4)cccc3)c5cc(C[N+](C)(C)CCCCCCCN(C)C)c(Oc6ccc(S(=O)(c7ccc(*)cc7)=O)cc6)c(CBr)c5)c1,O=S(=O)(c6ccc(Oc5ccc(C4(c1ccc(O*)cc1)c2ccccc2c3ccccc34)cc5)cc6)c7ccc(*)cc7,*CC*,40,60,0,0,0,0,0,0,0,0,0,0,0,0,0,0,0,0,0,0,100,1.04,25,40,OHCond(mS/cm),0,1.496
Cc1c(O*)c(C[N+](C)(CCCCCCCN(C)C)C)cc(C2(c3c(c4c2cccc4)cccc3)c5cc(C[N+](C)(C)CCCCCCCN(C)C)c(Oc6ccc(S(=O)(c7ccc(*)cc7)=O)cc6)c(CBr)c5)c1,O=S(=O)(c6ccc(Oc5ccc(C4(c1ccc(O*)cc1)c2ccccc2c3ccccc34)cc5)cc6)c7ccc(*)cc7,*CC*,40,60,0,0,0,0,0,0,0,0,0,0,0,0,0,0,0,0,0,0,100,1.04,25,50,OHCond(mS/cm),0,1.527
Cc1c(O*)c(C[N+](C)(CCCCCCCN(C)C)C)cc(C2(c3c(c4c2cccc4)cccc3)c5cc(C[N+](C)(C)CCCCCCCN(C)C)c(Oc6ccc(S(=O)(c7ccc(*)cc7)=O)cc6)c(CBr)c5)c1,O=S(=O)(c6ccc(Oc5ccc(C4(c1ccc(O*)cc1)c2ccccc2c3ccccc34)cc5)cc6)c7ccc(*)cc7,*CC*,40,60,0,0,0,0,0,0,0,0,0,0,0,0,0,0,0,0,0,0,100,1.04,25,60,OHCond(mS/cm),0,1.581
Cc1c(O*)c(C[N+](C)(CCCCCCCN(C)C)C)cc(C2(c3c(c4c2cccc4)cccc3)c5cc(C[N+](C)(C)CCCCCCCN(C)C)c(Oc6ccc(S(=O)(c7ccc(*)cc7)=O)cc6)c(CBr)c5)c1,O=S(=O)(c6ccc(Oc5ccc(C4(c1ccc(O*)cc1)c2ccccc2c3ccccc34)cc5)cc6)c7ccc(*)cc7,*CC*,60,40,0,0,0,0,0,0,0,0,0,0,0,0,0,0,0,0,0,0,100,1.38,25,25,OHCond(mS/cm),0,1.739
Cc1c(O*)c(C[N+](C)(CCCCCCCN(C)C)C)cc(C2(c3c(c4c2cccc4)cccc3)c5cc(C[N+](C)(C)CCCCCCCN(C)C)c(Oc6ccc(S(=O)(c7ccc(*)cc7)=O)cc6)c(CBr)c5)c1,O=S(=O)(c6ccc(Oc5ccc(C4(c1ccc(O*)cc1)c2ccccc2c3ccccc34)cc5)cc6)c7ccc(*)cc7,*CC*,40,60,0,0,0,0,0,0,0,0,0,0,0,0,0,0,0,0,0,0,100,1.04,25,70,OHCond(mS/cm),0,1.745
Cc1c(O*)c(C[N+](C)(CCCCCCCN(C)C)C)cc(C2(c3c(c4c2cccc4)cccc3)c5cc(C[N+](C)(C)CCCCCCCN(C)C)c(Oc6ccc(S(=O)(c7ccc(*)cc7)=O)cc6)c(CBr)c5)c1,O=S(=O)(c6ccc(Oc5ccc(C4(c1ccc(O*)cc1)c2ccccc2c3ccccc34)cc5)cc6)c7ccc(*)cc7,*CC*,60,40,0,0,0,0,0,0,0,0,0,0,0,0,0,0,0,0,0,0,100,1.38,25,40,OHCond(mS/cm),0,1.777
Cc1c(O*)c(C[N+](C)(CCCCCCCN(C)C)C)cc(C2(c3c(c4c2cccc4)cccc3)c5cc(C[N+](C)(C)CCCCCCCN(C)C)c(Oc6ccc(S(=O)(c7ccc(*)cc7)=O)cc6)c(CBr)c5)c1,O=S(=O)(c6ccc(Oc5ccc(C4(c1ccc(O*)cc1)c2ccccc2c3ccccc34)cc5)cc6)c7ccc(*)cc7,*CC*,100,0,0,0,0,0,0,0,0,0,0,0,0,0,0,0,0,0,0,0,100,1.87,25,25,OHCond(mS/cm),0,1.828
Cc1c(O*)c(C[N+](C)(CCCCCCCN(C)C)C)cc(C2(c3c(c4c2cccc4)cccc3)c5cc(C[N+](C)(C)CCCCCCCN(C)C)c(Oc6ccc(S(=O)(c7ccc(*)cc7)=O)cc6)c(CBr)c5)c1,O=S(=O)(c6ccc(Oc5ccc(C4(c1ccc(O*)cc1)c2ccccc2c3ccccc34)cc5)cc6)c7ccc(*)cc7,*CC*,60,40,0,0,0,0,0,0,0,0,0,0,0,0,0,0,0,0,0,0,100,1.38,25,50,OHCond(mS/cm),0,1.845
Cc1c(O*)c(C[N+](C)(CCCCCCCN(C)C)C)cc(C2(c3c(c4c2cccc4)cccc3)c5cc(C[N+](C)(C)CCCCCCCN(C)C)c(Oc6ccc(S(=O)(c7ccc(*)cc7)=O)cc6)c(CBr)c5)c1,O=S(=O)(c6ccc(Oc5ccc(C4(c1ccc(O*)cc1)c2ccccc2c3ccccc34)cc5)cc6)c7ccc(*)cc7,*CC*,100,0,0,0,0,0,0,0,0,0,0,0,0,0,0,0,0,0,0,0,100,1.87,25,40,OHCond(mS/cm),0,1.873
Cc1c(O*)c(C[N+](C)(CCCCCCCN(C)C)C)cc(C2(c3c(c4c2cccc4)cccc3)c5cc(C[N+](C)(C)CCCCCCCN(C)C)c(Oc6ccc(S(=O)(c7ccc(*)cc7)=O)cc6)c(CBr)c5)c1,O=S(=O)(c6ccc(Oc5ccc(C4(c1ccc(O*)cc1)c2ccccc2c3ccccc34)cc5)cc6)c7ccc(*)cc7,*CC*,60,40,0,0,0,0,0,0,0,0,0,0,0,0,0,0,0,0,0,0,100,1.38,25,60,OHCond(mS/cm),0,1.905
Cc1c(O*)c(C[N+](C)(CCCCCCCN(C)C)C)cc(C2(c3c(c4c2cccc4)cccc3)c5cc(C[N+](C)(C)CCCCCCCN(C)C)c(Oc6ccc(S(=O)(c7ccc(*)cc7)=O)cc6)c(CBr)c5)c1,O=S(=O)(c6ccc(Oc5ccc(C4(c1ccc(O*)cc1)c2ccccc2c3ccccc34)cc5)cc6)c7ccc(*)cc7,*CC*,80,20,0,0,0,0,0,0,0,0,0,0,0,0,0,0,0,0,0,0,100,1.65,25,25,OHCond(mS/cm),0,1.946
Cc1c(O*)c(C[N+](C)(CCCCCCCN(C)C)C)cc(C2(c3c(c4c2cccc4)cccc3)c5cc(C[N+](C)(C)CCCCCCCN(C)C)c(Oc6ccc(S(=O)(c7ccc(*)cc7)=O)cc6)c(CBr)c5)c1,O=S(=O)(c6ccc(Oc5ccc(C4(c1ccc(O*)cc1)c2ccccc2c3ccccc34)cc5)cc6)c7ccc(*)cc7,*CC*,100,0,0,0,0,0,0,0,0,0,0,0,0,0,0,0,0,0,0,0,100,1.87,25,50,OHCond(mS/cm),0,1.954
Cc1c(O*)c(C[N+](C)(CCCCCCCN(C)C)C)cc(C2(c3c(c4c2cccc4)cccc3)c5cc(C[N+](C)(C)CCCCCCCN(C)C)c(Oc6ccc(S(=O)(c7ccc(*)cc7)=O)cc6)c(CBr)c5)c1,O=S(=O)(c6ccc(Oc5ccc(C4(c1ccc(O*)cc1)c2ccccc2c3ccccc34)cc5)cc6)c7ccc(*)cc7,*CC*,60,40,0,0,0,0,0,0,0,0,0,0,0,0,0,0,0,0,0,0,100,1.38,25,70,OHCond(mS/cm),0,1.964
Cc1c(O*)c(C[N+](C)(CCCCCCCN(C)C)C)cc(C2(c3c(c4c2cccc4)cccc3)c5cc(C[N+](C)(C)CCCCCCCN(C)C)c(Oc6ccc(S(=O)(c7ccc(*)cc7)=O)cc6)c(CBr)c5)c1,O=S(=O)(c6ccc(Oc5ccc(C4(c1ccc(O*)cc1)c2ccccc2c3ccccc34)cc5)cc6)c7ccc(*)cc7,*CC*,100,0,0,0,0,0,0,0,0,0,0,0,0,0,0,0,0,0,0,0,100,1.87,25,60,OHCond(mS/cm),0,2.019
Cc1c(O*)c(C[N+](C)(CCCCCCCN(C)C)C)cc(C2(c3c(c4c2cccc4)cccc3)c5cc(C[N+](C)(C)CCCCCCCN(C)C)c(Oc6ccc(S(=O)(c7ccc(*)cc7)=O)cc6)c(CBr)c5)c1,O=S(=O)(c6ccc(Oc5ccc(C4(c1ccc(O*)cc1)c2ccccc2c3ccccc34)cc5)cc6)c7ccc(*)cc7,*CC*,80,20,0,0,0,0,0,0,0,0,0,0,0,0,0,0,0,0,0,0,100,1.65,25,40,OHCond(mS/cm),0,2.034
Cc1c(O*)c(C[N+](C)(CCCCCCCN(C)C)C)cc(C2(c3c(c4c2cccc4)cccc3)c5cc(C[N+](C)(C)CCCCCCCN(C)C)c(Oc6ccc(S(=O)(c7ccc(*)cc7)=O)cc6)c(CBr)c5)c1,O=S(=O)(c6ccc(Oc5ccc(C4(c1ccc(O*)cc1)c2ccccc2c3ccccc34)cc5)cc6)c7ccc(*)cc7,*CC*,80,20,0,0,0,0,0,0,0,0,0,0,0,0,0,0,0,0,0,0,100,1.65,25,50,OHCond(mS/cm),0,2.081
Cc1c(O*)c(C[N+](C)(CCCCCCCN(C)C)C)cc(C2(c3c(c4c2cccc4)cccc3)c5cc(C[N+](C)(C)CCCCCCCN(C)C)c(Oc6ccc(S(=O)(c7ccc(*)cc7)=O)cc6)c(CBr)c5)c1,O=S(=O)(c6ccc(Oc5ccc(C4(c1ccc(O*)cc1)c2ccccc2c3ccccc34)cc5)cc6)c7ccc(*)cc7,*CC*,100,0,0,0,0,0,0,0,0,0,0,0,0,0,0,0,0,0,0,0,100,1.87,25,70,OHCond(mS/cm),0,2.101
Cc1c(O*)c(C[N+](C)(CCCCCCCN(C)C)C)cc(C2(c3c(c4c2cccc4)cccc3)c5cc(C[N+](C)(C)CCCCCCCN(C)C)c(Oc6ccc(S(=O)(c7ccc(*)cc7)=O)cc6)c(CBr)c5)c1,O=S(=O)(c6ccc(Oc5ccc(C4(c1ccc(O*)cc1)c2ccccc2c3ccccc34)cc5)cc6)c7ccc(*)cc7,*CC*,80,20,0,0,0,0,0,0,0,0,0,0,0,0,0,0,0,0,0,0,100,1.65,25,60,OHCond(mS/cm),0,2.16
Cc1c(O*)c(C[N+](C)(CCCCCCCN(C)C)C)cc(C2(c3c(c4c2cccc4)cccc3)c5cc(C[N+](C)(C)CCCCCCCN(C)C)c(Oc6ccc(S(=O)(c7ccc(*)cc7)=O)cc6)c(CBr)c5)c1,O=S(=O)(c6ccc(Oc5ccc(C4(c1ccc(O*)cc1)c2ccccc2c3ccccc34)cc5)cc6)c7ccc(*)cc7,*CC*,80,20,0,0,0,0,0,0,0,0,0,0,0,0,0,0,0,0,0,0,100,1.65,25,70,OHCond(mS/cm),0,2.194
CCc3cc(C(C)(C)c2cc(CC)c(Oc1cccc(*)c1C#N)c(CC)c2)cc(C[N+](C)(C)CCN(C)C)c3O*,N#Cc3c(Oc2ccc(C(c1ccc(O*)cc1)(C(F)(F)F)C(F)(F)F)cc2)cccc3*,*CC*,40,60,0,0,0,0,0,0,0,0,0,0,0,0,0,0,0,0,0,0,100,0.84,25,30,OHCond(mS/cm),0,1.146
CCc3cc(C(C)(C)c2cc(CC)c(Oc1cccc(*)c1C#N)c(CC)c2)cc(C[N+](C)(C)CCN(C)C)c3O*,N#Cc3c(Oc2ccc(C(c1ccc(O*)cc1)(C(F)(F)F)C(F)(F)F)cc2)cccc3*,*CC*,40,60,0,0,0,0,0,0,0,0,0,0,0,0,0,0,0,0,0,0,100,0.84,25,40,OHCond(mS/cm),0,1.201
CCc3cc(C(C)(C)c2cc(CC)c(Oc1cccc(*)c1C#N)c(CC)c2)cc(C[N+](C)(C)CCN(C)C)c3O*,N#Cc3c(Oc2ccc(C(c1ccc(O*)cc1)(C(F)(F)F)C(F)(F)F)cc2)cccc3*,*CC*,50,50,0,0,0,0,0,0,0,0,0,0,0,0,0,0,0,0,0,0,100,1.03,25,30,OHCond(mS/cm),0,1.228
CCc3cc(C(C)(C)c2cc(CC)c(Oc1cccc(*)c1C#N)c(CC)c2)cc(C[N+](C)(C)CCN(C)C)c3O*,N#Cc3c(Oc2ccc(C(c1ccc(O*)cc1)(C(F)(F)F)C(F)(F)F)cc2)cccc3*,*CC*,40,60,0,0,0,0,0,0,0,0,0,0,0,0,0,0,0,0,0,0,100,0.84,25,50,OHCond(mS/cm),0,1.25
CCc3cc(C(C)(C)c2cc(CC)c(Oc1cccc(*)c1C#N)c(CC)c2)cc(C[N+](C)(C)CCN(C)C)c3O*,N#Cc3c(Oc2ccc(C(c1ccc(O*)cc1)(C(F)(F)F)C(F)(F)F)cc2)cccc3*,*CC*,50,50,0,0,0,0,0,0,0,0,0,0,0,0,0,0,0,0,0,0,100,1.03,25,40,OHCond(mS/cm),0,1.294
CCc3cc(C(C)(C)c2cc(CC)c(Oc1cccc(*)c1C#N)c(CC)c2)cc(C[N+](C)(C)CCN(C)C)c3O*,N#Cc3c(Oc2ccc(C(c1ccc(O*)cc1)(C(F)(F)F)C(F)(F)F)cc2)cccc3*,*CC*,40,60,0,0,0,0,0,0,0,0,0,0,0,0,0,0,0,0,0,0,100,0.84,25,60,OHCond(mS/cm),0,1.332
CCc3cc(C(C)(C)c2cc(CC)c(Oc1cccc(*)c1C#N)c(CC)c2)cc(C[N+](C)(C)CCN(C)C)c3O*,N#Cc3c(Oc2ccc(C(c1ccc(O*)cc1)(C(F)(F)F)C(F)(F)F)cc2)cccc3*,*CC*,50,50,0,0,0,0,0,0,0,0,0,0,0,0,0,0,0,0,0,0,100,1.03,25,50,OHCond(mS/cm),0,1.369
CCc3cc(C(C)(C)c2cc(CC)c(Oc1cccc(*)c1C#N)c(CC)c2)cc(C[N+](C)(C)CCN(C)C)c3O*,N#Cc3c(Oc2ccc(C(c1ccc(O*)cc1)(C(F)(F)F)C(F)(F)F)cc2)cccc3*,*CC*,60,40,0,0,0,0,0,0,0,0,0,0,0,0,0,0,0,0,0,0,100,1.2,25,30,OHCond(mS/cm),0,1.369
CCc3cc(C(C)(C)c2cc(CC)c(Oc1cccc(*)c1C#N)c(CC)c2)cc(C[N+](C)(C)CCN(C)C)c3O*,N#Cc3c(Oc2ccc(C(c1ccc(O*)cc1)(C(F)(F)F)C(F)(F)F)cc2)cccc3*,*CC*,40,60,0,0,0,0,0,0,0,0,0,0,0,0,0,0,0,0,0,0,100,0.84,25,70,OHCond(mS/cm),0,1.435
CCc3cc(C(C)(C)c2cc(CC)c(Oc1cccc(*)c1C#N)c(CC)c2)cc(C[N+](C)(C)CCN(C)C)c3O*,N#Cc3c(Oc2ccc(C(c1ccc(O*)cc1)(C(F)(F)F)C(F)(F)F)cc2)cccc3*,*CC*,50,50,0,0,0,0,0,0,0,0,0,0,0,0,0,0,0,0,0,0,100,1.03,25,60,OHCond(mS/cm),0,1.449
CCc3cc(C(C)(C)c2cc(CC)c(Oc1cccc(*)c1C#N)c(CC)c2)cc(C[N+](C)(C)CCN(C)C)c3O*,N#Cc3c(Oc2ccc(C(c1ccc(O*)cc1)(C(F)(F)F)C(F)(F)F)cc2)cccc3*,*CC*,60,40,0,0,0,0,0,0,0,0,0,0,0,0,0,0,0,0,0,0,100,1.2,25,40,OHCond(mS/cm),0,1.449
CCc3cc(C(C)(C)c2cc(CC)c(Oc1cccc(*)c1C#N)c(CC)c2)cc(C[N+](C)(C)CCN(C)C)c3O*,N#Cc3c(Oc2ccc(C(c1ccc(O*)cc1)(C(F)(F)F)C(F)(F)F)cc2)cccc3*,*CC*,40,60,0,0,0,0,0,0,0,0,0,0,0,0,0,0,0,0,0,0,100,0.84,25,80,OHCond(mS/cm),0,1.516
CCc3cc(C(C)(C)c2cc(CC)c(Oc1cccc(*)c1C#N)c(CC)c2)cc(C[N+](C)(C)CCN(C)C)c3O*,N#Cc3c(Oc2ccc(C(c1ccc(O*)cc1)(C(F)(F)F)C(F)(F)F)cc2)cccc3*,*CC*,50,50,0,0,0,0,0,0,0,0,0,0,0,0,0,0,0,0,0,0,100,1.03,25,70,OHCond(mS/cm),0,1.54
CCc3cc(C(C)(C)c2cc(CC)c(Oc1cccc(*)c1C#N)c(CC)c2)cc(C[N+](C)(C)CCN(C)C)c3O*,N#Cc3c(Oc2ccc(C(c1ccc(O*)cc1)(C(F)(F)F)C(F)(F)F)cc2)cccc3*,*CC*,60,40,0,0,0,0,0,0,0,0,0,0,0,0,0,0,0,0,0,0,100,1.2,25,50,OHCond(mS/cm),0,1.54
CCc3cc(C(C)(C)c2cc(CC)c(Oc1cccc(*)c1C#N)c(CC)c2)cc(C[N+](C)(C)CCN(C)C)c3O*,N#Cc3c(Oc2ccc(C(c1ccc(O*)cc1)(C(F)(F)F)C(F)(F)F)cc2)cccc3*,*CC*,80,20,0,0,0,0,0,0,0,0,0,0,0,0,0,0,0,0,0,0,100,1.54,25,30,OHCond(mS/cm),0,1.584
CCc3cc(C(C)(C)c2cc(CC)c(Oc1cccc(*)c1C#N)c(CC)c2)cc(C[N+](C)(C)CCN(C)C)c3O*,N#Cc3c(Oc2ccc(C(c1ccc(O*)cc1)(C(F)(F)F)C(F)(F)F)cc2)cccc3*,*CC*,60,40,0,0,0,0,0,0,0,0,0,0,0,0,0,0,0,0,0,0,100,1.2,25,60,OHCond(mS/cm),0,1.625
CCc3cc(C(C)(C)c2cc(CC)c(Oc1cccc(*)c1C#N)c(CC)c2)cc(C[N+](C)(C)CCN(C)C)c3O*,N#Cc3c(Oc2ccc(C(c1ccc(O*)cc1)(C(F)(F)F)C(F)(F)F)cc2)cccc3*,*CC*,50,50,0,0,0,0,0,0,0,0,0,0,0,0,0,0,0,0,0,0,100,1.03,25,80,OHCond(mS/cm),0,1.644
CCc3cc(C(C)(C)c2cc(CC)c(Oc1cccc(*)c1C#N)c(CC)c2)cc(C[N+](C)(C)CCN(C)C)c3O*,N#Cc3c(Oc2ccc(C(c1ccc(O*)cc1)(C(F)(F)F)C(F)(F)F)cc2)cccc3*,*CC*,80,20,0,0,0,0,0,0,0,0,0,0,0,0,0,0,0,0,0,0,100,1.54,25,40,OHCond(mS/cm),0,1.644
CCc3cc(C(C)(C)c2cc(CC)c(Oc1cccc(*)c1C#N)c(CC)c2)cc(C[N+](C)(C)CCN(C)C)c3O*,N#Cc3c(Oc2ccc(C(c1ccc(O*)cc1)(C(F)(F)F)C(F)(F)F)cc2)cccc3*,*CC*,80,20,0,0,0,0,0,0,0,0,0,0,0,0,0,0,0,0,0,0,100,1.54,25,50,OHCond(mS/cm),0,1.688
CCc3cc(C(C)(C)c2cc(CC)c(Oc1cccc(*)c1C#N)c(CC)c2)cc(C[N+](C)(C)CCN(C)C)c3O*,N#Cc3c(Oc2ccc(C(c1ccc(O*)cc1)(C(F)(F)F)C(F)(F)F)cc2)cccc3*,*CC*,100,0,0,0,0,0,0,0,0,0,0,0,0,0,0,0,0,0,0,0,100,1.85,25,30,OHCond(mS/cm),0,1.704
CCc3cc(C(C)(C)c2cc(CC)c(Oc1cccc(*)c1C#N)c(CC)c2)cc(C[N+](C)(C)CCN(C)C)c3O*,N#Cc3c(Oc2ccc(C(c1ccc(O*)cc1)(C(F)(F)F)C(F)(F)F)cc2)cccc3*,*CC*,60,40,0,0,0,0,0,0,0,0,0,0,0,0,0,0,0,0,0,0,100,1.2,25,70,OHCond(mS/cm),0,1.713
CCc3cc(C(C)(C)c2cc(CC)c(Oc1cccc(*)c1C#N)c(CC)c2)cc(C[N+](C)(C)CCN(C)C)c3O*,N#Cc3c(Oc2ccc(C(c1ccc(O*)cc1)(C(F)(F)F)C(F)(F)F)cc2)cccc3*,*CC*,100,0,0,0,0,0,0,0,0,0,0,0,0,0,0,0,0,0,0,0,100,1.85,25,40,OHCond(mS/cm),0,1.75
CCc3cc(C(C)(C)c2cc(CC)c(Oc1cccc(*)c1C#N)c(CC)c2)cc(C[N+](C)(C)CCN(C)C)c3O*,N#Cc3c(Oc2ccc(C(c1ccc(O*)cc1)(C(F)(F)F)C(F)(F)F)cc2)cccc3*,*CC*,80,20,0,0,0,0,0,0,0,0,0,0,0,0,0,0,0,0,0,0,100,1.54,25,60,OHCond(mS/cm),0,1.785
CCc3cc(C(C)(C)c2cc(CC)c(Oc1cccc(*)c1C#N)c(CC)c2)cc(C[N+](C)(C)CCN(C)C)c3O*,N#Cc3c(Oc2ccc(C(c1ccc(O*)cc1)(C(F)(F)F)C(F)(F)F)cc2)cccc3*,*CC*,60,40,0,0,0,0,0,0,0,0,0,0,0,0,0,0,0,0,0,0,100,1.2,25,80,OHCond(mS/cm),0,1.805
CCc3cc(C(C)(C)c2cc(CC)c(Oc1cccc(*)c1C#N)c(CC)c2)cc(C[N+](C)(C)CCN(C)C)c3O*,N#Cc3c(Oc2ccc(C(c1ccc(O*)cc1)(C(F)(F)F)C(F)(F)F)cc2)cccc3*,*CC*,100,0,0,0,0,0,0,0,0,0,0,0,0,0,0,0,0,0,0,0,100,1.85,25,50,OHCond(mS/cm),0,1.817
CCc3cc(C(C)(C)c2cc(CC)c(Oc1cccc(*)c1C#N)c(CC)c2)cc(C[N+](C)(C)CCN(C)C)c3O*,N#Cc3c(Oc2ccc(C(c1ccc(O*)cc1)(C(F)(F)F)C(F)(F)F)cc2)cccc3*,*CC*,100,0,0,0,0,0,0,0,0,0,0,0,0,0,0,0,0,0,0,0,100,1.85,25,60,OHCond(mS/cm),0,1.886
CCc3cc(C(C)(C)c2cc(CC)c(Oc1cccc(*)c1C#N)c(CC)c2)cc(C[N+](C)(C)CCN(C)C)c3O*,N#Cc3c(Oc2ccc(C(c1ccc(O*)cc1)(C(F)(F)F)C(F)(F)F)cc2)cccc3*,*CC*,80,20,0,0,0,0,0,0,0,0,0,0,0,0,0,0,0,0,0,0,100,1.54,25,70,OHCond(mS/cm),0,1.906
CCc3cc(C(C)(C)c2cc(CC)c(Oc1cccc(*)c1C#N)c(CC)c2)cc(C[N+](C)(C)CCN(C)C)c3O*,N#Cc3c(Oc2ccc(C(c1ccc(O*)cc1)(C(F)(F)F)C(F)(F)F)cc2)cccc3*,*CC*,100,0,0,0,0,0,0,0,0,0,0,0,0,0,0,0,0,0,0,0,100,1.85,25,70,OHCond(mS/cm),0,1.98
CCc3cc(C(C)(C)c2cc(CC)c(Oc1cccc(*)c1C#N)c(CC)c2)cc(C[N+](C)(C)CCN(C)C)c3O*,N#Cc3c(Oc2ccc(C(c1ccc(O*)cc1)(C(F)(F)F)C(F)(F)F)cc2)cccc3*,*CC*,80,20,0,0,0,0,0,0,0,0,0,0,0,0,0,0,0,0,0,0,100,1.54,25,80,OHCond(mS/cm),0,1.989
CCc3cc(C(C)(C)c2cc(CC)c(Oc1cccc(*)c1C#N)c(CC)c2)cc(C[N+](C)(C)CCN(C)C)c3O*,N#Cc3c(Oc2ccc(C(c1ccc(O*)cc1)(C(F)(F)F)C(F)(F)F)cc2)cccc3*,*CC*,100,0,0,0,0,0,0,0,0,0,0,0,0,0,0,0,0,0,0,0,100,1.85,25,80,OHCond(mS/cm),0,2.072
C[N+](C)(C)Cc8cc(C[N+](C)(C)C)cc(c5cc(S(=O)(=O)c3cc(c1cc(C[N+](C)(C)C)cc(C[N+](C)(C)C)c1)c(*)c(c2cc(C[N+](C)(C)C)cc(C[N+](C)(C)C)c2)c3)cc(c4cc(C[N+](C)(C)C)cc(C[N+](C)(C)C)c4)c5Oc7ccc(c6ccc(*)cc6)cc7)c8,O=S(=O)(c1ccc(O*)cc1)c4ccc(Oc3ccc(c2ccc(*)cc2)cc3)cc4,*CC*,12,88,0,0,0,0,0,0,0,0,0,0,0,0,0,0,0,0,0,0,100,1.91,25,20,OHCond(mS/cm),0,1.362
C[N+](C)(C)Cc8cc(C[N+](C)(C)C)cc(c5cc(S(=O)(=O)c3cc(c1cc(C[N+](C)(C)C)cc(C[N+](C)(C)C)c1)c(*)c(c2cc(C[N+](C)(C)C)cc(C[N+](C)(C)C)c2)c3)cc(c4cc(C[N+](C)(C)C)cc(C[N+](C)(C)C)c4)c5Oc7ccc(c6ccc(*)cc6)cc7)c8,O=S(=O)(c1ccc(O*)cc1)c4ccc(Oc3ccc(c2ccc(*)cc2)cc3)cc4,*CC*,12,88,0,4,0,0,0,0,0,0,0,0,0,0,0,0,0,0,0,0,100,1.91,25,20,OHCond(mS/cm),48,1.362
C[N+](C)(C)Cc8cc(C[N+](C)(C)C)cc(c5cc(S(=O)(=O)c3cc(c1cc(C[N+](C)(C)C)cc(C[N+](C)(C)C)c1)c(*)c(c2cc(C[N+](C)(C)C)cc(C[N+](C)(C)C)c2)c3)cc(c4cc(C[N+](C)(C)C)cc(C[N+](C)(C)C)c4)c5Oc7ccc(c6ccc(*)cc6)cc7)c8,O=S(=O)(c1ccc(O*)cc1)c4ccc(Oc3ccc(c2ccc(*)cc2)cc3)cc4,*CC*,16,84,0,4,0,0,0,0,0,0,0,0,0,0,0,0,0,0,0,0,100,2.38,25,20,OHCond(mS/cm),48,1.491
C[N+](C)(C)Cc8cc(C[N+](C)(C)C)cc(c5cc(S(=O)(=O)c3cc(c1cc(C[N+](C)(C)C)cc(C[N+](C)(C)C)c1)c(*)c(c2cc(C[N+](C)(C)C)cc(C[N+](C)(C)C)c2)c3)cc(c4cc(C[N+](C)(C)C)cc(C[N+](C)(C)C)c4)c5Oc7ccc(c6ccc(*)cc6)cc7)c8,O=S(=O)(c1ccc(O*)cc1)c4ccc(Oc3ccc(c2ccc(*)cc2)cc3)cc4,*CC*,16,84,0,0,0,0,0,0,0,0,0,0,0,0,0,0,0,0,0,0,100,2.38,25,20,OHCond(mS/cm),0,1.505
C[N+](C)(C)Cc8cc(C[N+](C)(C)C)cc(c5cc(S(=O)(=O)c3cc(c1cc(C[N+](C)(C)C)cc(C[N+](C)(C)C)c1)c(*)c(c2cc(C[N+](C)(C)C)cc(C[N+](C)(C)C)c2)c3)cc(c4cc(C[N+](C)(C)C)cc(C[N+](C)(C)C)c4)c5Oc7ccc(c6ccc(*)cc6)cc7)c8,O=S(=O)(c1ccc(O*)cc1)c4ccc(Oc3ccc(c2ccc(*)cc2)cc3)cc4,*CC*,20,80,0,4,0,0,0,0,0,0,0,0,0,0,0,0,0,0,0,0,100,2.79,25,20,OHCond(mS/cm),0,1.531
C[N+](C)(C)Cc8cc(C[N+](C)(C)C)cc(c5cc(S(=O)(=O)c3cc(c1cc(C[N+](C)(C)C)cc(C[N+](C)(C)C)c1)c(*)c(c2cc(C[N+](C)(C)C)cc(C[N+](C)(C)C)c2)c3)cc(c4cc(C[N+](C)(C)C)cc(C[N+](C)(C)C)c4)c5Oc7ccc(c6ccc(*)cc6)cc7)c8,O=S(=O)(c1ccc(O*)cc1)c4ccc(Oc3ccc(c2ccc(*)cc2)cc3)cc4,*CC*,20,80,0,0,0,0,0,0,0,0,0,0,0,0,0,0,0,0,0,0,100,2.79,25,20,OHCond(mS/cm),0,1.568
C[N+](C)(C)Cc8cc(C[N+](C)(C)C)cc(c5cc(S(=O)(=O)c3cc(c1cc(C[N+](C)(C)C)cc(C[N+](C)(C)C)c1)c(*)c(c2cc(C[N+](C)(C)C)cc(C[N+](C)(C)C)c2)c3)cc(c4cc(C[N+](C)(C)C)cc(C[N+](C)(C)C)c4)c5Oc7ccc(c6ccc(*)cc6)cc7)c8,O=S(=O)(c1ccc(O*)cc1)c4ccc(Oc3ccc(c2ccc(*)cc2)cc3)cc4,*CC*,12,88,0,0,0,0,0,0,0,0,0,0,0,0,0,0,0,0,0,0,100,1.91,25,80,OHCond(mS/cm),0,1.732
C[N+](C)(C)Cc8cc(C[N+](C)(C)C)cc(c5cc(S(=O)(=O)c3cc(c1cc(C[N+](C)(C)C)cc(C[N+](C)(C)C)c1)c(*)c(c2cc(C[N+](C)(C)C)cc(C[N+](C)(C)C)c2)c3)cc(c4cc(C[N+](C)(C)C)cc(C[N+](C)(C)C)c4)c5Oc7ccc(c6ccc(*)cc6)cc7)c8,O=S(=O)(c1ccc(O*)cc1)c4ccc(Oc3ccc(c2ccc(*)cc2)cc3)cc4,*CC*,16,84,0,0,0,0,0,0,0,0,0,0,0,0,0,0,0,0,0,0,100,2.38,25,80,OHCond(mS/cm),0,1.851
C[N+](C)(C)Cc8cc(C[N+](C)(C)C)cc(c5cc(S(=O)(=O)c3cc(c1cc(C[N+](C)(C)C)cc(C[N+](C)(C)C)c1)c(*)c(c2cc(C[N+](C)(C)C)cc(C[N+](C)(C)C)c2)c3)cc(c4cc(C[N+](C)(C)C)cc(C[N+](C)(C)C)c4)c5Oc7ccc(c6ccc(*)cc6)cc7)c8,O=S(=O)(c1ccc(O*)cc1)c4ccc(Oc3ccc(c2ccc(*)cc2)cc3)cc4,*CC*,20,80,0,0,0,0,0,0,0,0,0,0,0,0,0,0,0,0,0,0,100,2.79,25,80,OHCond(mS/cm),0,1.914
[*]OCC1C(CO)OC(OC2C(CO)OC([*])C(N)C2O)C(N)C1O,*CC*,*CC*,100,0,0,0,0,0,0,0,0,0,0,0,0,0,0,0,0,12,0,0,100,0,25,25,OHCond(mS/cm),0,-0.097
[*]OCC1C(CO)OC(OC2C(CO)OC([*])C(N)C2O)C(N)C1O,*CC*,*CC*,100,0,0,0,0,0,0,0,0,0,0,0,0,0,0,0,0,9.5,0,0,100,0,25,25,OHCond(mS/cm),0,0.068
[*]OCC1C(CO)OC(OC2C(CO)OC([*])C(N)C2O)C(N)C1O,*CC*,*CC*,100,0,0,0,0,0,0,0,0,0,0,0,0,0,0,0,0,7,0,0,100,0,25,25,OHCond(mS/cm),0,0.121
[*]OCC1C(CO)OC(OC2C(CO)OC([*])C(N)C2O)C(N)C1O,*CC*,*CC*,100,0,0,0,0,0,0,0,0,0,0,0,0,0,0,0,0,4.5,0,0,100,0,25,25,OHCond(mS/cm),0,0.236
[*]OCC1C(CO)OC(OC2C(CO)OC([*])C(N)C2O)C(N)C1O,*CC*,*CC*,100,0,0,0,0,0,0,0,0,0,0,0,0,0,0,0,0,7,0,0,100,0,25,30,OHCond(mS/cm),0,0.276
[*]OCC1C(CO)OC(OC2C(CO)OC([*])C(N)C2O)C(N)C1O,*CC*,*CC*,100,0,0,0,0,0,0,0,0,0,0,0,0,0,0,0,0,2,0,0,100,0,25,25,OHCond(mS/cm),0,0.294
[*]OCC1C(CO)OC(OC2C(CO)OC([*])C(N)C2O)C(N)C1O,*CC*,*CC*,100,0,0,0,0,0,0,0,0,0,0,0,0,0,0,0,0,2,0,0,100,0,25,25,OHCond(mS/cm),0,0.297
[*]OCC1C(CO)OC(OC2C(CO)OC([*])C(N)C2O)C(N)C1O,*CC*,*CC*,100,0,0,0,0,0,0,0,0,0,0,0,0,0,0,0,0,2,0,0,100,0,25,25,OHCond(mS/cm),0,0.297
[*]OCC1C(CO)OC(OC2C(CO)OC([*])C(N)C2O)C(N)C1O,*CC*,*CC*,100,0,0,0,0,0,0,0,0,0,0,0,0,0,0,0,0,0,0,0,100,0,25,25,OHCond(mS/cm),0,0.299
[*]OCC1C(CO)OC(OC2C(CO)OC([*])C(N)C2O)C(N)C1O,*CC*,*CC*,100,0,0,0,0,0,0,0,0,0,0,0,0,0,0,0,0,2,0,0,100,0,25,25,OHCond(mS/cm),0,0.299
[*]OCC1C(CO)OC(OC2C(CO)OC([*])C(N)C2O)C(N)C1O,*CC*,*CC*,100,0,0,0,0,0,0,0,0,0,0,0,0,0,0,0,0,2,0,0,100,0,25,25,OHCond(mS/cm),0,0.299
[*]OCC1C(CO)OC(OC2C(CO)OC([*])C(N)C2O)C(N)C1O,*CC*,*CC*,100,0,0,0,0,0,0,0,0,0,0,0,0,0,0,0,0,7,0,0,100,0,25,40,OHCond(mS/cm),0,0.425
[*]OCC1C(CO)OC(OC2C(CO)OC([*])C(N)C2O)C(N)C1O,*CC*,*CC*,100,0,0,0,0,0,0,0,0,0,0,0,0,0,0,0,0,0,0,0,100,0,25,30,OHCond(mS/cm),0,0.436
[*]OCC1C(CO)OC(OC2C(CO)OC([*])C(N)C2O)C(N)C1O,*CC*,*CC*,100,0,0,0,0,0,0,0,0,0,0,0,0,0,0,0,0,2.985,0,0,100,0.17,25,25,OHCond(mS/cm),0,0.476
[*]OCC1C(CO)OC(OC2C(CO)OC([*])C(N)C2O)C(N)C1O,*CC*,*CC*,100,0,0,0,0,0,0,0,0,0,0,0,0,0,0,0,0,0,0,0,100,0,25,40,OHCond(mS/cm),0,0.52
[*]OCC1C(CO)OC(OC2C(CO)OC([*])C(N)C2O)C(N)C1O,*CC*,*CC*,100,0,0,0,0,0,0,0,0,0,0,0,0,0,0,0,0,5.94,0,0,100,0.61,25,25,OHCond(mS/cm),0,0.521
[*]OCC1C(CO)OC(OC2C(CO)OC([*])C(N)C2O)C(N)C1O,*CC*,*CC*,100,0,0,0,0,0,0,0,0,0,0,0,0,0,0,0,0,7,0,0,100,0,25,50,OHCond(mS/cm),0,0.542
[*]OCC1C(CO)OC(OC2C(CO)OC([*])C(N)C2O)C(N)C1O,*CC*,*CC*,100,0,0,0,0,0,0,0,0,0,0,0,0,0,0,0,0,2.925,0,0,100,0.18,25,25,OHCond(mS/cm),0,0.551
[*]OCC1C(CO)OC(OC2C(CO)OC([*])C(N)C2O)C(N)C1O,*CC*,*CC*,100,0,0,0,0,0,0,0,0,0,0,0,0,0,0,0,0,3.97,0,0,100,0.33,25,25,OHCond(mS/cm),0,0.554
[*]OCC1C(CO)OC(OC2C(CO)OC([*])C(N)C2O)C(N)C1O,*CC*,*CC*,100,0,0,0,0,0,0,0,0,0,0,0,0,0,0,0,0,4.955,0,0,100,0.48,25,25,OHCond(mS/cm),0,0.585
[*]OCC1C(CO)OC(OC2C(CO)OC([*])C(N)C2O)C(N)C1O,*CC*,*CC*,100,0,0,0,0,0,0,0,0,0,0,0,0,0,0,0,0,3.5525,0,0,100,0.11,25,25,OHCond(mS/cm),0,0.6
[*]OCC1C(CO)OC(OC2C(CO)OC([*])C(N)C2O)C(N)C1O,*CC*,*CC*,100,0,0,0,0,0,0,0,0,0,0,0,0,0,0,0,0,0,0,0,100,0,25,50,OHCond(mS/cm),0,0.606
[*]OCC1C(CO)OC(OC2C(CO)OC([*])C(N)C2O)C(N)C1O,*CC*,*CC*,100,0,0,0,0,0,0,0,0,0,0,0,0,0,0,0,0,2.985,0,0,100,0.17,25,30,OHCond(mS/cm),0,0.606
[*]OCC1C(CO)OC(OC2C(CO)OC([*])C(N)C2O)C(N)C1O,*CC*,*CC*,100,0,0,0,0,0,0,0,0,0,0,0,0,0,0,0,0,3.85,0,0,100,0.34,25,25,OHCond(mS/cm),0,0.61
[*]OCC1C(CO)OC(OC2C(CO)OC([*])C(N)C2O)C(N)C1O,*CC*,*CC*,100,0,0,0,0,0,0,0,0,0,0,0,0,0,0,0,0,5.7,0,0,100,0.61,25,25,OHCond(mS/cm),0,0.628
[*]OCC1C(CO)OC(OC2C(CO)OC([*])C(N)C2O)C(N)C1O,*CC*,*CC*,100,0,0,0,0,0,0,0,0,0,0,0,0,0,0,0,0,7,0,0,100,0,25,60,OHCond(mS/cm),0,0.633
[*]OCC1C(CO)OC(OC2C(CO)OC([*])C(N)C2O)C(N)C1O,*CC*,*CC*,100,0,0,0,0,0,0,0,0,0,0,0,0,0,0,0,0,5.105,0,0,100,0.21,25,25,OHCond(mS/cm),0,0.638
[*]OCC1C(CO)OC(OC2C(CO)OC([*])C(N)C2O)C(N)C1O,*CC*,*CC*,100,0,0,0,0,0,0,0,0,0,0,0,0,0,0,0,0,2.965,0,0,100,0.17,25,25,OHCond(mS/cm),0,0.655
[*]OCC1C(CO)OC(OC2C(CO)OC([*])C(N)C2O)C(N)C1O,*CC*,*CC*,100,0,0,0,0,0,0,0,0,0,0,0,0,0,0,0,0,4.775,0,0,100,0.48,25,25,OHCond(mS/cm),0,0.657
[*]OCC1C(CO)OC(OC2C(CO)OC([*])C(N)C2O)C(N)C1O,*CC*,*CC*,100,0,0,0,0,0,0,0,0,0,0,0,0,0,0,0,0,8.21,0,0,100,0.4,25,25,OHCond(mS/cm),0,0.658
[*]OCC1C(CO)OC(OC2C(CO)OC([*])C(N)C2O)C(N)C1O,*CC*,*CC*,100,0,0,0,0,0,0,0,0,0,0,0,0,0,0,0,0,2.965,0,0,100,0.17,25,30,OHCond(mS/cm),0,0.669
[*]OCC1C(CO)OC(OC2C(CO)OC([*])C(N)C2O)C(N)C1O,*CC*,*CC*,100,0,0,0,0,0,0,0,0,0,0,0,0,0,0,0,0,3.85,0,0,100,0.34,25,30,OHCond(mS/cm),0,0.674
[*]OCC1C(CO)OC(OC2C(CO)OC([*])C(N)C2O)C(N)C1O,*CC*,*CC*,100,0,0,0,0,0,0,0,0,0,0,0,0,0,0,0,0,3.93,0,0,100,0.33,25,25,OHCond(mS/cm),0,0.691
[*]OCC1C(CO)OC(OC2C(CO)OC([*])C(N)C2O)C(N)C1O,*CC*,*CC*,100,0,0,0,0,0,0,0,0,0,0,0,0,0,0,0,0,6.6575,0,0,100,0.31,25,25,OHCond(mS/cm),0,0.695
[*]OCC1C(CO)OC(OC2C(CO)OC([*])C(N)C2O)C(N)C1O,*CC*,*CC*,100,0,0,0,0,0,0,0,0,0,0,0,0,0,0,0,0,2.985,0,0,100,0.17,25,40,OHCond(mS/cm),0,0.701
[*]OCC1C(CO)OC(OC2C(CO)OC([*])C(N)C2O)C(N)C1O,*CC*,*CC*,100,0,0,0,0,0,0,0,0,0,0,0,0,0,0,0,0,0,0,0,100,0,25,60,OHCond(mS/cm),0,0.702
[*]OCC1C(CO)OC(OC2C(CO)OC([*])C(N)C2O)C(N)C1O,*CC*,*CC*,100,0,0,0,0,0,0,0,0,0,0,0,0,0,0,0,0,5.86,0,0,100,0.62,25,25,OHCond(mS/cm),0,0.712
[*]OCC1C(CO)OC(OC2C(CO)OC([*])C(N)C2O)C(N)C1O,*CC*,*CC*,100,0,0,0,0,0,0,0,0,0,0,0,0,0,0,0,0,7,0,0,100,0,25,70,OHCond(mS/cm),0,0.713
[*]OCC1C(CO)OC(OC2C(CO)OC([*])C(N)C2O)C(N)C1O,*CC*,*CC*,100,0,0,0,0,0,0,0,0,0,0,0,0,0,0,0,0,5.86,0,0,100,0.62,25,30,OHCond(mS/cm),0,0.719
[*]OCC1C(CO)OC(OC2C(CO)OC([*])C(N)C2O)C(N)C1O,*CC*,*CC*,100,0,0,0,0,0,0,0,0,0,0,0,0,0,0,0,0,5.105,0,0,100,0.21,25,30,OHCond(mS/cm),0,0.728
[*]OCC1C(CO)OC(OC2C(CO)OC([*])C(N)C2O)C(N)C1O,*CC*,*CC*,100,0,0,0,0,0,0,0,0,0,0,0,0,0,0,0,0,4.895,0,0,100,0.48,25,25,OHCond(mS/cm),0,0.747
[*]OCC1C(CO)OC(OC2C(CO)OC([*])C(N)C2O)C(N)C1O,*CC*,*CC*,100,0,0,0,0,0,0,0,0,0,0,0,0,0,0,0,0,2.965,0,0,100,0.17,25,40,OHCond(mS/cm),0,0.757
[*]OCC1C(CO)OC(OC2C(CO)OC([*])C(N)C2O)C(N)C1O,*CC*,*CC*,100,0,0,0,0,0,0,0,0,0,0,0,0,0,0,0,0,3.93,0,0,100,0.33,25,30,OHCond(mS/cm),0,0.77
[*]OCC1C(CO)OC(OC2C(CO)OC([*])C(N)C2O)C(N)C1O,*CC*,*CC*,100,0,0,0,0,0,0,0,0,0,0,0,0,0,0,0,0,3.85,0,0,100,0.34,25,40,OHCond(mS/cm),0,0.775
[*]OCC1C(CO)OC(OC2C(CO)OC([*])C(N)C2O)C(N)C1O,*CC*,*CC*,100,0,0,0,0,0,0,0,0,0,0,0,0,0,0,0,0,7,0,0,100,0,25,80,OHCond(mS/cm),0,0.787
[*]OCC1C(CO)OC(OC2C(CO)OC([*])C(N)C2O)C(N)C1O,*CC*,*CC*,100,0,0,0,0,0,0,0,0,0,0,0,0,0,0,0,0,2.985,0,0,100,0.17,25,50,OHCond(mS/cm),0,0.799
[*]OCC1C(CO)OC(OC2C(CO)OC([*])C(N)C2O)C(N)C1O,*CC*,*CC*,100,0,0,0,0,0,0,0,0,0,0,0,0,0,0,0,0,0,0,0,100,0,25,70,OHCond(mS/cm),0,0.801
[*]OCC1C(CO)OC(OC2C(CO)OC([*])C(N)C2O)C(N)C1O,*CC*,*CC*,100,0,0,0,0,0,0,0,0,0,0,0,0,0,0,0,0,5.105,0,0,100,0.21,25,40,OHCond(mS/cm),0,0.803
[*]OCC1C(CO)OC(OC2C(CO)OC([*])C(N)C2O)C(N)C1O,*CC*,*CC*,100,0,0,0,0,0,0,0,0,0,0,0,0,0,0,0,0,5.86,0,0,100,0.62,25,40,OHCond(mS/cm),0,0.817
[*]OCC1C(CO)OC(OC2C(CO)OC([*])C(N)C2O)C(N)C1O,*CC*,*CC*,100,0,0,0,0,0,0,0,0,0,0,0,0,0,0,0,0,4.895,0,0,100,0.48,25,40,OHCond(mS/cm),0,0.836
[*]OCC1C(CO)OC(OC2C(CO)OC([*])C(N)C2O)C(N)C1O,*CC*,*CC*,100,0,0,0,0,0,0,0,0,0,0,0,0,0,0,0,0,7,0,0,100,0,25,90,OHCond(mS/cm),0,0.838
[*]OCC1C(CO)OC(OC2C(CO)OC([*])C(N)C2O)C(N)C1O,*CC*,*CC*,100,0,0,0,0,0,0,0,0,0,0,0,0,0,0,0,0,2.965,0,0,100,0.17,25,50,OHCond(mS/cm),0,0.843
[*]OCC1C(CO)OC(OC2C(CO)OC([*])C(N)C2O)C(N)C1O,*CC*,*CC*,100,0,0,0,0,0,0,0,0,0,0,0,0,0,0,0,0,3.85,0,0,100,0.34,25,50,OHCond(mS/cm),0,0.853
[*]OCC1C(CO)OC(OC2C(CO)OC([*])C(N)C2O)C(N)C1O,*CC*,*CC*,100,0,0,0,0,0,0,0,0,0,0,0,0,0,0,0,0,3.93,0,0,100,0.33,25,40,OHCond(mS/cm),0,0.856
[*]OCC1C(CO)OC(OC2C(CO)OC([*])C(N)C2O)C(N)C1O,*CC*,*CC*,100,0,0,0,0,0,0,0,0,0,0,0,0,0,0,0,0,2.985,0,0,100,0.17,25,60,OHCond(mS/cm),0,0.87
[*]OCC1C(CO)OC(OC2C(CO)OC([*])C(N)C2O)C(N)C1O,*CC*,*CC*,100,0,0,0,0,0,0,0,0,0,0,0,0,0,0,0,0,5.105,0,0,100,0.21,25,50,OHCond(mS/cm),0,0.88
[*]OCC1C(CO)OC(OC2C(CO)OC([*])C(N)C2O)C(N)C1O,*CC*,*CC*,100,0,0,0,0,0,0,0,0,0,0,0,0,0,0,0,0,5.86,0,0,100,0.62,25,50,OHCond(mS/cm),0,0.89
[*]OCC1C(CO)OC(OC2C(CO)OC([*])C(N)C2O)C(N)C1O,*CC*,*CC*,100,0,0,0,0,0,0,0,0,0,0,0,0,0,0,0,0,0,0,0,100,0,25,80,OHCond(mS/cm),0,0.897
[*]OCC1C(CO)OC(OC2C(CO)OC([*])C(N)C2O)C(N)C1O,*CC*,*CC*,100,0,0,0,0,0,0,0,0,0,0,0,0,0,0,0,0,2.965,0,0,100,0.17,25,60,OHCond(mS/cm),0,0.906
[*]OCC1C(CO)OC(OC2C(CO)OC([*])C(N)C2O)C(N)C1O,*CC*,*CC*,100,0,0,0,0,0,0,0,0,0,0,0,0,0,0,0,0,3.85,0,0,100,0.34,25,60,OHCond(mS/cm),0,0.906
[*]OCC1C(CO)OC(OC2C(CO)OC([*])C(N)C2O)C(N)C1O,*CC*,*CC*,100,0,0,0,0,0,0,0,0,0,0,0,0,0,0,0,0,4.895,0,0,100,0.48,25,50,OHCond(mS/cm),0,0.907
[*]OCC1C(CO)OC(OC2C(CO)OC([*])C(N)C2O)C(N)C1O,*CC*,*CC*,100,0,0,0,0,0,0,0,0,0,0,0,0,0,0,0,0,3.93,0,0,100,0.33,25,50,OHCond(mS/cm),0,0.922
[*]OCC1C(CO)OC(OC2C(CO)OC([*])C(N)C2O)C(N)C1O,*CC*,*CC*,100,0,0,0,0,0,0,0,0,0,0,0,0,0,0,0,0,5.86,0,0,100,0.62,25,60,OHCond(mS/cm),0,0.949
[*]OCC1C(CO)OC(OC2C(CO)OC([*])C(N)C2O)C(N)C1O,*CC*,*CC*,100,0,0,0,0,0,0,0,0,0,0,0,0,0,0,0,0,2.985,0,0,100,0.17,25,70,OHCond(mS/cm),0,0.949
[*]OCC1C(CO)OC(OC2C(CO)OC([*])C(N)C2O)C(N)C1O,*CC*,*CC*,100,0,0,0,0,0,0,0,0,0,0,0,0,0,0,0,0,5.105,0,0,100,0.21,25,60,OHCond(mS/cm),0,0.956
[*]OCC1C(CO)OC(OC2C(CO)OC([*])C(N)C2O)C(N)C1O,*CC*,*CC*,100,0,0,0,0,0,0,0,0,0,0,0,0,0,0,0,0,4.895,0,0,100,0.48,25,60,OHCond(mS/cm),0,0.964
[*]OCC1C(CO)OC(OC2C(CO)OC([*])C(N)C2O)C(N)C1O,*CC*,*CC*,100,0,0,0,0,0,0,0,0,0,0,0,0,0,0,0,0,3.93,0,0,100,0.33,25,60,OHCond(mS/cm),0,0.976
[*]OCC1C(CO)OC(OC2C(CO)OC([*])C(N)C2O)C(N)C1O,*CC*,*CC*,100,0,0,0,0,0,0,0,0,0,0,0,0,0,0,0,0,2.965,0,0,100,0.17,25,70,OHCond(mS/cm),0,0.986
[*]OCC1C(CO)OC(OC2C(CO)OC([*])C(N)C2O)C(N)C1O,*CC*,*CC*,100,0,0,0,0,0,0,0,0,0,0,0,0,0,0,0,0,0,0,0,100,0,25,90,OHCond(mS/cm),0,0.997
[*]OCC1C(CO)OC(OC2C(CO)OC([*])C(N)C2O)C(N)C1O,*CC*,*CC*,100,0,0,0,0,0,0,0,0,0,0,0,0,0,0,0,0,3.85,0,0,100,0.34,25,70,OHCond(mS/cm),0,0.997
[*]OCC1C(CO)OC(OC2C(CO)OC([*])C(N)C2O)C(N)C1O,*CC*,*CC*,100,0,0,0,0,0,0,0,0,0,0,0,0,0,0,0,0,5.105,0,0,100,0.21,25,70,OHCond(mS/cm),0,1.023
[*]OCC1C(CO)OC(OC2C(CO)OC([*])C(N)C2O)C(N)C1O,*CC*,*CC*,100,0,0,0,0,0,0,0,0,0,0,0,0,0,0,0,0,2.985,0,0,100,0.17,25,80,OHCond(mS/cm),0,1.029
[*]OCC1C(CO)OC(OC2C(CO)OC([*])C(N)C2O)C(N)C1O,*CC*,*CC*,100,0,0,0,0,0,0,0,0,0,0,0,0,0,0,0,0,5.86,0,0,100,0.62,25,70,OHCond(mS/cm),0,1.034
[*]OCC1C(CO)OC(OC2C(CO)OC([*])C(N)C2O)C(N)C1O,*CC*,*CC*,100,0,0,0,0,0,0,0,0,0,0,0,0,0,0,0,0,3.85,0,0,100,0.34,25,80,OHCond(mS/cm),0,1.053
[*]OCC1C(CO)OC(OC2C(CO)OC([*])C(N)C2O)C(N)C1O,*CC*,*CC*,100,0,0,0,0,0,0,0,0,0,0,0,0,0,0,0,0,4.895,0,0,100,0.48,25,70,OHCond(mS/cm),0,1.054
[*]OCC1C(CO)OC(OC2C(CO)OC([*])C(N)C2O)C(N)C1O,*CC*,*CC*,100,0,0,0,0,0,0,0,0,0,0,0,0,0,0,0,0,2.965,0,0,100,0.17,25,80,OHCond(mS/cm),0,1.055
[*]OCC1C(CO)OC(OC2C(CO)OC([*])C(N)C2O)C(N)C1O,*CC*,*CC*,100,0,0,0,0,0,0,0,0,0,0,0,0,0,0,0,0,3.93,0,0,100,0.33,25,70,OHCond(mS/cm),0,1.061
[*]OCC1C(CO)OC(OC2C(CO)OC([*])C(N)C2O)C(N)C1O,*CC*,*CC*,100,0,0,0,0,0,0,0,0,0,0,0,0,0,0,0,0,5.105,0,0,100,0.21,25,80,OHCond(mS/cm),0,1.082
[*]OCC1C(CO)OC(OC2C(CO)OC([*])C(N)C2O)C(N)C1O,*CC*,*CC*,100,0,0,0,0,0,0,0,0,0,0,0,0,0,0,0,0,5.86,0,0,100,0.62,25,80,OHCond(mS/cm),0,1.109
[*]OCC1C(CO)OC(OC2C(CO)OC([*])C(N)C2O)C(N)C1O,*CC*,*CC*,100,0,0,0,0,0,0,0,0,0,0,0,0,0,0,0,0,3.93,0,0,100,0.33,25,80,OHCond(mS/cm),0,1.117
[*]OCC1C(CO)OC(OC2C(CO)OC([*])C(N)C2O)C(N)C1O,*CC*,*CC*,100,0,0,0,0,0,0,0,0,0,0,0,0,0,0,0,0,3.85,0,0,100,0.34,25,90,OHCond(mS/cm),0,1.131
[*]OCC1C(CO)OC(OC2C(CO)OC([*])C(N)C2O)C(N)C1O,*CC*,*CC*,100,0,0,0,0,0,0,0,0,0,0,0,0,0,0,0,0,4.895,0,0,100,0.48,25,80,OHCond(mS/cm),0,1.136
[*]OCC1C(CO)OC(OC2C(CO)OC([*])C(N)C2O)C(N)C1O,*CC*,*CC*,100,0,0,0,0,0,0,0,0,0,0,0,0,0,0,0,0,2.965,0,0,100,0.17,25,90,OHCond(mS/cm),0,1.139
[*]OCC1C(CO)OC(OC2C(CO)OC([*])C(N)C2O)C(N)C1O,*CC*,*CC*,100,0,0,0,0,0,0,0,0,0,0,0,0,0,0,0,0,5.105,0,0,100,0.21,25,90,OHCond(mS/cm),0,1.149
[*]OCC1C(CO)OC(OC2C(CO)OC([*])C(N)C2O)C(N)C1O,*CC*,*CC*,100,0,0,0,0,0,0,0,0,0,0,0,0,0,0,0,0,5.86,0,0,100,0.62,25,90,OHCond(mS/cm),0,1.19
[*]OCC1C(CO)OC(OC2C(CO)OC([*])C(N)C2O)C(N)C1O,*CC*,*CC*,100,0,0,0,0,0,0,0,0,0,0,0,0,0,0,0,0,3.93,0,0,100,0.33,25,90,OHCond(mS/cm),0,1.19
[*]OCC1C(CO)OC(OC2C(CO)OC([*])C(N)C2O)C(N)C1O,*CC*,*CC*,100,0,0,0,0,0,0,0,0,0,0,0,0,0,0,0,0,4.895,0,0,100,0.48,25,90,OHCond(mS/cm),0,1.206
c1ccc(C(C*)*)cc1,[*]CC([*])C#N,[*]CC([*])[N+](C=C1)=CN1CCCC,18.75,56.25,25,0,0,0,25,0,0,0,0,0,0,0,0,0,0,0,0,0,100,3.07,25,30,OHCond(mS/cm),0,1.361
c1ccc(C(C*)*)cc1,[*]CC([*])C#N,[*]CC([*])[N+](C=C1)=CN1CCCC,18.4,55.2,26.4,0,0,0,20,0,0,0,0,0,0,0,0,0,0,0,0,0,100,3.12,25,30,OHCond(mS/cm),0,1.404
c1ccc(C(C*)*)cc1,[*]CC([*])C#N,[*]CC([*])[N+](C=C1)=CN1CCCC,18.75,56.25,25,0,0,0,25,0,0,0,0,0,0,0,0,0,0,0,0,0,100,3.07,25,40,OHCond(mS/cm),0,1.424
c1ccc(C(C*)*)cc1,[*]CC([*])C#N,[*]CC([*])[N+](C=C1)=CN1CCCC,18.75,56.25,25,0,0,0,25,0,0,0,0,0,0,0,0,0,0,0,0,0,100,3.07,25,50,OHCond(mS/cm),0,1.478
c1ccc(C(C*)*)cc1,[*]CC([*])C#N,[*]CC([*])[N+](C=C1)=CN1CCCC,18.4,55.2,26.4,0,0,0,20,0,0,0,0,0,0,0,0,0,0,0,0,0,100,3.12,25,40,OHCond(mS/cm),0,1.478
c1ccc(C(C*)*)cc1,[*]CC([*])C#N,[*]CC([*])[N+](C=C1)=CN1CCCC,18,54,28,0,0,0,15,0,0,0,0,0,0,0,0,0,0,0,0,0,100,3.18,25,30,OHCond(mS/cm),0,1.481
c1ccc(C(C*)*)cc1,[*]CC([*])C#N,[*]CC([*])[N+](C=C1)=CN1CCCC,18.4,55.2,26.4,0,0,0,20,0,0,0,0,0,0,0,0,0,0,0,0,0,100,3.12,25,50,OHCond(mS/cm),0,1.526
c1ccc(C(C*)*)cc1,[*]CC([*])C#N,[*]CC([*])[N+](C=C1)=CN1CCCC,18.75,56.25,25,0,0,0,25,0,0,0,0,0,0,0,0,0,0,0,0,0,100,3.07,25,60,OHCond(mS/cm),0,1.535
c1ccc(C(C*)*)cc1,[*]CC([*])C#N,[*]CC([*])[N+](C=C1)=CN1CCCC,18,54,28,0,0,0,15,0,0,0,0,0,0,0,0,0,0,0,0,0,100,3.18,25,40,OHCond(mS/cm),0,1.538
c1ccc(C(C*)*)cc1,[*]CC([*])C#N,[*]CC([*])[N+](C=C1)=CN1CCCC,17.57,52.73,29.7,0,0,0,10,0,0,0,0,0,0,0,0,0,0,0,0,0,100,3.27,25,30,OHCond(mS/cm),0,1.543
c1ccc(C(C*)*)cc1,[*]CC([*])C#N,[*]CC([*])[N+](C=C1)=CN1CCCC,17.3,52,30.7,0,0,0,7,0,0,0,0,0,0,0,0,0,0,0,0,0,100,3.33,25,30,OHCond(mS/cm),0,1.552
c1ccc(C(C*)*)cc1,[*]CC([*])C#N,[*]CC([*])[N+](C=C1)=CN1CCCC,17,50,33,0,0,0,0,0,0,0,0,0,0,0,0,0,0,0,0,0,100,3.51,25,30,OHCond(mS/cm),0,1.553
c1ccc(C(C*)*)cc1,[*]CC([*])C#N,[*]CC([*])[N+](C=C1)=CN1CCCC,16.83,50.5,32.67,0,0,0,1,0,0,0,0,0,0,0,0,0,0,0,0,0,100,3.48,25,30,OHCond(mS/cm),0,1.555
c1ccc(C(C*)*)cc1,[*]CC([*])C#N,[*]CC([*])[N+](C=C1)=CN1CCCC,18.4,55.2,26.4,0,0,0,20,0,0,0,0,0,0,0,0,0,0,0,0,0,100,3.12,25,60,OHCond(mS/cm),0,1.572
c1ccc(C(C*)*)cc1,[*]CC([*])C#N,[*]CC([*])[N+](C=C1)=CN1CCCC,17,51,32,0,0,0,3,0,0,0,0,0,0,0,0,0,0,0,0,0,100,3.43,25,30,OHCond(mS/cm),0,1.58
c1ccc(C(C*)*)cc1,[*]CC([*])C#N,[*]CC([*])[N+](C=C1)=CN1CCCC,18.75,56.25,25,0,0,0,25,0,0,0,0,0,0,0,0,0,0,0,0,0,100,3.07,25,70,OHCond(mS/cm),0,1.583
c1ccc(C(C*)*)cc1,[*]CC([*])C#N,[*]CC([*])[N+](C=C1)=CN1CCCC,17.57,52.73,29.7,0,0,0,10,0,0,0,0,0,0,0,0,0,0,0,0,0,100,3.27,25,40,OHCond(mS/cm),0,1.602
c1ccc(C(C*)*)cc1,[*]CC([*])C#N,[*]CC([*])[N+](C=C1)=CN1CCCC,18,54,28,0,0,0,15,0,0,0,0,0,0,0,0,0,0,0,0,0,100,3.18,25,50,OHCond(mS/cm),0,1.611
c1ccc(C(C*)*)cc1,[*]CC([*])C#N,[*]CC([*])[N+](C=C1)=CN1CCCC,17.16,51.49,31.35,0,0,0,5,0,0,0,0,0,0,0,0,0,0,0,0,0,100,3.38,25,30,OHCond(mS/cm),0,1.613
c1ccc(C(C*)*)cc1,[*]CC([*])C#N,[*]CC([*])[N+](C=C1)=CN1CCCC,18.4,55.2,26.4,0,0,0,20,0,0,0,0,0,0,0,0,0,0,0,0,0,100,3.12,25,70,OHCond(mS/cm),0,1.619
c1ccc(C(C*)*)cc1,[*]CC([*])C#N,[*]CC([*])[N+](C=C1)=CN1CCCC,18.75,56.25,25,0,0,0,25,0,0,0,0,0,0,0,0,0,0,0,0,0,100,3.07,25,80,OHCond(mS/cm),0,1.619
c1ccc(C(C*)*)cc1,[*]CC([*])C#N,[*]CC([*])[N+](C=C1)=CN1CCCC,17.3,52,30.7,0,0,0,7,0,0,0,0,0,0,0,0,0,0,0,0,0,100,3.33,25,40,OHCond(mS/cm),0,1.631
c1ccc(C(C*)*)cc1,[*]CC([*])C#N,[*]CC([*])[N+](C=C1)=CN1CCCC,17,50,33,0,0,0,0,0,0,0,0,0,0,0,0,0,0,0,0,0,100,3.51,25,40,OHCond(mS/cm),0,1.634
c1ccc(C(C*)*)cc1,[*]CC([*])C#N,[*]CC([*])[N+](C=C1)=CN1CCCC,16.83,50.5,32.67,0,0,0,1,0,0,0,0,0,0,0,0,0,0,0,0,0,100,3.48,25,40,OHCond(mS/cm),0,1.637
c1ccc(C(C*)*)cc1,[*]CC([*])C#N,[*]CC([*])[N+](C=C1)=CN1CCCC,17.57,52.73,29.7,0,0,0,10,0,0,0,0,0,0,0,0,0,0,0,0,0,100,3.27,25,50,OHCond(mS/cm),0,1.654
c1ccc(C(C*)*)cc1,[*]CC([*])C#N,[*]CC([*])[N+](C=C1)=CN1CCCC,18,54,28,0,0,0,15,0,0,0,0,0,0,0,0,0,0,0,0,0,100,3.18,25,60,OHCond(mS/cm),0,1.654
c1ccc(C(C*)*)cc1,[*]CC([*])C#N,[*]CC([*])[N+](C=C1)=CN1CCCC,17,51,32,0,0,0,3,0,0,0,0,0,0,0,0,0,0,0,0,0,100,3.43,25,40,OHCond(mS/cm),0,1.655
c1ccc(C(C*)*)cc1,[*]CC([*])C#N,[*]CC([*])[N+](C=C1)=CN1CCCC,18.75,56.25,25,0,0,0,25,0,0,0,0,0,0,0,0,0,0,0,0,0,100,3.07,25,90,OHCond(mS/cm),0,1.657
c1ccc(C(C*)*)cc1,[*]CC([*])C#N,[*]CC([*])[N+](C=C1)=CN1CCCC,18.4,55.2,26.4,0,0,0,20,0,0,0,0,0,0,0,0,0,0,0,0,0,100,3.12,25,80,OHCond(mS/cm),0,1.671
c1ccc(C(C*)*)cc1,[*]CC([*])C#N,[*]CC([*])[N+](C=C1)=CN1CCCC,17.16,51.49,31.35,0,0,0,5,0,0,0,0,0,0,0,0,0,0,0,0,0,100,3.38,25,40,OHCond(mS/cm),0,1.688
c1ccc(C(C*)*)cc1,[*]CC([*])C#N,[*]CC([*])[N+](C=C1)=CN1CCCC,17,50,33,0,0,0,0,0,0,0,0,0,0,0,0,0,0,0,0,0,100,3.51,25,50,OHCond(mS/cm),0,1.696
c1ccc(C(C*)*)cc1,[*]CC([*])C#N,[*]CC([*])[N+](C=C1)=CN1CCCC,18,54,28,0,0,0,15,0,0,0,0,0,0,0,0,0,0,0,0,0,100,3.18,25,70,OHCond(mS/cm),0,1.699
c1ccc(C(C*)*)cc1,[*]CC([*])C#N,[*]CC([*])[N+](C=C1)=CN1CCCC,17.3,52,30.7,0,0,0,7,0,0,0,0,0,0,0,0,0,0,0,0,0,100,3.33,25,50,OHCond(mS/cm),0,1.706
c1ccc(C(C*)*)cc1,[*]CC([*])C#N,[*]CC([*])[N+](C=C1)=CN1CCCC,16.83,50.5,32.67,0,0,0,1,0,0,0,0,0,0,0,0,0,0,0,0,0,100,3.48,25,50,OHCond(mS/cm),0,1.708
c1ccc(C(C*)*)cc1,[*]CC([*])C#N,[*]CC([*])[N+](C=C1)=CN1CCCC,18.4,55.2,26.4,0,0,0,20,0,0,0,0,0,0,0,0,0,0,0,0,0,100,3.12,25,90,OHCond(mS/cm),0,1.712
c1ccc(C(C*)*)cc1,[*]CC([*])C#N,[*]CC([*])[N+](C=C1)=CN1CCCC,17.57,52.73,29.7,0,0,0,10,0,0,0,0,0,0,0,0,0,0,0,0,0,100,3.27,25,60,OHCond(mS/cm),0,1.713
c1ccc(C(C*)*)cc1,[*]CC([*])C#N,[*]CC([*])[N+](C=C1)=CN1CCCC,17,51,32,0,0,0,3,0,0,0,0,0,0,0,0,0,0,0,0,0,100,3.43,25,50,OHCond(mS/cm),0,1.732
c1ccc(C(C*)*)cc1,[*]CC([*])C#N,[*]CC([*])[N+](C=C1)=CN1CCCC,18,54,28,0,0,0,15,0,0,0,0,0,0,0,0,0,0,0,0,0,100,3.18,25,80,OHCond(mS/cm),0,1.741
c1ccc(C(C*)*)cc1,[*]CC([*])C#N,[*]CC([*])[N+](C=C1)=CN1CCCC,17.16,51.49,31.35,0,0,0,5,0,0,0,0,0,0,0,0,0,0,0,0,0,100,3.38,25,50,OHCond(mS/cm),0,1.746
c1ccc(C(C*)*)cc1,[*]CC([*])C#N,[*]CC([*])[N+](C=C1)=CN1CCCC,17.3,52,30.7,0,0,0,7,0,0,0,0,0,0,0,0,0,0,0,0,0,100,3.33,25,60,OHCond(mS/cm),0,1.749
c1ccc(C(C*)*)cc1,[*]CC([*])C#N,[*]CC([*])[N+](C=C1)=CN1CCCC,17,50,33,0,0,0,0,0,0,0,0,0,0,0,0,0,0,0,0,0,100,3.51,25,60,OHCond(mS/cm),0,1.751
c1ccc(C(C*)*)cc1,[*]CC([*])C#N,[*]CC([*])[N+](C=C1)=CN1CCCC,16.83,50.5,32.67,0,0,0,1,0,0,0,0,0,0,0,0,0,0,0,0,0,100,3.48,25,60,OHCond(mS/cm),0,1.757
c1ccc(C(C*)*)cc1,[*]CC([*])C#N,[*]CC([*])[N+](C=C1)=CN1CCCC,17.57,52.73,29.7,0,0,0,10,0,0,0,0,0,0,0,0,0,0,0,0,0,100,3.27,25,70,OHCond(mS/cm),0,1.779
c1ccc(C(C*)*)cc1,[*]CC([*])C#N,[*]CC([*])[N+](C=C1)=CN1CCCC,17,51,32,0,0,0,3,0,0,0,0,0,0,0,0,0,0,0,0,0,100,3.43,25,60,OHCond(mS/cm),0,1.782
c1ccc(C(C*)*)cc1,[*]CC([*])C#N,[*]CC([*])[N+](C=C1)=CN1CCCC,17.3,52,30.7,0,0,0,7,0,0,0,0,0,0,0,0,0,0,0,0,0,100,3.33,25,70,OHCond(mS/cm),0,1.788
c1ccc(C(C*)*)cc1,[*]CC([*])C#N,[*]CC([*])[N+](C=C1)=CN1CCCC,18,54,28,0,0,0,15,0,0,0,0,0,0,0,0,0,0,0,0,0,100,3.18,25,90,OHCond(mS/cm),0,1.794
c1ccc(C(C*)*)cc1,[*]CC([*])C#N,[*]CC([*])[N+](C=C1)=CN1CCCC,17.16,51.49,31.35,0,0,0,5,0,0,0,0,0,0,0,0,0,0,0,0,0,100,3.38,25,60,OHCond(mS/cm),0,1.796
c1ccc(C(C*)*)cc1,[*]CC([*])C#N,[*]CC([*])[N+](C=C1)=CN1CCCC,17,50,33,0,0,0,0,0,0,0,0,0,0,0,0,0,0,0,0,0,100,3.51,25,70,OHCond(mS/cm),0,1.811
c1ccc(C(C*)*)cc1,[*]CC([*])C#N,[*]CC([*])[N+](C=C1)=CN1CCCC,16.83,50.5,32.67,0,0,0,1,0,0,0,0,0,0,0,0,0,0,0,0,0,100,3.48,25,70,OHCond(mS/cm),0,1.817
c1ccc(C(C*)*)cc1,[*]CC([*])C#N,[*]CC([*])[N+](C=C1)=CN1CCCC,17.57,52.73,29.7,0,0,0,10,0,0,0,0,0,0,0,0,0,0,0,0,0,100,3.27,25,80,OHCond(mS/cm),0,1.818
c1ccc(C(C*)*)cc1,[*]CC([*])C#N,[*]CC([*])[N+](C=C1)=CN1CCCC,17,51,32,0,0,0,3,0,0,0,0,0,0,0,0,0,0,0,0,0,100,3.43,25,70,OHCond(mS/cm),0,1.835
c1ccc(C(C*)*)cc1,[*]CC([*])C#N,[*]CC([*])[N+](C=C1)=CN1CCCC,17.3,52,30.7,0,0,0,7,0,0,0,0,0,0,0,0,0,0,0,0,0,100,3.33,25,80,OHCond(mS/cm),0,1.845
c1ccc(C(C*)*)cc1,[*]CC([*])C#N,[*]CC([*])[N+](C=C1)=CN1CCCC,17.16,51.49,31.35,0,0,0,5,0,0,0,0,0,0,0,0,0,0,0,0,0,100,3.38,25,70,OHCond(mS/cm),0,1.851
c1ccc(C(C*)*)cc1,[*]CC([*])C#N,[*]CC([*])[N+](C=C1)=CN1CCCC,17.57,52.73,29.7,0,0,0,10,0,0,0,0,0,0,0,0,0,0,0,0,0,100,3.27,25,90,OHCond(mS/cm),0,1.862
c1ccc(C(C*)*)cc1,[*]CC([*])C#N,[*]CC([*])[N+](C=C1)=CN1CCCC,17,50,33,0,0,0,0,0,0,0,0,0,0,0,0,0,0,0,0,0,100,3.51,25,80,OHCond(mS/cm),0,1.868
c1ccc(C(C*)*)cc1,[*]CC([*])C#N,[*]CC([*])[N+](C=C1)=CN1CCCC,16.83,50.5,32.67,0,0,0,1,0,0,0,0,0,0,0,0,0,0,0,0,0,100,3.48,25,80,OHCond(mS/cm),0,1.874
c1ccc(C(C*)*)cc1,[*]CC([*])C#N,[*]CC([*])[N+](C=C1)=CN1CCCC,17.3,52,30.7,0,0,0,7,0,0,0,0,0,0,0,0,0,0,0,0,0,100,3.33,25,90,OHCond(mS/cm),0,1.881
c1ccc(C(C*)*)cc1,[*]CC([*])C#N,[*]CC([*])[N+](C=C1)=CN1CCCC,17,51,32,0,0,0,3,0,0,0,0,0,0,0,0,0,0,0,0,0,100,3.43,25,80,OHCond(mS/cm),0,1.889
c1ccc(C(C*)*)cc1,[*]CC([*])C#N,[*]CC([*])[N+](C=C1)=CN1CCCC,17,50,33,0,0,0,0,0,0,0,0,0,0,0,0,0,0,0,0,0,100,3.51,25,90,OHCond(mS/cm),0,1.896
c1ccc(C(C*)*)cc1,[*]CC([*])C#N,[*]CC([*])[N+](C=C1)=CN1CCCC,16.83,50.5,32.67,0,0,0,1,0,0,0,0,0,0,0,0,0,0,0,0,0,100,3.48,25,90,OHCond(mS/cm),0,1.897
c1ccc(C(C*)*)cc1,[*]CC([*])C#N,[*]CC([*])[N+](C=C1)=CN1CCCC,17.16,51.49,31.35,0,0,0,5,0,0,0,0,0,0,0,0,0,0,0,0,0,100,3.38,25,80,OHCond(mS/cm),0,1.906
c1ccc(C(C*)*)cc1,[*]CC([*])C#N,[*]CC([*])[N+](C=C1)=CN1CCCC,17,51,32,0,0,0,3,0,0,0,0,0,0,0,0,0,0,0,0,0,100,3.43,25,90,OHCond(mS/cm),0,1.914
c1ccc(C(C*)*)cc1,[*]CC([*])C#N,[*]CC([*])[N+](C=C1)=CN1CCCC,17.16,51.49,31.35,0,0,0,5,0,0,0,0,0,0,0,0,0,0,0,0,0,100,3.38,25,90,OHCond(mS/cm),0,1.958
[*]C1=CC=C(S(=O)(C2=CC=C(OC3=CC=C(C(C(F)(F)F)(C4=CC=C(O[*])C=C4)C(F)(F)F)C=C3)C=C2)=O)C=C1,[*]C1=CC=C(S(=O)(C2=CC=C(OC3=C(OC4=C(F)C(F)=C(OC5=C(C[N+]6=CN(C)C=C6)C=C(OC7=C(C)C=CC=C7C[N+]8=CN(C)C=C8)C=C5C[N+]9=CN(C)C=C9)C(F)=C4F)C=C([*])C=C3)C=C2)=O)C=C1,*CC*,95,5,0,0,0,0,0,0,0,0,0,0,0,0,0,0,0,0,0,0,100,0.26,25,30,OHCond(mS/cm),0,1.029
[*]C1=CC=C(S(=O)(C2=CC=C(OC3=CC=C(C(C(F)(F)F)(C4=CC=C(O[*])C=C4)C(F)(F)F)C=C3)C=C2)=O)C=C1,[*]C1=CC=C(S(=O)(C2=CC=C(OC3=C(OC4=C(F)C(F)=C(OC5=C(C[N+]6=CN(C)C=C6)C=C(OC7=C(C)C=CC=C7C[N+]8=CN(C)C=C8)C=C5C[N+]9=CN(C)C=C9)C(F)=C4F)C=C([*])C=C3)C=C2)=O)C=C1,*CC*,95,5,0,0,0,0,0,0,0,0,0,0,0,0,0,0,0,0,0,0,100,0.26,25,40,OHCond(mS/cm),0,1.143
[*]C1=CC=C(S(=O)(C2=CC=C(OC3=CC=C(C(C(F)(F)F)(C4=CC=C(O[*])C=C4)C(F)(F)F)C=C3)C=C2)=O)C=C1,[*]C1=CC=C(S(=O)(C2=CC=C(OC3=C(OC4=C(F)C(F)=C(OC5=C(C[N+]6=CN(C)C=C6)C=C(OC7=C(C)C=CC=C7C[N+]8=CN(C)C=C8)C=C5C[N+]9=CN(C)C=C9)C(F)=C4F)C=C([*])C=C3)C=C2)=O)C=C1,*CC*,95,5,0,0,0,0,0,0,0,0,0,0,0,0,0,0,0,0,0,0,100,0.26,25,50,OHCond(mS/cm),0,1.259
