Repository: Ramprasad-Group/polyVERSE

The data has been made available along with the following paper:

Schertzer, William; Al Otmi, Mohammed; Sampath, Janani; Lively, Ryan; Ramprasad, Rampid, "AI-Assisted Physics-Informed Predictions of Degradation Behavior of Polymeric Anion Exchange Membranes", The Journal of Physical Chemistry, Part B: Biophysics, Biomaterials, Liquids, Soft Matter, Section: B: Soft Matter, Fluid Interfaces, Colloids, Polymers, and Glassy Materials 

The dataset is split into two files that are joined on **DOI** + **Sample Name**:
* **aem_aging.csv**: property measurements over the course of alkaline stability tests (4,232 rows, 272 samples from 54 papers)

File: Other/Conductivity_anionic_aging/aem_aging.csv (part 3 of 10)
smiles1,smiles2,smiles3,c1,c2,c3,solvent_NaOH (M),solvent_KOH (M),additive_glutaraldehyde (wt%),additive_1-vinyl-propyltriethoxysilane-imidazolium  (wt%),additive_Polyvinylbenzyl_chloride (wt%),additive_phenyl-Silsesquioxane  (wt%),additive_Im-phenyl-Silsesquioxane  (wt%),additive_QA-Silsesquioxane  (wt%),additive_hexanedithiol  (wt%),additive_octanedithiol  (wt%),additive_PEG  (wt%),additive_PE  (wt%),additive_ZrO2  (wt%),additive_diethanediol  (wt%),additive_halloysite_nanotube  (wt%),additive_Polyvinyl_Imidazolium  (wt%),additive_PAGE  (wt%),RH (%),theor_IEC (meq/g),stability_test_temp (C),prop_test_temp (C),prop,time(h),value
[*]C1=CC=C(S(=O)(C2=CC=C(OC3=CC=C(C(C(F)(F)F)(C4=CC=C(O[*])C=C4)C(F)(F)F)C=C3)C=C2)=O)C=C1,[*]C1=CC=C(S(=O)(C2=CC=C(OC3=C(OC4=C(F)C(F)=C(OC5=C(C[N+]6=CN(C)C=C6)C=C(OC7=C(C)C=CC=C7C[N+]8=CN(C)C=C8)C=C5C[N+]9=CN(C)C=C9)C(F)=C4F)C=C([*])C=C3)C=C2)=O)C=C1,*CC*,90,10,0,0,0,0,0,0,0,0,0,0,0,0,0,0,0,0,0,0,100,0.51,25,30,OHCond(mS/cm),0,1.321
[*]C1=CC=C(S(=O)(C2=CC=C(OC3=CC=C(C(C(F)(F)F)(C4=CC=C(O[*])C=C4)C(F)(F)F)C=C3)C=C2)=O)C=C1,[*]C1=CC=C(S(=O)(C2=CC=C(OC3=C(OC4=C(F)C(F)=C(OC5=C(C[N+]6=CN(C)C=C6)C=C(OC7=C(C)C=CC=C7C[N+]8=CN(C)C=C8)C=C5C[N+]9=CN(C)C=C9)C(F)=C4F)C=C([*])C=C3)C=C2)=O)C=C1,*CC*,95,5,0,0,0,0,0,0,0,0,0,0,0,0,0,0,0,0,0,0,100,0.26,25,60,OHCond(mS/cm),0,1.349
[*]C1=CC=C(S(=O)(C2=CC=C(OC3=CC=C(C(C(F)(F)F)(C4=CC=C(O[*])C=C4)C(F)(F)F)C=C3)C=C2)=O)C=C1,[*]C1=CC=C(S(=O)(C2=CC=C(OC3=C(OC4=C(F)C(F)=C(OC5=C(C[N+]6=CN(C)C=C6)C=C(OC7=C(C)C=CC=C7C[N+]8=CN(C)C=C8)C=C5C[N+]9=CN(C)C=C9)C(F)=C4F)C=C([*])C=C3)C=C2)=O)C=C1,*CC*,87.5,12.5,0,0,0,0,0,0,0,0,0,0,0,0,0,0,0,0,0,0,100,0.62,25,30,OHCond(mS/cm),0,1.391
[*]C1=CC=C(S(=O)(C2=CC=C(OC3=CC=C(C(C(F)(F)F)(C4=CC=C(O[*])C=C4)C(F)(F)F)C=C3)C=C2)=O)C=C1,[*]C1=CC=C(S(=O)(C2=CC=C(OC3=C(OC4=C(F)C(F)=C(OC5=C(C[N+]6=CN(C)C=C6)C=C(OC7=C(C)C=CC=C7C[N+]8=CN(C)C=C8)C=C5C[N+]9=CN(C)C=C9)C(F)=C4F)C=C([*])C=C3)C=C2)=O)C=C1,*CC*,90,10,0,0,0,0,0,0,0,0,0,0,0,0,0,0,0,0,0,0,100,0.51,25,40,OHCond(mS/cm),0,1.398
[*]C1=CC=C(S(=O)(C2=CC=C(OC3=CC=C(C(C(F)(F)F)(C4=CC=C(O[*])C=C4)C(F)(F)F)C=C3)C=C2)=O)C=C1,[*]C1=CC=C(S(=O)(C2=CC=C(OC3=C(OC4=C(F)C(F)=C(OC5=C(C[N+]6=CN(C)C=C6)C=C(OC7=C(C)C=CC=C7C[N+]8=CN(C)C=C8)C=C5C[N+]9=CN(C)C=C9)C(F)=C4F)C=C([*])C=C3)C=C2)=O)C=C1,*CC*,95,5,0,0,0,0,0,0,0,0,0,0,0,0,0,0,0,0,0,0,100,0.26,25,70,OHCond(mS/cm),0,1.428
[*]C1=CC=C(S(=O)(C2=CC=C(OC3=CC=C(C(C(F)(F)F)(C4=CC=C(O[*])C=C4)C(F)(F)F)C=C3)C=C2)=O)C=C1,[*]C1=CC=C(S(=O)(C2=CC=C(OC3=C(OC4=C(F)C(F)=C(OC5=C(C[N+]6=CN(C)C=C6)C=C(OC7=C(C)C=CC=C7C[N+]8=CN(C)C=C8)C=C5C[N+]9=CN(C)C=C9)C(F)=C4F)C=C([*])C=C3)C=C2)=O)C=C1,*CC*,87.5,12.5,0,0,0,0,0,0,0,0,0,0,0,0,0,0,0,0,0,0,100,0.62,25,40,OHCond(mS/cm),0,1.475
[*]C1=CC=C(S(=O)(C2=CC=C(OC3=CC=C(C(C(F)(F)F)(C4=CC=C(O[*])C=C4)C(F)(F)F)C=C3)C=C2)=O)C=C1,[*]C1=CC=C(S(=O)(C2=CC=C(OC3=C(OC4=C(F)C(F)=C(OC5=C(C[N+]6=CN(C)C=C6)C=C(OC7=C(C)C=CC=C7C[N+]8=CN(C)C=C8)C=C5C[N+]9=CN(C)C=C9)C(F)=C4F)C=C([*])C=C3)C=C2)=O)C=C1,*CC*,85,15,0,0,0,0,0,0,0,0,0,0,0,0,0,0,0,0,0,0,100,0.74,25,30,OHCond(mS/cm),0,1.488
[*]C1=CC=C(S(=O)(C2=CC=C(OC3=CC=C(C(C(F)(F)F)(C4=CC=C(O[*])C=C4)C(F)(F)F)C=C3)C=C2)=O)C=C1,[*]C1=CC=C(S(=O)(C2=CC=C(OC3=C(OC4=C(F)C(F)=C(OC5=C(C[N+]6=CN(C)C=C6)C=C(OC7=C(C)C=CC=C7C[N+]8=CN(C)C=C8)C=C5C[N+]9=CN(C)C=C9)C(F)=C4F)C=C([*])C=C3)C=C2)=O)C=C1,*CC*,90,10,0,0,0,0,0,0,0,0,0,0,0,0,0,0,0,0,0,0,100,0.51,25,50,OHCond(mS/cm),0,1.489
[*]C1=CC=C(S(=O)(C2=CC=C(OC3=CC=C(C(C(F)(F)F)(C4=CC=C(O[*])C=C4)C(F)(F)F)C=C3)C=C2)=O)C=C1,[*]C1=CC=C(S(=O)(C2=CC=C(OC3=C(OC4=C(F)C(F)=C(OC5=C(C[N+]6=CN(C)C=C6)C=C(OC7=C(C)C=CC=C7C[N+]8=CN(C)C=C8)C=C5C[N+]9=CN(C)C=C9)C(F)=C4F)C=C([*])C=C3)C=C2)=O)C=C1,*CC*,95,5,0,0,0,0,0,0,0,0,0,0,0,0,0,0,0,0,0,0,100,0.26,25,80,OHCond(mS/cm),0,1.527
[*]C1=CC=C(S(=O)(C2=CC=C(OC3=CC=C(C(C(F)(F)F)(C4=CC=C(O[*])C=C4)C(F)(F)F)C=C3)C=C2)=O)C=C1,[*]C1=CC=C(S(=O)(C2=CC=C(OC3=C(OC4=C(F)C(F)=C(OC5=C(C[N+]6=CN(C)C=C6)C=C(OC7=C(C)C=CC=C7C[N+]8=CN(C)C=C8)C=C5C[N+]9=CN(C)C=C9)C(F)=C4F)C=C([*])C=C3)C=C2)=O)C=C1,*CC*,87.5,12.5,0,0,0,0,0,0,0,0,0,0,0,0,0,0,0,0,0,0,100,0.62,25,50,OHCond(mS/cm),0,1.569
[*]C1=CC=C(S(=O)(C2=CC=C(OC3=CC=C(C(C(F)(F)F)(C4=CC=C(O[*])C=C4)C(F)(F)F)C=C3)C=C2)=O)C=C1,[*]C1=CC=C(S(=O)(C2=CC=C(OC3=C(OC4=C(F)C(F)=C(OC5=C(C[N+]6=CN(C)C=C6)C=C(OC7=C(C)C=CC=C7C[N+]8=CN(C)C=C8)C=C5C[N+]9=CN(C)C=C9)C(F)=C4F)C=C([*])C=C3)C=C2)=O)C=C1,*CC*,90,10,0,0,0,0,0,0,0,0,0,0,0,0,0,0,0,0,0,0,100,0.51,25,60,OHCond(mS/cm),0,1.575
[*]C1=CC=C(S(=O)(C2=CC=C(OC3=CC=C(C(C(F)(F)F)(C4=CC=C(O[*])C=C4)C(F)(F)F)C=C3)C=C2)=O)C=C1,[*]C1=CC=C(S(=O)(C2=CC=C(OC3=C(OC4=C(F)C(F)=C(OC5=C(C[N+]6=CN(C)C=C6)C=C(OC7=C(C)C=CC=C7C[N+]8=CN(C)C=C8)C=C5C[N+]9=CN(C)C=C9)C(F)=C4F)C=C([*])C=C3)C=C2)=O)C=C1,*CC*,85,15,0,0,0,0,0,0,0,0,0,0,0,0,0,0,0,0,0,0,100,0.74,25,40,OHCond(mS/cm),0,1.586
[*]C1=CC=C(S(=O)(C2=CC=C(OC3=CC=C(C(C(F)(F)F)(C4=CC=C(O[*])C=C4)C(F)(F)F)C=C3)C=C2)=O)C=C1,[*]C1=CC=C(S(=O)(C2=CC=C(OC3=C(OC4=C(F)C(F)=C(OC5=C(C[N+]6=CN(C)C=C6)C=C(OC7=C(C)C=CC=C7C[N+]8=CN(C)C=C8)C=C5C[N+]9=CN(C)C=C9)C(F)=C4F)C=C([*])C=C3)C=C2)=O)C=C1,*CC*,87.5,12.5,0,0,0,0,0,0,0,0,0,0,0,0,0,0,0,0,0,0,100,0.62,25,60,OHCond(mS/cm),0,1.646
[*]C1=CC=C(S(=O)(C2=CC=C(OC3=CC=C(C(C(F)(F)F)(C4=CC=C(O[*])C=C4)C(F)(F)F)C=C3)C=C2)=O)C=C1,[*]C1=CC=C(S(=O)(C2=CC=C(OC3=C(OC4=C(F)C(F)=C(OC5=C(C[N+]6=CN(C)C=C6)C=C(OC7=C(C)C=CC=C7C[N+]8=CN(C)C=C8)C=C5C[N+]9=CN(C)C=C9)C(F)=C4F)C=C([*])C=C3)C=C2)=O)C=C1,*CC*,90,10,0,0,0,0,0,0,0,0,0,0,0,0,0,0,0,0,0,0,100,0.51,25,70,OHCond(mS/cm),0,1.661
[*]C1=CC=C(S(=O)(C2=CC=C(OC3=CC=C(C(C(F)(F)F)(C4=CC=C(O[*])C=C4)C(F)(F)F)C=C3)C=C2)=O)C=C1,[*]C1=CC=C(S(=O)(C2=CC=C(OC3=C(OC4=C(F)C(F)=C(OC5=C(C[N+]6=CN(C)C=C6)C=C(OC7=C(C)C=CC=C7C[N+]8=CN(C)C=C8)C=C5C[N+]9=CN(C)C=C9)C(F)=C4F)C=C([*])C=C3)C=C2)=O)C=C1,*CC*,85,15,0,0,0,0,0,0,0,0,0,0,0,0,0,0,0,0,0,0,100,0.74,25,50,OHCond(mS/cm),0,1.664
[*]C1=CC=C(S(=O)(C2=CC=C(OC3=CC=C(C(C(F)(F)F)(C4=CC=C(O[*])C=C4)C(F)(F)F)C=C3)C=C2)=O)C=C1,[*]C1=CC=C(S(=O)(C2=CC=C(OC3=C(OC4=C(F)C(F)=C(OC5=C(C[N+]6=CN(C)C=C6)C=C(OC7=C(C)C=CC=C7C[N+]8=CN(C)C=C8)C=C5C[N+]9=CN(C)C=C9)C(F)=C4F)C=C([*])C=C3)C=C2)=O)C=C1,*CC*,87.5,12.5,0,0,0,0,0,0,0,0,0,0,0,0,0,0,0,0,0,0,100,0.62,25,70,OHCond(mS/cm),0,1.729
[*]C1=CC=C(S(=O)(C2=CC=C(OC3=CC=C(C(C(F)(F)F)(C4=CC=C(O[*])C=C4)C(F)(F)F)C=C3)C=C2)=O)C=C1,[*]C1=CC=C(S(=O)(C2=CC=C(OC3=C(OC4=C(F)C(F)=C(OC5=C(C[N+]6=CN(C)C=C6)C=C(OC7=C(C)C=CC=C7C[N+]8=CN(C)C=C8)C=C5C[N+]9=CN(C)C=C9)C(F)=C4F)C=C([*])C=C3)C=C2)=O)C=C1,*CC*,90,10,0,0,0,0,0,0,0,0,0,0,0,0,0,0,0,0,0,0,100,0.51,25,80,OHCond(mS/cm),0,1.74
[*]C1=CC=C(S(=O)(C2=CC=C(OC3=CC=C(C(C(F)(F)F)(C4=CC=C(O[*])C=C4)C(F)(F)F)C=C3)C=C2)=O)C=C1,[*]C1=CC=C(S(=O)(C2=CC=C(OC3=C(OC4=C(F)C(F)=C(OC5=C(C[N+]6=CN(C)C=C6)C=C(OC7=C(C)C=CC=C7C[N+]8=CN(C)C=C8)C=C5C[N+]9=CN(C)C=C9)C(F)=C4F)C=C([*])C=C3)C=C2)=O)C=C1,*CC*,85,15,0,0,0,0,0,0,0,0,0,0,0,0,0,0,0,0,0,0,100,0.74,25,60,OHCond(mS/cm),0,1.749
[*]C1=CC=C(S(=O)(C2=CC=C(OC3=CC=C(C(C(F)(F)F)(C4=CC=C(O[*])C=C4)C(F)(F)F)C=C3)C=C2)=O)C=C1,[*]C1=CC=C(S(=O)(C2=CC=C(OC3=C(OC4=C(F)C(F)=C(OC5=C(C[N+]6=CN(C)C=C6)C=C(OC7=C(C)C=CC=C7C[N+]8=CN(C)C=C8)C=C5C[N+]9=CN(C)C=C9)C(F)=C4F)C=C([*])C=C3)C=C2)=O)C=C1,*CC*,87.5,12.5,0,0,0,0,0,0,0,0,0,0,0,0,0,0,0,0,0,0,100,0.62,25,80,OHCond(mS/cm),0,1.802
[*]C1=CC=C(S(=O)(C2=CC=C(OC3=CC=C(C(C(F)(F)F)(C4=CC=C(O[*])C=C4)C(F)(F)F)C=C3)C=C2)=O)C=C1,[*]C1=CC=C(S(=O)(C2=CC=C(OC3=C(OC4=C(F)C(F)=C(OC5=C(C[N+]6=CN(C)C=C6)C=C(OC7=C(C)C=CC=C7C[N+]8=CN(C)C=C8)C=C5C[N+]9=CN(C)C=C9)C(F)=C4F)C=C([*])C=C3)C=C2)=O)C=C1,*CC*,85,15,0,0,0,0,0,0,0,0,0,0,0,0,0,0,0,0,0,0,100,0.74,25,70,OHCond(mS/cm),0,1.825
[*]C1=CC=C(S(=O)(C2=CC=C(OC3=CC=C(C(C(F)(F)F)(C4=CC=C(O[*])C=C4)C(F)(F)F)C=C3)C=C2)=O)C=C1,[*]C1=CC=C(S(=O)(C2=CC=C(OC3=C(OC4=C(F)C(F)=C(OC5=C(C[N+]6=CN(C)C=C6)C=C(OC7=C(C)C=CC=C7C[N+]8=CN(C)C=C8)C=C5C[N+]9=CN(C)C=C9)C(F)=C4F)C=C([*])C=C3)C=C2)=O)C=C1,*CC*,85,15,0,0,0,0,0,0,0,0,0,0,0,0,0,0,0,0,0,0,100,0.74,25,80,OHCond(mS/cm),0,1.898
*C1=CC(C[N+](C)(C)C)=C(C(C)=C1)O*,Cc1cc(*)cc(C)c1O*,*CC*,64,36,0,0,0,0,0,0,0,0,0,0,0,0,0,0,0,0,0,0,100,4.07,25,25,OHCond(mS/cm),0,1.111
CCCCCCCCCCCCCCCCCC[N+](C)(C)CCCCCC[N+](C)(C)Cc1cc(*)cc(C)c1O*,Cc1cc(*)cc(C)c1O*,*CC*,88,12,0,0,0,0,0,0,0,0,0,0,0,0,0,0,0,0,0,0,100,3.57,25,25,OHCond(mS/cm),0,1.152
*C1=CC(C[N+](C)(C)C)=C(C(C)=C1)O*,Cc1cc(*)cc(C)c1O*,*CC*,67,33,0,0,0,0,0,0,0,0,0,0,0,0,0,0,0,0,0,0,100,4.21,25,25,OHCond(mS/cm),0,1.27
CCCCCCCCCCCCCCCCCC[N+](C)(C)CCCCCC[N+](C)(C)Cc1cc(*)cc(C)c1O*,Cc1cc(*)cc(C)c1O*,*CC*,81,19,0,0,0,0,0,0,0,0,0,0,0,0,0,0,0,0,0,0,100,3.49,25,25,OHCond(mS/cm),0,1.367
*C1=CC(C[N+](C)(C)C)=C(C(C)=C1)O*,Cc1cc(*)cc(C)c1O*,*CC*,73,27,0,0,0,0,0,0,0,0,0,0,0,0,0,0,0,0,0,0,100,4.49,25,25,OHCond(mS/cm),0,1.47
*C1=CC(C[N+](C)(C)C)=C(C(C)=C1)O*,Cc1cc(*)cc(C)c1O*,*CC*,75,25,0,0,0,0,0,0,0,0,0,0,0,0,0,0,0,0,0,0,100,4.58,25,25,OHCond(mS/cm),0,1.517
*C1=CC(C[N+](C)(C)C)=C(C(C)=C1)O*,Cc1cc(*)cc(C)c1O*,*CC*,75,25,0,0,0,0,0,0,0,0,0,0,0,0,0,0,0,0,0,0,100,4.58,25,30,OHCond(mS/cm),0,1.529
*C1=CC(C[N+](C)(C)C)=C(C(C)=C1)O*,Cc1cc(*)cc(C)c1O*,*CC*,75,25,0,0,0,0,0,0,0,0,0,0,0,0,0,0,0,0,0,0,100,4.58,25,40,OHCond(mS/cm),0,1.592
*C1=CC(C[N+](C)(C)C)=C(C(C)=C1)O*,Cc1cc(*)cc(C)c1O*,*CC*,75,25,0,0,0,0,0,0,0,0,0,0,0,0,0,0,0,0,0,0,100,4.58,25,60,OHCond(mS/cm),0,1.671
CCCCCCCCCCCCCCCCCC[N+](C)(C)CCCCCC[N+](C)(C)Cc1cc(*)cc(C)c1O*,Cc1cc(*)cc(C)c1O*,*CC*,74,26,0,0,0,0,0,0,0,0,0,0,0,0,0,0,0,0,0,0,100,3.41,25,25,OHCond(mS/cm),0,1.672
*C1=CC(C[N+](C)(C)C)=C(C(C)=C1)O*,*C1=CC(C)=C(C(C)=C1)O*,*CC*,75,25,0,0,0,0,0,0,0,0,0,0,0,0,0,0,0,0,0,0,100,4.58,25,80,OHCond(mS/cm),0,1.737
CCCCCCCCCCCCCCCCCC[N+](C)(C)CCCCCC[N+](C)(C)Cc1cc(*)cc(C)c1O*,Cc1cc(*)cc(C)c1O*,*CC*,74,26,0,0,0,0,0,0,0,0,0,0,0,0,0,0,0,0,0,0,100,3.41,25,40,OHCond(mS/cm),0,1.826
CCCCCCCCCCCCCCCCCC[N+](C)(C)CCCCCC[N+](C)(C)Cc1cc(*)cc(C)c1O*,Cc1cc(*)cc(C)c1O*,*CC*,74,26,0,0,0,0,0,0,0,0,0,0,0,0,0,0,0,0,0,0,100,3.41,25,60,OHCond(mS/cm),0,1.87
CCCCCCCCCCCCCCCCCC[N+](C)(C)CCCCCC[N+](C)(C)Cc1cc(*)cc(C)c1O*,Cc1cc(*)cc(C)c1O*,*CC*,74,26,0,0,0,0,0,0,0,0,0,0,0,0,0,0,0,0,0,0,100,3.41,25,80,OHCond(mS/cm),0,1.93
[*]CC(O)[*],*CC*,*CC*,100,0,0,0,0,0,0,30,0,0,0,0,0,0,0,0,0,0,30,0,100,2.67,25,30,OHCond(mS/cm),0,0.976
[*]CC(O)[*],*CC*,*CC*,100,0,0,0,0,0,0,40,0,0,0,0,0,0,0,0,0,0,40,0,100,2.97,25,30,OHCond(mS/cm),0,1.118
[*]CC(O)[*],*CC*,*CC*,100,0,0,0,0,0,0,30,0,0,0,0,0,0,0,0,0,0,30,0,100,2.67,25,40,OHCond(mS/cm),0,1.125
[*]CC(O)[*],*CC*,*CC*,100,0,0,0,0,0,0,40,0,0,0,0,0,0,0,0,0,0,40,0,100,2.97,25,40,OHCond(mS/cm),0,1.238
[*]CC(O)[*],*CC*,*CC*,100,0,0,0,0,0,0,30,0,0,0,0,0,0,0,0,0,0,30,0,100,2.67,25,50,OHCond(mS/cm),0,1.249
[*]CC(O)[*],*CC*,*CC*,100,0,0,0,0,0,0,60,0,0,0,0,0,0,0,0,0,0,60,0,100,3.33,25,30,OHCond(mS/cm),0,1.277
[*]CC(O)[*],*CC*,*CC*,100,0,0,0,0,0,0,60,0,0,0,0,0,0,0,0,0,0,60,0,100,3.33,25,40,OHCond(mS/cm),0,1.317
[*]CC(O)[*],*CC*,*CC*,100,0,0,0,0,0,0,50,0,0,0,0,0,0,0,0,0,0,50,0,100,3.17,25,30,OHCond(mS/cm),0,1.341
[*]CC(O)[*],*CC*,*CC*,100,0,0,0,0,0,0,30,0,0,0,0,0,0,0,0,0,0,30,0,100,2.67,25,60,OHCond(mS/cm),0,1.36
[*]CC(O)[*],*CC*,*CC*,100,0,0,0,0,0,0,40,0,0,0,0,0,0,0,0,0,0,40,0,100,2.97,25,50,OHCond(mS/cm),0,1.369
[*]CC(O)[*],*CC*,*CC*,100,0,0,0,0,0,0,50,0,0,0,0,0,0,0,0,0,0,50,0,100,3.17,25,40,OHCond(mS/cm),0,1.405
[*]CC(O)[*],*CC*,*CC*,100,0,0,0,0,0,0,60,0,0,0,0,0,0,0,0,0,0,60,0,100,3.33,25,50,OHCond(mS/cm),0,1.461
[*]CC(O)[*],*CC*,*CC*,100,0,0,0,0,0,0,30,0,0,0,0,0,0,0,0,0,0,30,0,100,2.67,25,70,OHCond(mS/cm),0,1.468
[*]CC(O)[*],*CC*,*CC*,100,0,0,0,0,0,0,40,0,0,0,0,0,0,0,0,0,0,40,0,100,2.97,25,60,OHCond(mS/cm),0,1.471
[*]CC(O)[*],*CC*,*CC*,100,0,0,0,0,0,0,50,0,0,0,0,0,0,0,0,0,0,50,0,100,3.17,25,50,OHCond(mS/cm),0,1.508
[*]CC(O)[*],*CC*,*CC*,100,0,0,0,0,0,0,60,0,0,0,0,0,0,0,0,0,0,60,0,100,3.33,25,60,OHCond(mS/cm),0,1.571
[*]CC(O)[*],*CC*,*CC*,100,0,0,0,0,0,0,40,0,0,0,0,0,0,0,0,0,0,40,0,100,2.97,25,70,OHCond(mS/cm),0,1.589
[*]CC(O)[*],*CC*,*CC*,100,0,0,0,0,0,0,30,0,0,0,0,0,0,0,0,0,0,30,0,100,2.67,25,80,OHCond(mS/cm),0,1.604
[*]CC(O)[*],*CC*,*CC*,100,0,0,0,0,0,0,50,0,0,0,0,0,0,0,0,0,0,50,0,100,3.17,25,60,OHCond(mS/cm),0,1.614
[*]CC(O)[*],*CC*,*CC*,100,0,0,0,0,0,0,60,0,0,0,0,0,0,0,0,0,0,60,0,100,3.33,25,70,OHCond(mS/cm),0,1.66
[*]CC(O)[*],*CC*,*CC*,100,0,0,0,0,0,0,40,0,0,0,0,0,0,0,0,0,0,40,0,100,2.97,25,80,OHCond(mS/cm),0,1.707
[*]CC(O)[*],*CC*,*CC*,100,0,0,0,0,0,0,50,0,0,0,0,0,0,0,0,0,0,50,0,100,3.17,25,70,OHCond(mS/cm),0,1.738
[*]CC(O)[*],*CC*,*CC*,100,0,0,0,0,0,0,60,0,0,0,0,0,0,0,0,0,0,60,0,100,3.33,25,80,OHCond(mS/cm),0,1.779
[*]CC(O)[*],*CC*,*CC*,100,0,0,0,0,0,0,50,0,0,0,0,0,0,0,0,0,0,50,0,100,3.17,25,80,OHCond(mS/cm),0,1.859
[*]C1=CC=C(C(C2=CC=C(OC3=C(C[N+]4=CN(C)C=C4)C=C(O[*])C=C3)C=C2)=O)C=C1,*CC*,*CC*,100,0,0,0,0,0,0,0,20,0,0,0,0,0,0,0,0,0,0,0,100,1.7,25,30,OHCond(mS/cm),0,1.191
[*]C1=CC=C(C(C2=CC=C(OC3=C(C[N+]4=CN(C)C=C4)C=C(O[*])C=C3)C=C2)=O)C=C1,*CC*,*CC*,100,0,0,0,0,0,0,0,20,0,0,0,0,0,0,0,0,0,0,0,100,1.7,25,35,OHCond(mS/cm),0,1.267
[*]C1=CC=C(C(C2=CC=C(OC3=C(C[N+]4=CN(C)C=C4)C=C(O[*])C=C3)C=C2)=O)C=C1,*CC*,*CC*,100,0,0,0,0,0,0,0,20,0,0,0,0,0,0,0,0,0,0,0,100,1.7,25,40,OHCond(mS/cm),0,1.338
[*]C1=CC=C(C(C2=CC=C(OC3=C(C[N+]4=CN(C)C=C4)C=C(O[*])C=C3)C=C2)=O)C=C1,*CC*,*CC*,100,0,0,0,0,0,0,0,10,0,0,0,0,0,0,0,0,0,0,0,100,2.06,25,30,OHCond(mS/cm),0,1.378
[*]C1=CC=C(C(C2=CC=C(OC3=C(C[N+]4=CN(C)C=C4)C=C(O[*])C=C3)C=C2)=O)C=C1,*CC*,*CC*,100,0,0,0,0,0,0,0,20,0,0,0,0,0,0,0,0,0,0,0,100,1.7,25,45,OHCond(mS/cm),0,1.386
[*]C1=CC=C(C(C2=CC=C(OC3=C(C[N+]4=CN(C)C=C4)C=C(O[*])C=C3)C=C2)=O)C=C1,*CC*,*CC*,100,0,0,0,0,0,0,0,10,0,0,0,0,0,0,0,0,0,0,0,100,2.06,25,35,OHCond(mS/cm),0,1.442
[*]C1=CC=C(C(C2=CC=C(OC3=C(C[N+]4=CN(C)C=C4)C=C(O[*])C=C3)C=C2)=O)C=C1,*CC*,*CC*,100,0,0,0,0,0,0,0,20,0,0,0,0,0,0,0,0,0,0,0,100,1.7,25,50,OHCond(mS/cm),0,1.447
[*]C1=CC=C(C(C2=CC=C(OC3=C(C[N+]4=CN(C)C=C4)C=C(O[*])C=C3)C=C2)=O)C=C1,*CC*,*CC*,100,0,0,0,0,0,0,0,0,0,0,0,0,0,0,0,0,0,0,0,100,2.61,25,30,OHCond(mS/cm),0,1.487
[*]C1=CC=C(C(C2=CC=C(OC3=C(C[N+]4=CN(C)C=C4)C=C(O[*])C=C3)C=C2)=O)C=C1,*CC*,*CC*,100,0,0,0,0,0,0,0,20,0,0,0,0,0,0,0,0,0,0,0,100,1.7,25,55,OHCond(mS/cm),0,1.492
[*]C1=CC=C(C(C2=CC=C(OC3=C(C[N+]4=CN(C)C=C4)C=C(O[*])C=C3)C=C2)=O)C=C1,*CC*,*CC*,100,0,0,0,0,0,0,0,10,0,0,0,0,0,0,0,0,0,0,0,100,2.06,25,40,OHCond(mS/cm),0,1.494
[*]C1=CC=C(C(C2=CC=C(OC3=C(C[N+]4=CN(C)C=C4)C=C(O[*])C=C3)C=C2)=O)C=C1,*CC*,*CC*,100,0,0,0,0,0,0,0,10,0,0,0,0,0,0,0,0,0,0,0,100,2.06,25,45,OHCond(mS/cm),0,1.542
[*]C1=CC=C(C(C2=CC=C(OC3=C(C[N+]4=CN(C)C=C4)C=C(O[*])C=C3)C=C2)=O)C=C1,*CC*,*CC*,100,0,0,0,0,0,0,0,20,0,0,0,0,0,0,0,0,0,0,0,100,1.7,25,60,OHCond(mS/cm),0,1.546
[*]C1=CC=C(C(C2=CC=C(OC3=C(C[N+]4=CN(C)C=C4)C=C(O[*])C=C3)C=C2)=O)C=C1,*CC*,*CC*,100,0,0,0,0,0,0,0,0,0,0,0,0,0,0,0,0,0,0,0,100,2.61,25,35,OHCond(mS/cm),0,1.554
[*]C1=CC=C(C(C2=CC=C(OC3=C(C[N+]4=CN(C)C=C4)C=C(O[*])C=C3)C=C2)=O)C=C1,*CC*,*CC*,100,0,0,0,0,0,0,0,0,10,0,0,0,0,0,0,0,0,0,0,100,3.2,25,30,OHCond(mS/cm),0,1.56
[*]C1=CC=C(C(C2=CC=C(OC3=C(C[N+]4=CN(C)C=C4)C=C(O[*])C=C3)C=C2)=O)C=C1,*CC*,*CC*,100,0,0,0,0,0,0,0,20,0,0,0,0,0,0,0,0,0,0,0,100,1.7,25,65,OHCond(mS/cm),0,1.595
[*]C1=CC=C(C(C2=CC=C(OC3=C(C[N+]4=CN(C)C=C4)C=C(O[*])C=C3)C=C2)=O)C=C1,*CC*,*CC*,100,0,0,0,0,0,0,0,10,0,0,0,0,0,0,0,0,0,0,0,100,2.06,25,50,OHCond(mS/cm),0,1.596
[*]C1=CC=C(C(C2=CC=C(OC3=C(C[N+]4=CN(C)C=C4)C=C(O[*])C=C3)C=C2)=O)C=C1,*CC*,*CC*,100,0,0,0,0,0,0,0,0,10,0,0,0,0,0,0,0,0,0,0,100,3.2,25,35,OHCond(mS/cm),0,1.604
[*]C1=CC=C(C(C2=CC=C(OC3=C(C[N+]4=CN(C)C=C4)C=C(O[*])C=C3)C=C2)=O)C=C1,*CC*,*CC*,100,0,0,0,0,0,0,0,0,0,0,0,0,0,0,0,0,0,0,0,100,2.61,25,40,OHCond(mS/cm),0,1.608
[*]C1=CC=C(C(C2=CC=C(OC3=C(C[N+]4=CN(C)C=C4)C=C(O[*])C=C3)C=C2)=O)C=C1,*CC*,*CC*,100,0,0,0,0,0,0,0,10,0,0,0,0,0,0,0,0,0,0,0,100,2.06,25,55,OHCond(mS/cm),0,1.619
[*]C1=CC=C(C(C2=CC=C(OC3=C(C[N+]4=CN(C)C=C4)C=C(O[*])C=C3)C=C2)=O)C=C1,*CC*,*CC*,100,0,0,0,0,0,0,0,10,0,0,0,0,0,0,0,0,0,0,0,100,2.06,25,60,OHCond(mS/cm),0,1.643
[*]C1=CC=C(C(C2=CC=C(OC3=C(C[N+]4=CN(C)C=C4)C=C(O[*])C=C3)C=C2)=O)C=C1,*CC*,*CC*,100,0,0,0,0,0,0,0,0,20,0,0,0,0,0,0,0,0,0,0,100,3.51,25,30,OHCond(mS/cm),0,1.645
[*]C1=CC=C(C(C2=CC=C(OC3=C(C[N+]4=CN(C)C=C4)C=C(O[*])C=C3)C=C2)=O)C=C1,*CC*,*CC*,100,0,0,0,0,0,0,0,0,10,0,0,0,0,0,0,0,0,0,0,100,3.2,25,40,OHCond(mS/cm),0,1.649
[*]C1=CC=C(C(C2=CC=C(OC3=C(C[N+]4=CN(C)C=C4)C=C(O[*])C=C3)C=C2)=O)C=C1,*CC*,*CC*,100,0,0,0,0,0,0,0,0,0,0,0,0,0,0,0,0,0,0,0,100,2.61,25,45,OHCond(mS/cm),0,1.656
[*]C1=CC=C(C(C2=CC=C(OC3=C(C[N+]4=CN(C)C=C4)C=C(O[*])C=C3)C=C2)=O)C=C1,*CC*,*CC*,100,0,0,0,0,0,0,0,20,0,0,0,0,0,0,0,0,0,0,0,100,1.7,25,70,OHCond(mS/cm),0,1.685
[*]C1=CC=C(C(C2=CC=C(OC3=C(C[N+]4=CN(C)C=C4)C=C(O[*])C=C3)C=C2)=O)C=C1,*CC*,*CC*,100,0,0,0,0,0,0,0,0,0,0,0,0,0,0,0,0,0,0,0,100,2.61,25,50,OHCond(mS/cm),0,1.686
[*]C1=CC=C(C(C2=CC=C(OC3=C(C[N+]4=CN(C)C=C4)C=C(O[*])C=C3)C=C2)=O)C=C1,*CC*,*CC*,100,0,0,0,0,0,0,0,0,10,0,0,0,0,0,0,0,0,0,0,100,3.2,25,45,OHCond(mS/cm),0,1.693
[*]C1=CC=C(C(C2=CC=C(OC3=C(C[N+]4=CN(C)C=C4)C=C(O[*])C=C3)C=C2)=O)C=C1,*CC*,*CC*,100,0,0,0,0,0,0,0,10,0,0,0,0,0,0,0,0,0,0,0,100,2.06,25,65,OHCond(mS/cm),0,1.697
[*]C1=CC=C(C(C2=CC=C(OC3=C(C[N+]4=CN(C)C=C4)C=C(O[*])C=C3)C=C2)=O)C=C1,*CC*,*CC*,100,0,0,0,0,0,0,0,0,20,0,0,0,0,0,0,0,0,0,0,100,3.51,25,35,OHCond(mS/cm),0,1.703
[*]C1=CC=C(C(C2=CC=C(OC3=C(C[N+]4=CN(C)C=C4)C=C(O[*])C=C3)C=C2)=O)C=C1,*CC*,*CC*,100,0,0,0,0,0,0,0,0,0,0,0,0,0,0,0,0,0,0,0,100,2.61,25,55,OHCond(mS/cm),0,1.711
[*]C1=CC=C(C(C2=CC=C(OC3=C(C[N+]4=CN(C)C=C4)C=C(O[*])C=C3)C=C2)=O)C=C1,*CC*,*CC*,100,0,0,0,0,0,0,0,0,10,0,0,0,0,0,0,0,0,0,0,100,3.2,25,50,OHCond(mS/cm),0,1.739
[*]C1=CC=C(C(C2=CC=C(OC3=C(C[N+]4=CN(C)C=C4)C=C(O[*])C=C3)C=C2)=O)C=C1,*CC*,*CC*,100,0,0,0,0,0,0,0,0,0,0,0,0,0,0,0,0,0,0,0,100,2.61,25,60,OHCond(mS/cm),0,1.743
[*]C1=CC=C(C(C2=CC=C(OC3=C(C[N+]4=CN(C)C=C4)C=C(O[*])C=C3)C=C2)=O)C=C1,*CC*,*CC*,100,0,0,0,0,0,0,0,0,20,0,0,0,0,0,0,0,0,0,0,100,3.51,25,40,OHCond(mS/cm),0,1.749
[*]C1=CC=C(C(C2=CC=C(OC3=C(C[N+]4=CN(C)C=C4)C=C(O[*])C=C3)C=C2)=O)C=C1,*CC*,*CC*,100,0,0,0,0,0,0,0,10,0,0,0,0,0,0,0,0,0,0,0,100,2.06,25,70,OHCond(mS/cm),0,1.765
[*]C1=CC=C(C(C2=CC=C(OC3=C(C[N+]4=CN(C)C=C4)C=C(O[*])C=C3)C=C2)=O)C=C1,*CC*,*CC*,100,0,0,0,0,0,0,0,0,10,0,0,0,0,0,0,0,0,0,0,100,3.2,25,55,OHCond(mS/cm),0,1.769
[*]C1=CC=C(C(C2=CC=C(OC3=C(C[N+]4=CN(C)C=C4)C=C(O[*])C=C3)C=C2)=O)C=C1,*CC*,*CC*,100,0,0,0,0,0,0,0,0,0,0,0,0,0,0,0,0,0,0,0,100,2.61,25,65,OHCond(mS/cm),0,1.773
[*]C1=CC=C(C(C2=CC=C(OC3=C(C[N+]4=CN(C)C=C4)C=C(O[*])C=C3)C=C2)=O)C=C1,*CC*,*CC*,100,0,0,0,0,0,0,0,0,20,0,0,0,0,0,0,0,0,0,0,100,3.51,25,45,OHCond(mS/cm),0,1.784
[*]C1=CC=C(C(C2=CC=C(OC3=C(C[N+]4=CN(C)C=C4)C=C(O[*])C=C3)C=C2)=O)C=C1,*CC*,*CC*,100,0,0,0,0,0,0,0,0,10,0,0,0,0,0,0,0,0,0,0,100,3.2,25,60,OHCond(mS/cm),0,1.788
[*]C1=CC=C(C(C2=CC=C(OC3=C(C[N+]4=CN(C)C=C4)C=C(O[*])C=C3)C=C2)=O)C=C1,*CC*,*CC*,100,0,0,0,0,0,0,0,0,10,0,0,0,0,0,0,0,0,0,0,100,3.2,25,65,OHCond(mS/cm),0,1.811
[*]C1=CC=C(C(C2=CC=C(OC3=C(C[N+]4=CN(C)C=C4)C=C(O[*])C=C3)C=C2)=O)C=C1,*CC*,*CC*,100,0,0,0,0,0,0,0,0,20,0,0,0,0,0,0,0,0,0,0,100,3.51,25,50,OHCond(mS/cm),0,1.816
[*]C1=CC=C(C(C2=CC=C(OC3=C(C[N+]4=CN(C)C=C4)C=C(O[*])C=C3)C=C2)=O)C=C1,*CC*,*CC*,100,0,0,0,0,0,0,0,0,20,0,0,0,0,0,0,0,0,0,0,100,3.51,25,55,OHCond(mS/cm),0,1.832
[*]C1=CC=C(C(C2=CC=C(OC3=C(C[N+]4=CN(C)C=C4)C=C(O[*])C=C3)C=C2)=O)C=C1,*CC*,*CC*,100,0,0,0,0,0,0,0,0,0,0,0,0,0,0,0,0,0,0,0,100,2.61,25,70,OHCond(mS/cm),0,1.836
[*]C1=CC=C(C(C2=CC=C(OC3=C(C[N+]4=CN(C)C=C4)C=C(O[*])C=C3)C=C2)=O)C=C1,*CC*,*CC*,100,0,0,0,0,0,0,0,0,20,0,0,0,0,0,0,0,0,0,0,100,3.51,25,60,OHCond(mS/cm),0,1.855
[*]C1=CC=C(C(C2=CC=C(OC3=C(C[N+]4=CN(C)C=C4)C=C(O[*])C=C3)C=C2)=O)C=C1,*CC*,*CC*,100,0,0,0,0,0,0,0,0,20,0,0,0,0,0,0,0,0,0,0,100,3.51,25,65,OHCond(mS/cm),0,1.893
[*]C1=CC=C(C(C2=CC=C(OC3=C(C[N+]4=CN(C)C=C4)C=C(O[*])C=C3)C=C2)=O)C=C1,*CC*,*CC*,100,0,0,0,0,0,0,0,0,20,0,0,0,0,0,0,0,0,0,0,100,3.51,25,70,OHCond(mS/cm),0,1.932
Cc1cc(*)cc(C[N+](C)(C)C)c1O*,Cc1cc(*)cc(C)c1O*,*CC*,37,63,0,0,0,0,0,0,0,0,0,0,0,0,0,0,0,0,0,0,100,2.61,25,25,OHCond(mS/cm),0,1.083
Cc1cc(*)cc(C[N+](C)(C)C)c1O*,Cc1cc(*)cc(C)c1O*,*CC*,37,63,0,0,0,0,0,0,0,0,0,0,0,0,0,0,0,0,0,0,100,2.61,25,40,OHCond(mS/cm),0,1.179
Cc1cc(*)cc(C[N+](C)(C)C)c1O*,Cc1cc(*)cc(C)c1O*,*CC*,37,63,0,0,0,0,0,0,0,0,0,0,0,0,0,0,0,0,0,0,100,2.61,25,60,OHCond(mS/cm),0,1.267
Cc1cc(*)cc(C[N+](C)(C)C)c1O*,Cc1cc(*)cc(C)c1O*,*CC*,37,63,0,0,0,0,0,0,0,0,0,0,0,0,0,0,0,0,0,0,100,2.61,25,80,OHCond(mS/cm),0,1.334
Cc1cc(*)cc(C[N+](C)(C)C)c1O*,Cc1cc(*)cc(C)c1O*,*CC*,37,63,0,0,0,0,0,0,0,0,1,0,0,0,0,0,0,0,0,0,100,3.14,25,25,OHCond(mS/cm),0,1.442
Cc1cc(*)cc(C[N+](C)(C)C)c1O*,Cc1cc(*)cc(C)c1O*,*CC*,37,63,0,0,0,0,0,0,0,0,1,0,0,0,0,0,0,0,0,0,100,3.14,25,40,OHCond(mS/cm),0,1.452
Cc1cc(*)cc(C[N+](C)(C)C)c1O*,Cc1cc(*)cc(C)c1O*,*CC*,37,63,0,0,0,0,0,0,0,0,1,0,0,0,0,0,0,0,0,0,100,3.14,25,60,OHCond(mS/cm),0,1.528
Cc1cc(*)cc(C[N+](C)(C)C)c1O*,Cc1cc(*)cc(C)c1O*,*CC*,37,63,0,0,0,0,0,0,0,0,1,0,0,0,0,0,0,0,0,0,100,3.14,25,80,OHCond(mS/cm),0,1.635
Cc1cc(*)cc(C[N+](C)(C)C)c1O*,Cc1cc(*)cc(C)c1O*,*CC*,37,63,0,0,0,0,0,0,0,0,5,0,0,0,0,0,0,0,0,0,100,4.21,25,25,OHCond(mS/cm),0,1.662
Cc1cc(*)cc(C[N+](C)(C)C)c1O*,Cc1cc(*)cc(C)c1O*,*CC*,37,63,0,0,0,0,0,0,0,0,3,0,0,0,0,0,0,0,0,0,100,3.81,25,25,OHCond(mS/cm),0,1.709
Cc1cc(*)cc(C[N+](C)(C)C)c1O*,Cc1cc(*)cc(C)c1O*,*CC*,37,63,0,0,0,0,0,0,0,0,5,0,0,0,0,0,0,0,0,0,100,4.21,25,40,OHCond(mS/cm),0,1.748
Cc1cc(*)cc(C[N+](C)(C)C)c1O*,Cc1cc(*)cc(C)c1O*,*CC*,37,63,0,0,0,0,0,0,0,0,3,0,0,0,0,0,0,0,0,0,100,3.81,25,40,OHCond(mS/cm),0,1.768
Cc1cc(*)cc(C[N+](C)(C)C)c1O*,Cc1cc(*)cc(C)c1O*,*CC*,37,63,0,0,0,0,0,0,0,0,5,0,0,0,0,0,0,0,0,0,100,4.21,25,60,OHCond(mS/cm),0,1.849
Cc1cc(*)cc(C[N+](C)(C)C)c1O*,Cc1cc(*)cc(C)c1O*,*CC*,37,63,0,0,0,0,0,0,0,0,3,0,0,0,0,0,0,0,0,0,100,3.81,25,60,OHCond(mS/cm),0,1.853
Cc1cc(*)cc(C[N+](C)(C)C)c1O*,Cc1cc(*)cc(C)c1O*,*CC*,37,63,0,0,0,0,0,0,0,0,5,0,0,0,0,0,0,0,0,0,100,4.21,25,80,OHCond(mS/cm),0,1.902
Cc1cc(*)cc(C[N+](C)(C)C)c1O*,Cc1cc(*)cc(C)c1O*,*CC*,37,63,0,0,0,0,0,0,0,0,3,0,0,0,0,0,0,0,0,0,100,3.81,25,80,OHCond(mS/cm),0,1.943
*C(C1CC(CCCC[N+](C)(C)C)C2C1)C2*,*C(C1CC(C=C)C2C1)C2*,*CC*,60,40,0,0,0,0,0,0,0,0,0,40,0,0,0,0,0,0,0,0,100,2.58,25,90,OHCond(mS/cm),0,0.959
*C(C1CC(CCCC[N+](C)(C)C)C2C1)C2*,*C(C1CC(C=C)C2C1)C2*,*CC*,50,50,0,0,0,0,0,0,0,0,0,0,45,0,0,0,0,0,0,0,100,2.03,25,40,OHCond(mS/cm),0,1.697
*C(C1CC(CCCC[N+](C)(C)C)C2C1)C2*,*C(C1CC(C=C)C2C1)C2*,*CC*,50,50,0,0,0,0,0,0,0,0,0,0,30,0,0,0,0,0,0,0,100,2.29,25,40,OHCond(mS/cm),0,1.745
*C(C1CC(CCCC[N+](C)(C)C)C2C1)C2*,*C(C1CC(C=C)C2C1)C2*,*CC*,50,50,0,0,0,0,0,0,0,0,0,0,45,0,0,0,0,0,0,0,100,2.03,25,50,OHCond(mS/cm),0,1.783
*C(C1CC(CCCC[N+](C)(C)C)C2C1)C2*,*C(C1CC(C=C)C2C1)C2*,*CC*,50,50,0,0,0,0,0,0,0,0,0,0,45,0,0,0,0,0,0,0,100,2.03,25,60,OHCond(mS/cm),0,1.828
*C(C1CC(CCCC[N+](C)(C)C)C2C1)C2*,*C(C1CC(C=C)C2C1)C2*,*CC*,50,50,0,0,0,0,0,0,0,0,0,0,30,0,0,0,0,0,0,0,100,2.29,25,50,OHCond(mS/cm),0,1.878
*C(C1CC(CCCC[N+](C)(C)C)C2C1)C2*,*C(C1CC(C=C)C2C1)C2*,*CC*,50,50,0,0,0,0,0,0,0,0,0,0,45,0,0,0,0,0,0,0,100,2.03,25,70,OHCond(mS/cm),0,1.88
*C(C1CC(CCCC[N+](C)(C)C)C2C1)C2*,*C(C1CC(C=C)C2C1)C2*,*CC*,50,50,0,0,0,0,0,0,0,0,0,0,45,0,0,0,0,0,0,0,100,2.03,25,80,OHCond(mS/cm),0,1.91
*C(C1CC(CCCC[N+](C)(C)C)C2C1)C2*,*C(C1CC(C=C)C2C1)C2*,*CC*,50,50,0,0,0,0,0,0,0,0,0,0,30,0,0,0,0,0,0,0,100,2.29,25,60,OHCond(mS/cm),0,1.928
*C(C1CC(CCCC[N+](C)(C)C)C2C1)C2*,*C(C1CC(C=C)C2C1)C2*,*CC*,67,33,0,0,0,0,0,0,0,0,0,0,33,0,0,0,0,0,0,0,100,2.8,25,40,OHCond(mS/cm),0,1.93
*C(C1CC(CCCC[N+](C)(C)C)C2C1)C2*,*C(C1CC(C=C)C2C1)C2*,*CC*,50,50,0,0,0,0,0,0,0,0,0,0,45,0,0,0,0,0,0,0,100,2.03,25,90,OHCond(mS/cm),0,1.956
*C(C1CC(CCCC[N+](C)(C)C)C2C1)C2*,*C(C1CC(C=C)C2C1)C2*,*CC*,50,50,0,0,0,0,0,0,0,0,0,0,30,0,0,0,0,0,0,0,100,2.29,25,70,OHCond(mS/cm),0,1.977
*C(C1CC(CCCC[N+](C)(C)C)C2C1)C2*,*C(C1CC(C=C)C2C1)C2*,*CC*,67,33,0,0,0,0,0,0,0,0,0,0,33,0,0,0,0,0,0,0,100,2.8,25,50,OHCond(mS/cm),0,1.984
*C(C1CC(CCCC[N+](C)(C)C)C2C1)C2*,*C(C1CC(C=C)C2C1)C2*,*CC*,50,50,0,0,0,0,0,0,0,0,0,0,30,0,0,0,0,0,0,0,100,2.29,25,80,OHCond(mS/cm),0,1.988
*C(C1CC(CCCC[N+](C)(C)C)C2C1)C2*,*C(C1CC(C=C)C2C1)C2*,*CC*,67,33,0,0,0,0,0,0,0,0,0,0,33,0,0,0,0,0,0,0,100,2.8,25,60,OHCond(mS/cm),0,2.019
*C(C1CC(CCCC[N+](C)(C)C)C2C1)C2*,*C(C1CC(C=C)C2C1)C2*,*CC*,60,40,0,0,0,0,0,0,0,0,0,40,0,0,0,0,0,0,0,0,100,2.58,25,40,OHCond(mS/cm),0,2.023
*C(C1CC(CCCC[N+](C)(C)C)C2C1)C2*,*C(C1CC(C=C)C2C1)C2*,*CC*,60,40,0,0,0,0,0,0,0,0,0,0,50,0,0,0,0,0,0,0,100,2.27,25,40,OHCond(mS/cm),0,2.03
*C(C1CC(CCCC[N+](C)(C)C)C2C1)C2*,*C(C1CC(C=C)C2C1)C2*,*CC*,67,33,0,0,0,0,0,0,0,0,0,33,0,0,0,0,0,0,0,0,100,2.93,25,40,OHCond(mS/cm),0,2.039
*C(C1CC(CCCC[N+](C)(C)C)C2C1)C2*,*C(C1CC(C=C)C2C1)C2*,*CC*,67,33,0,0,0,0,0,0,0,0,0,0,33,0,0,0,0,0,0,0,100,2.8,25,70,OHCond(mS/cm),0,2.041
*C(C1CC(CCCC[N+](C)(C)C)C2C1)C2*,*C(C1CC(C=C)C2C1)C2*,*CC*,67,33,0,0,0,0,0,0,0,0,0,0,33,0,0,0,0,0,0,0,100,2.8,25,80,OHCond(mS/cm),0,2.082
*C(C1CC(CCCC[N+](C)(C)C)C2C1)C2*,*C(C1CC(C=C)C2C1)C2*,*CC*,60,40,0,0,0,0,0,0,0,0,0,40,0,0,0,0,0,0,0,0,100,2.58,25,50,OHCond(mS/cm),0,2.085
*C(C1CC(CCCC[N+](C)(C)C)C2C1)C2*,*C(C1CC(C=C)C2C1)C2*,*CC*,60,40,0,0,0,0,0,0,0,0,0,0,50,0,0,0,0,0,0,0,100,2.27,25,50,OHCond(mS/cm),0,2.093
*C(C1CC(CCCC[N+](C)(C)C)C2C1)C2*,*C(C1CC(C=C)C2C1)C2*,*CC*,67,33,0,0,0,0,0,0,0,0,0,33,0,0,0,0,0,0,0,0,100,2.93,25,50,OHCond(mS/cm),0,2.111
*C(C1CC(CCCC[N+](C)(C)C)C2C1)C2*,*C(C1CC(C=C)C2C1)C2*,*CC*,60,40,0,0,0,0,0,0,0,0,0,40,0,0,0,0,0,0,0,0,100,2.58,25,60,OHCond(mS/cm),0,2.149
*C(C1CC(CCCC[N+](C)(C)C)C2C1)C2*,*C(C1CC(C=C)C2C1)C2*,*CC*,60,40,0,0,0,0,0,0,0,0,0,0,50,0,0,0,0,0,0,0,100,2.27,25,60,OHCond(mS/cm),0,2.157
*C(C1CC(CCCC[N+](C)(C)C)C2C1)C2*,*C(C1CC(C=C)C2C1)C2*,*CC*,67,33,0,0,0,0,0,0,0,0,0,33,0,0,0,0,0,0,0,0,100,2.93,25,60,OHCond(mS/cm),0,2.166
*C(C1CC(CCCC[N+](C)(C)C)C2C1)C2*,*C(C1CC(C=C)C2C1)C2*,*CC*,60,40,0,0,0,0,0,0,0,0,0,0,50,0,0,0,0,0,0,0,100,2.27,25,70,OHCond(mS/cm),0,2.193
*C(C1CC(CCCC[N+](C)(C)C)C2C1)C2*,*C(C1CC(C=C)C2C1)C2*,*CC*,60,40,0,0,0,0,0,0,0,0,0,40,0,0,0,0,0,0,0,0,100,2.58,25,70,OHCond(mS/cm),0,2.199
*C(C1CC(CCCC[N+](C)(C)C)C2C1)C2*,*C(C1CC(C=C)C2C1)C2*,*CC*,67,33,0,0,0,0,0,0,0,0,0,33,0,0,0,0,0,0,0,0,100,2.93,25,70,OHCond(mS/cm),0,2.217
*C(C1CC(CCCC[N+](C)(C)C)C2C1)C2*,*C(C1CC(C=C)C2C1)C2*,*CC*,60,40,0,0,0,0,0,0,0,0,0,0,50,0,0,0,0,0,0,0,100,2.27,25,80,OHCond(mS/cm),0,2.239
*C(C1CC(CCCC[N+](C)(C)C)C2C1)C2*,*C(C1CC(C=C)C2C1)C2*,*CC*,60,40,0,0,0,0,0,0,0,0,0,40,0,0,0,0,0,0,0,0,100,2.58,25,80,OHCond(mS/cm),0,2.246
*C(C1CC(CCCC[N+](C)(C)C)C2C1)C2*,*C(C1CC(C=C)C2C1)C2*,*CC*,67,33,0,0,0,0,0,0,0,0,0,33,0,0,0,0,0,0,0,0,100,2.93,25,80,OHCond(mS/cm),0,2.259
*C(C1CC(CCCC[N+](C)(C)C)C2C1)C2*,*C(C1CC(C=C)C2C1)C2*,*CC*,60,40,0,0,0,0,0,0,0,0,0,0,50,0,0,0,0,0,0,0,100,2.27,25,90,OHCond(mS/cm),0,2.282
*C(C1CC(CCCC[N+](C)(C)C)C2C1)C2*,*C(C1CC(C=C)C2C1)C2*,*CC*,67,33,0,0,0,0,0,0,0,0,0,33,0,0,0,0,0,0,0,0,100,2.93,25,90,OHCond(mS/cm),0,2.289
C(C*)*,C[N+]1(CCCCCCNC(C*)*)CCCCC1,*CC*,87,13,0,0,0,0,0,0,0,0,0,0,0,0,0,0,0,0,0,0,100,2.42,25,40,OHCond(mS/cm),0,1.409
C(C*)*,C[N+]1(CCCCCCNC(C*)*)CCCCC1,*CC*,87,13,0,0,0,0,0,0,0,0,0,0,0,0,0,0,0,0,0,0,100,2.42,25,50,OHCond(mS/cm),0,1.521
C(C*)*,C[N+]1(CCCCCCNC(C*)*)CCCCC1,*CC*,87,13,0,0,0,0,0,0,0,0,0,0,0,0,0,0,0,0,0,0,100,2.42,25,60,OHCond(mS/cm),0,1.635
C(C*)*,C[N+]1(CCCCCCNC(C*)*)CCCCC1,*CC*,87,13,0,0,0,0,0,0,0,0,0,0,0,0,0,0,0,0,0,0,100,2.42,25,70,OHCond(mS/cm),0,1.732
C(C*)*,C[N+](C)(C)CCCCCCNC(C*)*,*CC*,87,13,0,0,0,0,0,0,0,0,0,0,0,0,0,0,0,0,0,0,100,2.68,25,40,OHCond(mS/cm),0,1.74
C(C*)*,C[N+]1(CCCCC1)CCCCCCN(CCCCCC[N+]2(C)CCCC2)C(*)C*,*CC*,87,13,0,0,0,0,0,0,0,0,0,0,0,0,0,0,0,0,0,0,100,3.44,25,40,OHCond(mS/cm),0,1.768
C(C*)*,C[N+]1(CCCCCCNC(C*)*)CCCCC1,*CC*,87,13,0,0,0,0,0,0,0,0,0,0,0,0,0,0,0,0,0,0,100,2.42,25,80,OHCond(mS/cm),0,1.789
C(C*)*,C[N+](C)(C)CCCCCCNC(C*)*,*CC*,87,13,0,0,0,0,0,0,0,0,0,0,0,0,0,0,0,0,0,0,100,2.68,25,50,OHCond(mS/cm),0,1.827
C(C*)*,C[N+]1(CCCCC1)CCCCCCN(CCCCCC[N+]2(C)CCCC2)C(*)C*,*CC*,87,13,0,0,0,0,0,0,0,0,0,0,0,0,0,0,0,0,0,0,100,3.44,25,50,OHCond(mS/cm),0,1.865
C(C*)*,C[N+](C)(CCCCCCN(CCCCCC[N+](C)(C)C)C(*)C*)C,*CC*,87,13,0,0,0,0,0,0,0,0,0,0,0,0,0,0,0,0,0,0,100,3.88,25,40,OHCond(mS/cm),0,1.871
C(C*)*,C[N+](C)(C)CCCCCCNC(C*)*,*CC*,87,13,0,0,0,0,0,0,0,0,0,0,0,0,0,0,0,0,0,0,100,2.68,25,60,OHCond(mS/cm),0,1.932
C(C*)*,C[N+](C)(CCCCCCN(CCCCCC[N+](C)(C)C)C(*)C*)C,*CC*,87,13,0,0,0,0,0,0,0,0,0,0,0,0,0,0,0,0,0,0,100,3.88,25,50,OHCond(mS/cm),0,1.951
C(C*)*,C[N+]1(CCCCC1)CCCCCCN(CCCCCC[N+]2(C)CCCC2)C(*)C*,*CC*,87,13,0,0,0,0,0,0,0,0,0,0,0,0,0,0,0,0,0,0,100,3.44,25,60,OHCond(mS/cm),0,1.951
C(C*)*,C[N+](C)(C)CCCCCCNC(C*)*,*CC*,87,13,0,0,0,0,0,0,0,0,0,0,0,0,0,0,0,0,0,0,100,2.68,25,70,OHCond(mS/cm),0,1.995
C(C*)*,C[N+](C)(CCCCCCN(CCCCCC[N+](C)(C)C)C(*)C*)C,*CC*,87,13,0,0,0,0,0,0,0,0,0,0,0,0,0,0,0,0,0,0,100,3.88,25,60,OHCond(mS/cm),0,2.019
C(C*)*,C[N+](C)(C)CCCCCCNC(C*)*,*CC*,87,13,0,0,0,0,0,0,0,0,0,0,0,0,0,0,0,0,0,0,100,2.68,25,80,OHCond(mS/cm),0,2.019
C(C*)*,C[N+]1(CCCCC1)CCCCCCN(CCCCCC[N+]2(C)CCCC2)C(*)C*,*CC*,87,13,0,0,0,0,0,0,0,0,0,0,0,0,0,0,0,0,0,0,100,3.44,25,70,OHCond(mS/cm),0,2.029
C(C*)*,C[N+](C)(CCCCCCN(CCCCCC[N+](C)(C)C)C(*)C*)C,*CC*,87,13,0,0,0,0,0,0,0,0,0,0,0,0,0,0,0,0,0,0,100,3.88,25,70,OHCond(mS/cm),0,2.076
C(C*)*,C[N+]1(CCCCC1)CCCCCCN(CCCCCC[N+]2(C)CCCC2)C(*)C*,*CC*,87,13,0,0,0,0,0,0,0,0,0,0,0,0,0,0,0,0,0,0,100,3.44,25,80,OHCond(mS/cm),0,2.076
C(C*)*,C[N+](C)(CCCCCCN(CCCCCC[N+](C)(C)C)C(*)C*)C,*CC*,87,13,0,0,0,0,0,0,0,0,0,0,0,0,0,0,0,0,0,0,100,3.88,25,80,OHCond(mS/cm),0,2.11
Cc1cc(*)cc(C[N+](C)(C)C)c1O*,Cc1cc(*)cc(C)c1O*,*CC*,60,40,0,0,0,0,0,0,0,0,0,0,0,50,0,0,0,0,0,50,100,2.56,25,30,OHCond(mS/cm),0,1.137
Cc1cc(*)cc(C[N+](C)(C)C)c1O*,Cc1cc(*)cc(C)c1O*,*CC*,30,70,0,0,0,0,0,0,0,0,0,0,0,0,0,0,0,0,0,0,100,2.18,25,30,OHCond(mS/cm),0,1.161
Cc1cc(*)cc(C[N+](C)(C)C)c1O*,Cc1cc(*)cc(C)c1O*,*CC*,60,40,0,0,0,0,0,0,0,0,0,0,0,50,0,0,0,0,0,50,100,2.56,25,40,OHCond(mS/cm),0,1.22
Cc1cc(*)cc(C[N+](C)(C)C)c1O*,Cc1cc(*)cc(C)c1O*,*CC*,30,70,0,0,0,0,0,0,0,0,0,0,0,0,0,0,0,0,0,0,100,2.18,25,40,OHCond(mS/cm),0,1.266
Cc1cc(*)cc(C[N+](C)(C)C)c1O*,Cc1cc(*)cc(C)c1O*,*CC*,95,5,0,0,0,0,0,0,0,0,0,0,0,50,0,0,0,0,0,50,100,3.74,25,30,OHCond(mS/cm),0,1.275
Cc1cc(*)cc(C[N+](C)(C)C)c1O*,Cc1cc(*)cc(C)c1O*,*CC*,60,40,0,0,0,0,0,0,0,0,0,0,0,50,0,0,0,0,0,50,100,2.56,25,50,OHCond(mS/cm),0,1.294
Cc1cc(*)cc(C[N+](C)(C)C)c1O*,Cc1cc(*)cc(C)c1O*,*CC*,30,70,0,0,0,0,0,0,0,0,0,0,0,0,0,0,0,0,0,0,100,2.18,25,50,OHCond(mS/cm),0,1.329
Cc1cc(*)cc(C[N+](C)(C)C)c1O*,Cc1cc(*)cc(C)c1O*,*CC*,95,5,0,0,0,0,0,0,0,0,0,0,0,50,0,0,0,0,0,50,100,3.74,25,40,OHCond(mS/cm),0,1.338
Cc1cc(*)cc(C[N+](C)(C)C)c1O*,Cc1cc(*)cc(C)c1O*,*CC*,40,60,0,0,0,0,0,0,0,0,0,0,0,0,0,0,0,0,0,0,100,2.79,25,30,OHCond(mS/cm),0,1.352
Cc1cc(*)cc(C[N+](C)(C)C)c1O*,Cc1cc(*)cc(C)c1O*,*CC*,30,70,0,0,0,0,0,0,0,0,0,0,0,0,0,0,0,0,0,0,100,2.18,25,60,OHCond(mS/cm),0,1.366
Cc1cc(*)cc(C[N+](C)(C)C)c1O*,Cc1cc(*)cc(C)c1O*,*CC*,60,40,0,0,0,0,0,0,0,0,0,0,0,50,0,0,0,0,0,50,100,2.56,25,60,OHCond(mS/cm),0,1.369
Cc1cc(*)cc(C[N+](C)(C)C)c1O*,Cc1cc(*)cc(C)c1O*,*CC*,30,70,0,0,0,0,0,0,0,0,0,0,0,0,0,0,0,0,0,0,100,2.18,25,70,OHCond(mS/cm),0,1.394
Cc1cc(*)cc(C[N+](C)(C)C)c1O*,Cc1cc(*)cc(C)c1O*,*CC*,30,70,0,0,0,0,0,0,0,0,0,0,0,0,0,0,0,0,0,0,100,2.18,25,80,OHCond(mS/cm),0,1.426
Cc1cc(*)cc(C[N+](C)(C)C)c1O*,Cc1cc(*)cc(C)c1O*,*CC*,95,5,0,0,0,0,0,0,0,0,0,0,0,50,0,0,0,0,0,50,100,3.74,25,50,OHCond(mS/cm),0,1.432
Cc1cc(*)cc(C[N+](C)(C)C)c1O*,Cc1cc(*)cc(C)c1O*,*CC*,60,40,0,0,0,0,0,0,0,0,0,0,0,50,0,0,0,0,0,50,100,2.56,25,70,OHCond(mS/cm),0,1.434
Cc1cc(*)cc(C[N+](C)(C)C)c1O*,Cc1cc(*)cc(C)c1O*,*CC*,40,60,0,0,0,0,0,0,0,0,0,0,0,0,0,0,0,0,0,0,100,2.79,25,40,OHCond(mS/cm),0,1.437
Cc1cc(*)cc(C[N+](C)(C)C)c1O*,Cc1cc(*)cc(C)c1O*,*CC*,60,40,0,0,0,0,0,0,0,0,0,0,0,25,0,0,0,0,0,25,100,3.09,25,30,OHCond(mS/cm),0,1.454
Cc1cc(*)cc(C[N+](C)(C)C)c1O*,Cc1cc(*)cc(C)c1O*,*CC*,40,60,0,0,0,0,0,0,0,0,0,0,0,0,0,0,0,0,0,0,100,2.79,25,50,OHCond(mS/cm),0,1.491
Cc1cc(*)cc(C[N+](C)(C)C)c1O*,Cc1cc(*)cc(C)c1O*,*CC*,95,5,0,0,0,0,0,0,0,0,0,0,0,50,0,0,0,0,0,50,100,3.74,25,60,OHCond(mS/cm),0,1.512
Cc1cc(*)cc(C[N+](C)(C)C)c1O*,Cc1cc(*)cc(C)c1O*,*CC*,60,40,0,0,0,0,0,0,0,0,0,0,0,0,0,0,0,0,0,0,100,3.87,25,30,OHCond(mS/cm),0,1.526
Cc1cc(*)cc(C[N+](C)(C)C)c1O*,Cc1cc(*)cc(C)c1O*,*CC*,60,40,0,0,0,0,0,0,0,0,0,0,0,25,0,0,0,0,0,25,100,3.09,25,40,OHCond(mS/cm),0,1.527
Cc1cc(*)cc(C[N+](C)(C)C)c1O*,Cc1cc(*)cc(C)c1O*,*CC*,60,40,0,0,0,0,0,0,0,0,0,0,0,50,0,0,0,0,0,50,100,2.56,25,80,OHCond(mS/cm),0,1.53
Cc1cc(*)cc(C[N+](C)(C)C)c1O*,Cc1cc(*)cc(C)c1O*,*CC*,95,5,0,0,0,0,0,0,0,0,0,0,0,25,0,0,0,0,0,25,100,4.42,25,30,OHCond(mS/cm),0,1.552
Cc1cc(*)cc(C[N+](C)(C)C)c1O*,Cc1cc(*)cc(C)c1O*,*CC*,40,60,0,0,0,0,0,0,0,0,0,0,0,0,0,0,0,0,0,0,100,2.79,25,60,OHCond(mS/cm),0,1.564
Cc1cc(*)cc(C[N+](C)(C)C)c1O*,Cc1cc(*)cc(C)c1O*,*CC*,60,40,0,0,0,0,0,0,0,0,0,0,0,16,0,0,0,0,0,16,100,3.33,25,30,OHCond(mS/cm),0,1.573
Cc1cc(*)cc(C[N+](C)(C)C)c1O*,Cc1cc(*)cc(C)c1O*,*CC*,95,5,0,0,0,0,0,0,0,0,0,0,0,50,0,0,0,0,0,50,100,3.74,25,70,OHCond(mS/cm),0,1.588
Cc1cc(*)cc(C[N+](C)(C)C)c1O*,Cc1cc(*)cc(C)c1O*,*CC*,60,40,0,0,0,0,0,0,0,0,0,0,0,0,0,0,0,0,0,0,100,3.87,25,40,OHCond(mS/cm),0,1.595
Cc1cc(*)cc(C[N+](C)(C)C)c1O*,Cc1cc(*)cc(C)c1O*,*CC*,60,40,0,0,0,0,0,0,0,0,0,0,0,25,0,0,0,0,0,25,100,3.09,25,50,OHCond(mS/cm),0,1.616
Cc1cc(*)cc(C[N+](C)(C)C)c1O*,Cc1cc(*)cc(C)c1O*,*CC*,95,5,0,0,0,0,0,0,0,0,0,0,0,25,0,0,0,0,0,25,100,4.42,25,40,OHCond(mS/cm),0,1.631
Cc1cc(*)cc(C[N+](C)(C)C)c1O*,Cc1cc(*)cc(C)c1O*,*CC*,40,60,0,0,0,0,0,0,0,0,0,0,0,0,0,0,0,0,0,0,100,2.79,25,70,OHCond(mS/cm),0,1.631
Cc1cc(*)cc(C[N+](C)(C)C)c1O*,Cc1cc(*)cc(C)c1O*,*CC*,95,5,0,0,0,0,0,0,0,0,0,0,0,50,0,0,0,0,0,50,100,3.74,25,80,OHCond(mS/cm),0,1.642
Cc1cc(*)cc(C[N+](C)(C)C)c1O*,Cc1cc(*)cc(C)c1O*,*CC*,60,40,0,0,0,0,0,0,0,0,0,0,0,16,0,0,0,0,0,16,100,3.33,25,40,OHCond(mS/cm),0,1.654
Cc1cc(*)cc(C[N+](C)(C)C)c1O*,Cc1cc(*)cc(C)c1O*,*CC*,60,40,0,0,0,0,0,0,0,0,0,0,0,0,0,0,0,0,0,0,100,3.87,25,50,OHCond(mS/cm),0,1.66
Cc1cc(*)cc(C[N+](C)(C)C)c1O*,Cc1cc(*)cc(C)c1O*,*CC*,40,60,0,0,0,0,0,0,0,0,0,0,0,0,0,0,0,0,0,0,100,2.79,25,80,OHCond(mS/cm),0,1.694
Cc1cc(*)cc(C[N+](C)(C)C)c1O*,Cc1cc(*)cc(C)c1O*,*CC*,60,40,0,0,0,0,0,0,0,0,0,0,0,25,0,0,0,0,0,25,100,3.09,25,60,OHCond(mS/cm),0,1.701
Cc1cc(*)cc(C[N+](C)(C)C)c1O*,Cc1cc(*)cc(C)c1O*,*CC*,95,5,0,0,0,0,0,0,0,0,0,0,0,25,0,0,0,0,0,25,100,4.42,25,50,OHCond(mS/cm),0,1.713
Cc1cc(*)cc(C[N+](C)(C)C)c1O*,Cc1cc(*)cc(C)c1O*,*CC*,60,40,0,0,0,0,0,0,0,0,0,0,0,16,0,0,0,0,0,16,100,3.33,25,50,OHCond(mS/cm),0,1.76
Cc1cc(*)cc(C[N+](C)(C)C)c1O*,Cc1cc(*)cc(C)c1O*,*CC*,60,40,0,0,0,0,0,0,0,0,0,0,0,25,0,0,0,0,0,25,100,3.09,25,70,OHCond(mS/cm),0,1.775
Cc1cc(*)cc(C[N+](C)(C)C)c1O*,Cc1cc(*)cc(C)c1O*,*CC*,95,5,0,0,0,0,0,0,0,0,0,0,0,25,0,0,0,0,0,25,100,4.42,25,60,OHCond(mS/cm),0,1.79
Cc1cc(*)cc(C[N+](C)(C)C)c1O*,Cc1cc(*)cc(C)c1O*,*CC*,60,40,0,0,0,0,0,0,0,0,0,0,0,16,0,0,0,0,0,16,100,3.33,25,60,OHCond(mS/cm),0,1.822
Cc1cc(*)cc(C[N+](C)(C)C)c1O*,Cc1cc(*)cc(C)c1O*,*CC*,95,5,0,0,0,0,0,0,0,0,0,0,0,25,0,0,0,0,0,25,100,4.42,25,70,OHCond(mS/cm),0,1.825
Cc1cc(*)cc(C[N+](C)(C)C)c1O*,Cc1cc(*)cc(C)c1O*,*CC*,60,40,0,0,0,0,0,0,0,0,0,0,0,25,0,0,0,0,0,25,100,3.09,25,80,OHCond(mS/cm),0,1.828
Cc1cc(*)cc(C[N+](C)(C)C)c1O*,Cc1cc(*)cc(C)c1O*,*CC*,95,5,0,0,0,0,0,0,0,0,0,0,0,25,0,0,0,0,0,25,100,4.42,25,80,OHCond(mS/cm),0,1.843
Cc1cc(*)cc(C[N+](C)(C)C)c1O*,Cc1cc(*)cc(C)c1O*,*CC*,60,40,0,0,0,0,0,0,0,0,0,0,0,16,0,0,0,0,0,16,100,3.33,25,70,OHCond(mS/cm),0,1.874
Cc1cc(*)cc(C[N+](C)(C)C)c1O*,Cc1cc(*)cc(C)c1O*,*CC*,60,40,0,0,0,0,0,0,0,0,0,0,0,16,0,0,0,0,0,16,100,3.33,25,80,OHCond(mS/cm),0,1.91
[*]CC(CC([*])C1=CC=C(C=C1)C2=CC=C(C=C2)C[N+](CC(C)C)(C)C(C)C)C3=CC=CC=C3,*CC*,[*]CC(CC)[*],30,35,35,0,0,0,0,0,0,0,0,0,0,0,0,0,0,0,0,0,100,1.91,25,30,OHCond(mS/cm),0,0.845
[*]CC(C1=CC=CC=C1)CC(C2=CC=C(C3=CC=C(C[N+](C4CCCCC4)(C5CCCCC5)C)C=C3)C=C2)[*],*CC*,[*]CC(CC)[*],30,35,35,0,0,0,0,0,0,0,0,0,0,0,0,0,0,0,0,0,100,1.69,25,30,OHCond(mS/cm),0,0.903
[*]CC(CC([*])C1=CC=C(C=C1)C2=CC=C(C=C2)C[N+](CC(C)C)(C)C(C)C)C3=CC=CC=C3,*CC*,[*]CC(CC)[*],30,35,35,0,0,0,0,0,0,0,0,0,0,0,0,0,0,0,0,0,100,1.91,25,60,OHCond(mS/cm),0,0.954
[*]CC(C1=CC=CC=C1)CC(C2=CC=C(C3=CC=C(C[N+](C4CCCCC4)(C5CCCCC5)C)C=C3)C=C2)[*],*CC*,[*]CC(CC)[*],30,35,35,0,0,0,0,0,0,0,0,0,0,0,0,0,0,0,0,0,100,1.69,25,60,OHCond(mS/cm),0,1
[*]CC(C1=CC=CC=C1)CC(C2=CC=C(C3=CC=C(CN4CC[N+](C)(C)CC4)C=C3)C=C2)[*],*CC*,[*]CC(CC)[*],30,35,35,0,0,0,0,0,0,0,0,0,0,0,0,0,0,0,0,0,100,1.96,25,30,OHCond(mS/cm),0,1.279
[*]CC(CC([*])C1=CC=C(C=C1)C2=CC=C(C=C2)C[N+](C)(C)CCCCCC)C3=CC=CC=C3,*CC*,[*]CC(CC)[*],30,35,35,0,0,0,0,0,0,0,0,0,0,0,0,0,0,0,0,0,100,1.91,25,30,OHCond(mS/cm),0,1.447
[*]CC(C1=CC=CC=C1)CC(C2=CC=C(C3=CC=C(CN4CC[N+](C)(C)CC4)C=C3)C=C2)[*],*CC*,[*]CC(CC)[*],30,35,35,0,0,0,0,0,0,0,0,0,0,0,0,0,0,0,0,0,100,1.96,25,60,OHCond(mS/cm),0,1.519
[*]CC(CC([*])C1=CC=C(C=C1)C2=CC=C(C=C2)C[N+](C)(C)CCCCCC)C3=CC=CC=C3,*CC*,[*]CC(CC)[*],30,35,35,0,0,0,0,0,0,0,0,0,0,0,0,0,0,0,0,0,100,1.91,25,60,OHCond(mS/cm),0,1.531
[*]CC(CC([*])C1=CC=C(C=C1)C2=CC=C(C=C2)CCCCCC[N+](C)(C)C)C3=CC=CC=C3,*CC*,[*]CC(CC)[*],30,35,35,0,0,0,0,0,0,0,0,0,0,0,0,0,0,0,0,0,100,1.91,25,30,OHCond(mS/cm),0,1.591
[*]CC(C1=CC=CC=C1)CC(C2=CC=C(C3=CC=C(C[N+](C)(C)C)C=C3)C=C2)[*],*CC*,[*]CC(CC)[*],30,35,35,0,0,0,0,0,0,0,0,0,0,0,0,0,0,0,0,0,100,2.2,25,30,OHCond(mS/cm),0,1.653
[*]CC(CC([*])C1=CC=C(C=C1)C2=CC=C(C=C2)CCCCCC[N+](C)(C)C)C3=CC=CC=C3,*CC*,[*]CC(CC)[*],30,35,35,0,0,0,0,0,0,0,0,0,0,0,0,0,0,0,0,0,100,1.91,25,60,OHCond(mS/cm),0,1.771
[*]CC(CC([*])C1=CC=C(C=C1)C2=CC=C(C=C2)CCCCCC[N+](C)(C)C)C3=CC=CC=C3,*CC*,[*]CC(CC)[*],30,35,35,0,0,0,0,0,0,0,0,0,0,0,0,0,0,0,0,0,100,1.91,25,80,OHCond(mS/cm),0,1.799
[*]CC(C1=CC=CC=C1)CC(C2=CC=C(C3=CC=C(C[N+](C)(C)C)C=C3)C=C2)[*],*CC*,[*]CC(CC)[*],30,35,35,0,0,0,0,0,0,0,0,0,0,0,0,0,0,0,0,0,100,2.2,25,60,OHCond(mS/cm),0,1.949
[*]CC(C1=CC=CC=C1)CC(C2=CC=C(C3=CC=C(C[N+](C)(C)C)C=C3)C=C2)[*],*CC*,[*]CC(CC)[*],30,35,35,0,0,0,0,0,0,0,0,0,0,0,0,0,0,0,0,0,100,2.2,25,80,OHCond(mS/cm),0,2.009
CCC[N+](C)(C)CCCCCCCc1ccccc1c3ccc(c2c(C)c(O*)c(C)cc2*)cc3CCCCCCC[N+](C)(C)CCC,Cc1cc(*)cc(C)c1O*,*CC*,50,50,0,0,0,0,0,0,0,0,0,0,0,0,0,0,0,0,0,0,100,2.63,25,25,OHCond(mS/cm),0,1.623
[*]C1=CC=CC(C(F)(F)C(F)(F)C(F)(F)C(C)(C)C(F)(F)C(F)(F)C2=CC=CC([*])=C2)=C1,CCCC[N+](C)(C)Cc1c(*)cccc1*,*CC*,34,66,0,0,0,0,0,0,0,0,0,0,0,0,0,0,0,0,0,0,42,2.39,25,30,OHCond(mS/cm),0,1.94
[*]C1=CC(C)=C(O[*])C(C)=C1,[*]C1=CC(C[N+](C)(C)C)=C(O[*])C(C)=C1,*CC*,60,40,0,0,0,0,0,0,0,0,0,0,0,0,0,0,0,0,0,0,50,2.79,25,80,OHCond(mS/cm),0,-0.086
[*]C1=CC(C)=C(O[*])C(C)=C1,[*]C1=CC(C[N+](C)(C)C)=C(O[*])C(C)=C1,*CC*,60,40,0,0,0,0,0,0,0,0,0,0,0,0,0,0,0,0,0,0,60,2.79,25,80,OHCond(mS/cm),0,0.041
[*]C(CCC1=CC=C(C)C=C1)C[*],[*]C(CCCCCCCCC[N+](C)(C)C)C[*],*CC*,70,30,0,0,0,0,0,0,0,0,0,0,0,0,0,0,0,0,0,0,50,1.81,25,80,OHCond(mS/cm),0,0.097
[*]C1=CC(C)=C(O[*])C(C)=C1,[*]C1=CC(C[N+](C)(C)C)=C(O[*])C(C)=C1,*CC*,60,40,0,0,0,0,0,0,0,0,0,0,0,0,0,0,0,0,0,0,70,2.79,25,80,OHCond(mS/cm),0,0.134
[*]C1=CC(C)=C(O[*])C(C)=C1,[*]C1=CC(C[N+](C)(C)C)=C(O[*])C(C)=C1,*CC*,60,40,0,0,0,0,0,0,0,0,0,0,0,0,0,0,0,0,0,0,80,2.79,25,80,OHCond(mS/cm),0,0.517
*CC*,*CC*,*CC*,0,0,0,0,0,0,0,0,0,0,0,0,0,0,0,0,0,0,0,0,50,0,25,80,OHCond(mS/cm),0,0.642
[*]C(CCC1=CC=C(C)C=C1)C[*],[*]C(CCCCCCCCC[N+](C)(C)C)C[*],*CC*,70,30,0,0,0,0,0,0,0,0,0,0,0,0,0,0,0,0,0,0,60,1.81,25,80,OHCond(mS/cm),0,0.743
[*]C(CCC1=CC=C(C)C=C1)C[*],[*]C(CCCCCCCCC[N+](C)(C)C)C[*],*CC*,70,30,0,0,0,0,0,0,0,0,0,0,0,0,0,0,0,0,0,0,70,1.81,25,80,OHCond(mS/cm),0,0.834
[*]C1=CC(C)=C(O[*])C(C)=C1,[*]C1=CC(C[N+](C)(C)C)=C(O[*])C(C)=C1,*CC*,60,40,0,0,0,0,0,0,0,0,0,0,0,0,0,0,0,0,0,0,85,2.79,25,80,OHCond(mS/cm),0,0.892
[*]C(CCC1=CC=C(C)C=C1)C[*],[*]C(CCCCCCCCC[N+](C)(C)C)C[*],*CC*,70,30,0,0,0,0,0,0,0,0,0,0,0,0,0,0,0,0,0,0,80,1.81,25,80,OHCond(mS/cm),0,0.988
[*]C(CCC1=CC=C(C)C=C1)C[*],[*]C(CCCCCCCCC[N+](CCCCCC[N+](C)(C)CCCCC[N+](C)(C)C)(C)C)C[*],*CC*,80,20,0,0,0,0,0,0,0,0,0,0,0,0,0,0,0,0,0,0,50,2.89,25,80,OHCond(mS/cm),0,1.028
*CC*,*CC*,*CC*,0,0,0,0,0,0,0,0,0,0,0,0,0,0,0,0,0,0,0,0,60,0,25,80,OHCond(mS/cm),0,1.08
[*]C1=CC(C)=C(O[*])C(C)=C1,[*]C1=CC(C[N+](C)(C)C)=C(O[*])C(C)=C1,*CC*,60,40,0,0,0,0,0,0,0,0,0,0,0,0,0,0,0,0,0,0,90,2.79,25,80,OHCond(mS/cm),0,1.149
[*]C(CCC1=CC=C(C)C=C1)C[*],[*]C(CCCCCCCCC[N+](CCCCCC[N+](C)(C)CCCCC[N+](C)(C)C)(C)C)C[*],*CC*,80,20,0,0,0,0,0,0,0,0,0,0,0,0,0,0,0,0,0,0,60,2.89,25,80,OHCond(mS/cm),0,1.251
[*]C(CCC1=CC=C(C)C=C1)C[*],[*]C(CCCCCCCCC[N+](C)(C)C)C[*],*CC*,70,30,0,0,0,0,0,0,0,0,0,0,0,0,0,0,0,0,0,0,85,1.81,25,80,OHCond(mS/cm),0,1.308
[*]C1=CC(C)=C(O[*])C(C)=C1,[*]C1=CC(C[N+](C)(C)C)=C(O[*])C(C)=C1,*CC*,60,40,0,0,0,0,0,0,0,0,0,0,0,0,0,0,0,0,0,0,95,2.79,25,80,OHCond(mS/cm),0,1.371
[*]C1=CC(C)=C(O[*])C(C)=C1,[*]C1=CC(C[N+](C)(C)C)=C(O[*])C(C)=C1,*CC*,60,40,0,0,0,0,0,0,0,0,0,0,0,0,0,0,0,0,0,0,100,2.79,25,20,OHCond(mS/cm),0,1.384
[*]C(CCC1=CC=C(C)C=C1)C[*],[*]C(CCCCCCCCC[N+](C)(C)C)C[*],*CC*,80,20,0,0,0,0,0,0,0,0,0,0,0,0,0,0,0,0,0,0,100,1.26,25,20,OHCond(mS/cm),0,1.417
[*]C1=CC(C)=C(O[*])C(C)=C1,[*]C1=CC(C[N+](C)(C)C)=C(O[*])C(C)=C1,*CC*,60,40,0,0,0,0,0,0,0,0,0,0,0,0,0,0,0,0,0,0,100,2.79,25,30,OHCond(mS/cm),0,1.446
[*]C1=CC(C)=C(O[*])C(C)=C1,[*]C1=CC(C[N+](C)(C)C)=C(O[*])C(C)=C1,*CC*,60,40,0,0,0,0,0,0,0,0,0,0,0,0,0,0,0,0,0,0,100,2.79,25,40,OHCond(mS/cm),0,1.51
[*]C(CCC1=CC=C(C)C=C1)C[*],[*]C(CCCCCCCCC[N+](C)(C)C)C[*],*CC*,80,20,0,0,0,0,0,0,0,0,0,0,0,0,0,0,0,0,0,0,100,1.26,25,30,OHCond(mS/cm),0,1.535
*CC*,*CC*,*CC*,0,0,0,0,0,0,0,0,0,0,0,0,0,0,0,0,0,0,0,0,70,0,25,80,OHCond(mS/cm),0,1.539
[*]C1=CC(C)=C(O[*])C(C)=C1,[*]C1=CC(C[N+](C)(C)C)=C(O[*])C(C)=C1,*CC*,60,40,0,0,0,0,0,0,0,0,0,0,0,0,0,0,0,0,0,0,100,2.79,25,60,OHCond(mS/cm),0,1.571
