Repository: Ramprasad-Group/polyVERSE

The data has been made available along with the following paper:

Schertzer, William; Al Otmi, Mohammed; Sampath, Janani; Lively, Ryan; Ramprasad, Rampid, "AI-Assisted Physics-Informed Predictions of Degradation Behavior of Polymeric Anion Exchange Membranes", The Journal of Physical Chemistry, Part B: Biophysics, Biomaterials, Liquids, Soft Matter, Section: B: Soft Matter, Fluid Interfaces, Colloids, Polymers, and Glassy Materials 

The dataset is split into two files that are joined on **DOI** + **Sample Name**:
* **aem_aging.csv**: property measurements over the course of alkaline stability tests (4,232 rows, 272 samples from 54 papers)

File: Other/Conductivity_anionic_aging/aem_aging.csv (part 4 of 10)
smiles1,smiles2,smiles3,c1,c2,c3,solvent_NaOH (M),solvent_KOH (M),additive_glutaraldehyde (wt%),additive_1-vinyl-propyltriethoxysilane-imidazolium  (wt%),additive_Polyvinylbenzyl_chloride (wt%),additive_phenyl-Silsesquioxane  (wt%),additive_Im-phenyl-Silsesquioxane  (wt%),additive_QA-Silsesquioxane  (wt%),additive_hexanedithiol  (wt%),additive_octanedithiol  (wt%),additive_PEG  (wt%),additive_PE  (wt%),additive_ZrO2  (wt%),additive_diethanediol  (wt%),additive_halloysite_nanotube  (wt%),additive_Polyvinyl_Imidazolium  (wt%),additive_PAGE  (wt%),RH (%),theor_IEC (meq/g),stability_test_temp (C),prop_test_temp (C),prop,time(h),value
[*]C(CCC1=CC=C(C)C=C1)C[*],[*]C(CCCCCCCCC[N+](CCCCCC[N+](C)(C)CCCCC[N+](C)(C)C)(C)C)C[*],*CC*,80,20,0,0,0,0,0,0,0,0,0,0,0,0,0,0,0,0,0,0,70,2.89,25,80,OHCond(mS/cm),0,1.58
[*]C(CCC1=CC=C(C)C=C1)C[*],[*]C(CCCCCCCCC[N+](C)(C)C)C[*],*CC*,80,20,0,0,0,0,0,0,0,0,0,0,0,0,0,0,0,0,0,0,100,1.26,25,40,OHCond(mS/cm),0,1.616
[*]C1=CC(C)=C(O[*])C(C)=C1,[*]C1=CC(C[N+](C)(C)C)=C(O[*])C(C)=C1,*CC*,60,40,0,0,0,0,0,0,0,0,0,0,0,0,0,0,0,0,0,0,100,2.79,25,80,OHCond(mS/cm),0,1.651
*CC*,*CC*,*CC*,0,0,0,0,0,0,0,0,0,0,0,0,0,0,0,0,0,0,0,0,80,0,25,80,OHCond(mS/cm),0,1.673
[*]C(CCC1=CC=C(C)C=C1)C[*],[*]C(CCCCCCCCC[N+](C)(C)C)C[*],*CC*,70,30,0,0,0,0,0,0,0,0,0,0,0,0,0,0,0,0,0,0,90,1.81,25,80,OHCond(mS/cm),0,1.702
[*]C(CCC1=CC=C(C)C=C1)C[*],[*]C(CCCCCCCCC[N+](CCCCCC[N+](C)(C)CCCCC[N+](C)(C)C)(C)C)C[*],*CC*,80,20,0,0,0,0,0,0,0,0,0,0,0,0,0,0,0,0,0,0,80,2.89,25,80,OHCond(mS/cm),0,1.715
[*]C(CCC1=CC=C(C)C=C1)C[*],[*]C(CCCCCCCCC[N+](C)(C)C)C[*],*CC*,80,20,0,0,0,0,0,0,0,0,0,0,0,0,0,0,0,0,0,0,100,1.26,25,60,OHCond(mS/cm),0,1.738
*CC*,*CC*,*CC*,0,0,0,0,0,0,0,0,0,0,0,0,0,0,0,0,0,0,0,0,85,0,25,80,OHCond(mS/cm),0,1.742
[*]C(CCC1=CC=C(C)C=C1)C[*],[*]C(CCCCCCCCC[N+](CCCCCC[N+](C)(C)CCCCC[N+](C)(C)C)(C)C)C[*],*CC*,80,20,0,0,0,0,0,0,0,0,0,0,0,0,0,0,0,0,0,0,85,2.89,25,80,OHCond(mS/cm),0,1.773
[*]C(CCC1=CC=C(C)C=C1)C[*],[*]C(CCCCCCCCC[N+](C)(C)C)C[*],*CC*,70,30,0,0,0,0,0,0,0,0,0,0,0,0,0,0,0,0,0,0,95,1.81,25,80,OHCond(mS/cm),0,1.785
[*]C(CCC1=CC=C(C)C=C1)C[*],[*]C(CCCCCCCCC[N+](CCCCCC[N+](C)(C)CCCCC[N+](C)(C)C)(C)C)C[*],*CC*,80,20,0,0,0,0,0,0,0,0,0,0,0,0,0,0,0,0,0,0,100,2.89,25,20,OHCond(mS/cm),0,1.818
[*]C(CCC1=CC=C(C)C=C1)C[*],[*]C(CCCCCCCCC[N+](C)(C)C)C[*],*CC*,80,20,0,0,0,0,0,0,0,0,0,0,0,0,0,0,0,0,0,0,100,1.26,25,80,OHCond(mS/cm),0,1.832
*CC*,*CC*,*CC*,0,0,0,0,0,0,0,0,0,0,0,0,0,0,0,0,0,0,0,0,90,0,25,80,OHCond(mS/cm),0,1.883
[*]C(CCC1=CC=C(C)C=C1)C[*],[*]C(CCCCCCCCC[N+](C)(C)C)C[*],*CC*,70,30,0,0,0,0,0,0,0,0,0,0,0,0,0,0,0,0,0,0,100,1.81,25,80,OHCond(mS/cm),0,1.89
[*]C(CCC1=CC=C(C)C=C1)C[*],[*]C(CCCCCCCCC[N+](CCCCCC[N+](C)(C)CCCCC[N+](C)(C)C)(C)C)C[*],*CC*,80,20,0,0,0,0,0,0,0,0,0,0,0,0,0,0,0,0,0,0,90,2.89,25,80,OHCond(mS/cm),0,1.893
[*]C(CCC1=CC=C(C)C=C1)C[*],[*]C(CCCCCCCCC[N+](CCCCCC[N+](C)(C)CCCCC[N+](C)(C)C)(C)C)C[*],*CC*,80,20,0,0,0,0,0,0,0,0,0,0,0,0,0,0,0,0,0,0,100,2.89,25,30,OHCond(mS/cm),0,1.95
[*]C(CCC1=CC=C(C)C=C1)C[*],[*]C(CCCCCCCCC[N+](CCCCCC[N+](C)(C)CCCCC[N+](C)(C)C)(C)C)C[*],*CC*,80,20,0,0,0,0,0,0,0,0,0,0,0,0,0,0,0,0,0,0,100,2.89,25,40,OHCond(mS/cm),0,2.034
[*]C(CCC1=CC=C(C)C=C1)C[*],[*]C(CCCCCCCCC[N+](CCCCCC[N+](C)(C)CCCCC[N+](C)(C)C)(C)C)C[*],*CC*,80,20,0,0,0,0,0,0,0,0,0,0,0,0,0,0,0,0,0,0,95,2.89,25,80,OHCond(mS/cm),0,2.062
*CC*,*CC*,*CC*,0,0,0,0,0,0,0,0,0,0,0,0,0,0,0,0,0,0,0,0,95,0,25,80,OHCond(mS/cm),0,2.095
[*]C(CCC1=CC=C(C)C=C1)C[*],[*]C(CCCCCCCCC[N+](CCCCCC[N+](C)(C)CCCCC[N+](C)(C)C)(C)C)C[*],*CC*,80,20,0,0,0,0,0,0,0,0,0,0,0,0,0,0,0,0,0,0,100,2.89,25,60,OHCond(mS/cm),0,2.196
*CC*,*CC*,*CC*,0,0,0,0,0,0,0,0,0,0,0,0,0,0,0,0,0,0,0,0,100,0,25,80,OHCond(mS/cm),0,2.246
[*]C(CCC1=CC=C(C)C=C1)C[*],[*]C(CCCCCCCCC[N+](CCCCCC[N+](C)(C)CCCCC[N+](C)(C)C)(C)C)C[*],*CC*,80,20,0,0,0,0,0,0,0,0,0,0,0,0,0,0,0,0,0,0,100,2.89,25,80,OHCond(mS/cm),0,2.305
CC(C)(c1ccc(O*)cc1)c4ccc(Oc3ccc(S(=O)(=O)c2ccc(*)cc2)cc3)c(C[N+](C)(C)C)c4,CC(C)(c1ccc(O*)cc1)c4ccc(Oc3ccc(S(=O)(=O)c2ccc(*)cc2)cc3)cc4,*CC*,50,50,0,4,0,0,0,0,0,0,0,0,0,0,0,0,0,0,0,0,100,1.05,60,60,OHCond(mS/cm),720,1.514
CC(C)(c1ccc(O*)cc1)c4ccc(Oc3ccc(S(=O)(=O)c2ccc(*)cc2)cc3)c(C[N+](C)(C)C)c4,CC(C)(c1ccc(O*)cc1)c4ccc(Oc3ccc(S(=O)(=O)c2ccc(*)cc2)cc3)cc4,*CC*,50,50,0,1,0,0,0,0,0,0,0,0,0,0,0,0,0,0,0,0,100,1.05,60,60,OHCond(mS/cm),720,1.55
CC(C)(c1ccc(O*)cc1)c4ccc(Oc3ccc(S(=O)(=O)c2ccc(*)cc2)cc3)c(C[N+](C)(C)C)c4,CC(C)(c1ccc(O*)cc1)c4ccc(Oc3ccc(S(=O)(=O)c2ccc(*)cc2)cc3)cc4,*CC*,50,50,0,0,0,0,0,0,0,0,0,0,0,0,0,0,0,0,0,0,100,1.05,25,30,OHCond(mS/cm),0,1.584
CC(C)(c1ccc(O*)cc1)c4ccc(Oc3ccc(S(=O)(=O)c2ccc(*)cc2)cc3)c(C[N+](C)(C)C)c4,CC(C)(c1ccc(O*)cc1)c4ccc(Oc3ccc(S(=O)(=O)c2ccc(*)cc2)cc3)cc4,*CC*,50,50,0,0,0,0,0,0,0,0,0,0,0,0,0,0,0,0,0,0,100,1.05,25,40,OHCond(mS/cm),0,1.617
CC(C)(c1ccc(O*)cc1)c4ccc(Oc3ccc(S(=O)(=O)c2ccc(*)cc2)cc3)c(C[N+](C)(C)C)c4,CC(C)(c1ccc(O*)cc1)c4ccc(Oc3ccc(S(=O)(=O)c2ccc(*)cc2)cc3)cc4,*CC*,50,50,0,0,0,0,0,0,0,0,0,0,0,0,0,0,0,0,0,0,100,1.05,25,50,OHCond(mS/cm),0,1.655
C[N+](C)(C)Cc2cc(c1ccc(O*)cc1)ccc2Oc4ccc(S(=O)(=O)c3ccc(*)cc3)cc4,CCCCCCNCc2cc(c1ccc(O*)cc1)ccc2Oc4ccc(S(=O)(=O)c3ccc(*)cc3)cc4,*CC*,50,50,0,0,0,0,0,0,0,0,0,0,0,0,0,0,0,0,0,0,100,1.01,25,30,OHCond(mS/cm),0,1.672
CC(C)(c1ccc(O*)cc1)c4ccc(Oc3ccc(S(=O)(=O)c2ccc(*)cc2)cc3)c(C[N+](C)(C)C)c4,CC(C)(c1ccc(O*)cc1)c4ccc(Oc3ccc(S(=O)(=O)c2ccc(*)cc2)cc3)cc4,*CC*,50,50,0,0,0,0,0,0,0,0,0,0,0,0,0,0,0,0,0,0,100,1.05,25,60,OHCond(mS/cm),0,1.692
CC(C)(c1ccc(O*)cc1)c4ccc(Oc3ccc(S(=O)(=O)c2ccc(*)cc2)cc3)c(C[N+](C)(C)C)c4,CC(C)(c1ccc(O*)cc1)c4ccc(Oc3ccc(S(=O)(=O)c2ccc(*)cc2)cc3)cc4,*CC*,50,50,0,0,0,0,0,0,0,0,0,0,0,0,0,0,0,0,0,0,100,1.05,25,70,OHCond(mS/cm),0,1.709
C[N+](C)(C)Cc2cc(c1ccc(O*)cc1)ccc2Oc4ccc(S(=O)(=O)c3ccc(*)cc3)cc4,CCCCCCNCc2cc(c1ccc(O*)cc1)ccc2Oc4ccc(S(=O)(=O)c3ccc(*)cc3)cc4,*CC*,50,50,0,0,0,0,0,0,0,0,0,0,0,0,0,0,0,0,0,0,100,1.01,25,40,OHCond(mS/cm),0,1.741
CC(C)(c1ccc(O*)cc1)c4ccc(Oc3ccc(S(=O)(=O)c2ccc(*)cc2)cc3)c(C[N+](C)(C)C)c4,CC(C)(c1ccc(O*)cc1)c4ccc(Oc3ccc(S(=O)(=O)c2ccc(*)cc2)cc3)cc4,*CC*,50,50,0,0,0,0,0,0,0,0,0,0,0,0,0,0,0,0,0,0,100,1.05,25,80,OHCond(mS/cm),0,1.746
CC(C)(c1ccc(O*)cc1)c4ccc(Oc3ccc(S(=O)(=O)c2ccc(*)cc2)cc3)c(C[N+](C)(C)C)c4,CCCCCCNCc2cc(C(C)(C)c1ccc(O*)cc1)ccc2Oc4ccc(S(=O)(=O)c3ccc(*)cc3)cc4,*CC*,50,50,0,0,0,0,0,0,0,0,0,0,0,0,0,0,0,0,0,0,100,0.94,25,30,OHCond(mS/cm),0,1.77
C[N+](C)(C)Cc2cc(c1ccc(O*)cc1)ccc2Oc4ccc(S(=O)(=O)c3ccc(*)cc3)cc4,CCCCCCNCc2cc(c1ccc(O*)cc1)ccc2Oc4ccc(S(=O)(=O)c3ccc(*)cc3)cc4,*CC*,50,50,0,4,0,0,0,0,0,0,0,0,0,0,0,0,0,0,0,0,100,1.01,60,60,OHCond(mS/cm),720,1.804
C[N+](C)(C)Cc2cc(c1ccc(O*)cc1)ccc2Oc4ccc(S(=O)(=O)c3ccc(*)cc3)cc4,CCCCCCNCc2cc(c1ccc(O*)cc1)ccc2Oc4ccc(S(=O)(=O)c3ccc(*)cc3)cc4,*CC*,50,50,0,0,0,0,0,0,0,0,0,0,0,0,0,0,0,0,0,0,100,1.01,25,50,OHCond(mS/cm),0,1.819
CCCCCCNCc1cc(*)cc(C)c1*,Cc1cc(*)cc(C[N+](C)(C)C)c1*,*CC*,50,50,0,0,0,0,0,0,0,0,0,0,0,0,0,0,0,0,0,0,100,2.74,25,30,OHCond(mS/cm),0,1.82
C[N+](C)(C)Cc2cc(c1ccc(O*)cc1)ccc2Oc4ccc(S(=O)(=O)c3ccc(*)cc3)cc4,CCCCCCNCc2cc(c1ccc(O*)cc1)ccc2Oc4ccc(S(=O)(=O)c3ccc(*)cc3)cc4,*CC*,50,50,0,1,0,0,0,0,0,0,0,0,0,0,0,0,0,0,0,0,100,1.01,60,60,OHCond(mS/cm),720,1.824
CC(C)(c1ccc(O*)cc1)c4ccc(Oc3ccc(S(=O)(=O)c2ccc(*)cc2)cc3)c(C[N+](C)(C)C)c4,CCCCCCNCc2cc(C(C)(C)c1ccc(O*)cc1)ccc2Oc4ccc(S(=O)(=O)c3ccc(*)cc3)cc4,*CC*,50,50,0,0,0,0,0,0,0,0,0,0,0,0,0,0,0,0,0,0,100,0.94,25,40,OHCond(mS/cm),0,1.842
C[N+](C)(C)Cc2cc(c1ccc(O*)cc1)ccc2Oc4ccc(S(=O)(=O)c3ccc(*)cc3)cc4,CCCCCCNCc2cc(c1ccc(O*)cc1)ccc2Oc4ccc(S(=O)(=O)c3ccc(*)cc3)cc4,*CC*,50,50,0,0,0,0,0,0,0,0,0,0,0,0,0,0,0,0,0,0,100,1.01,25,60,OHCond(mS/cm),0,1.87
CC(C)(c1ccc(O*)cc1)c4ccc(Oc3ccc(S(=O)(=O)c2ccc(*)cc2)cc3)c(C[N+](C)(C)C)c4,CCCCCCNCc2cc(C(C)(C)c1ccc(O*)cc1)ccc2Oc4ccc(S(=O)(=O)c3ccc(*)cc3)cc4,*CC*,50,50,0,4,0,0,0,0,0,0,0,0,0,0,0,0,0,0,0,0,100,0.94,60,60,OHCond(mS/cm),720,1.883
CC(C)(c1ccc(O*)cc1)c4ccc(Oc3ccc(S(=O)(=O)c2ccc(*)cc2)cc3)c(C[N+](C)(C)C)c4,CCCCCCNCc2cc(C(C)(C)c1ccc(O*)cc1)ccc2Oc4ccc(S(=O)(=O)c3ccc(*)cc3)cc4,*CC*,50,50,0,1,0,0,0,0,0,0,0,0,0,0,0,0,0,0,0,0,100,0.94,60,60,OHCond(mS/cm),720,1.911
CC(C)(c1ccc(O*)cc1)c4ccc(Oc3ccc(S(=O)(=O)c2ccc(*)cc2)cc3)c(C[N+](C)(C)C)c4,CCCCCCNCc2cc(C(C)(C)c1ccc(O*)cc1)ccc2Oc4ccc(S(=O)(=O)c3ccc(*)cc3)cc4,*CC*,50,50,0,0,0,0,0,0,0,0,0,0,0,0,0,0,0,0,0,0,100,0.94,25,50,OHCond(mS/cm),0,1.913
CCCCCCNCc1cc(*)cc(C)c1*,Cc1cc(*)cc(C[N+](C)(C)C)c1*,*CC*,50,50,0,0,0,0,0,0,0,0,0,0,0,0,0,0,0,0,0,0,100,2.74,25,40,OHCond(mS/cm),0,1.915
C[N+](C)(C)Cc2cc(c1ccc(O*)cc1)ccc2Oc4ccc(S(=O)(=O)c3ccc(*)cc3)cc4,CCCCCCNCc2cc(c1ccc(O*)cc1)ccc2Oc4ccc(S(=O)(=O)c3ccc(*)cc3)cc4,*CC*,50,50,0,0,0,0,0,0,0,0,0,0,0,0,0,0,0,0,0,0,100,1.01,25,70,OHCond(mS/cm),0,1.924
CC(C)(c1ccc(O*)cc1)c4ccc(Oc3ccc(S(=O)(=O)c2ccc(*)cc2)cc3)c(C[N+](C)(C)C)c4,CCCCCCNCc2cc(C(C)(C)c1ccc(O*)cc1)ccc2Oc4ccc(S(=O)(=O)c3ccc(*)cc3)cc4,*CC*,50,50,0,0,0,0,0,0,0,0,0,0,0,0,0,0,0,0,0,0,100,0.94,25,60,OHCond(mS/cm),0,1.966
C[N+](C)(C)Cc2cc(c1ccc(O*)cc1)ccc2Oc4ccc(S(=O)(=O)c3ccc(*)cc3)cc4,CCCCCCNCc2cc(c1ccc(O*)cc1)ccc2Oc4ccc(S(=O)(=O)c3ccc(*)cc3)cc4,*CC*,50,50,0,0,0,0,0,0,0,0,0,0,0,0,0,0,0,0,0,0,100,1.01,25,80,OHCond(mS/cm),0,1.967
CCCCCCNCc1cc(*)cc(C)c1*,Cc1cc(*)cc(C[N+](C)(C)C)c1*,*CC*,50,50,0,1,0,0,0,0,0,0,0,0,0,0,0,0,0,0,0,0,100,2.74,60,60,OHCond(mS/cm),720,1.988
CCCCCCNCc1cc(*)cc(C)c1*,Cc1cc(*)cc(C[N+](C)(C)C)c1*,*CC*,50,50,0,0,0,0,0,0,0,0,0,0,0,0,0,0,0,0,0,0,100,2.74,25,50,OHCond(mS/cm),0,1.992
CCCCCCNCc1cc(*)cc(C)c1*,Cc1cc(*)cc(C[N+](C)(C)C)c1*,*CC*,50,50,0,5,0,0,0,0,0,0,0,0,0,0,0,0,0,0,0,0,100,2.74,60,60,OHCond(mS/cm),720,2.014
CC(C)(c1ccc(O*)cc1)c4ccc(Oc3ccc(S(=O)(=O)c2ccc(*)cc2)cc3)c(C[N+](C)(C)C)c4,CCCCCCNCc2cc(C(C)(C)c1ccc(O*)cc1)ccc2Oc4ccc(S(=O)(=O)c3ccc(*)cc3)cc4,*CC*,50,50,0,0,0,0,0,0,0,0,0,0,0,0,0,0,0,0,0,0,100,0.94,25,70,OHCond(mS/cm),0,2.019
CCCCCCNCc1cc(*)cc(C)c1*,Cc1cc(*)cc(C[N+](C)(C)C)c1*,*CC*,50,50,0,0,0,0,0,0,0,0,0,0,0,0,0,0,0,0,0,0,100,2.74,25,60,OHCond(mS/cm),0,2.059
CC(C)(c1ccc(O*)cc1)c4ccc(Oc3ccc(S(=O)(=O)c2ccc(*)cc2)cc3)c(C[N+](C)(C)C)c4,CCCCCCNCc2cc(C(C)(C)c1ccc(O*)cc1)ccc2Oc4ccc(S(=O)(=O)c3ccc(*)cc3)cc4,*CC*,50,50,0,0,0,0,0,0,0,0,0,0,0,0,0,0,0,0,0,0,100,0.94,25,80,OHCond(mS/cm),0,2.066
CCCCCCNCc1cc(*)cc(C)c1*,Cc1cc(*)cc(C[N+](C)(C)C)c1*,*CC*,50,50,0,0,0,0,0,0,0,0,0,0,0,0,0,0,0,0,0,0,100,2.74,25,70,OHCond(mS/cm),0,2.119
CCCCCCNCc1cc(*)cc(C)c1*,Cc1cc(*)cc(C[N+](C)(C)C)c1*,*CC*,50,50,0,0,0,0,0,0,0,0,0,0,0,0,0,0,0,0,0,0,100,2.74,25,80,OHCond(mS/cm),0,2.168
Cc1c(O*)ccc(C2(OC(c3c2cccc3)=O)c4cc(CN5C=C[N+](C)=C5)c(Oc6ccc(S(=O)(c7ccc(*)cc7)=O)cc6)c(CN8C=C[N+](C)=C8)c4)c1,CC(C)(c1ccc(O*)cc1)c3ccc(Oc2cccc(*)c2C#N)cc3,*CC*,46,54,0,0,0,0,0,0,0,0,0,0,0,0,0,0,0,0,0,0,60,1.79,25,80,OHCond(mS/cm),0,1.362
Cc1c(O*)ccc(C2(OC(c3c2cccc3)=O)c4cc(CN5C=C[N+](C)=C5)c(Oc6ccc(S(=O)(c7ccc(*)cc7)=O)cc6)c(CN8C=C[N+](C)=C8)c4)c1,CC(C)(c1ccc(O*)cc1)c3ccc(Oc2cccc(*)c2C#N)cc3,*CC*,29,71,0,0,0,0,0,0,0,0,0,0,0,0,0,0,0,0,0,0,100,1.3,25,30,OHCond(mS/cm),0,1.568
Cc1c(O*)ccc(C2(OC(c3c2cccc3)=O)c4cc(CN5C=C[N+](C)=C5)c(Oc6ccc(S(=O)(c7ccc(*)cc7)=O)cc6)c(CN8C=C[N+](C)=C8)c4)c1,CC(C)(c1ccc(O*)cc1)c3ccc(Oc2cccc(*)c2C#N)cc3,*CC*,29,71,0,0,0,0,0,0,0,0,0,0,0,0,0,0,0,0,0,0,100,1.3,25,40,OHCond(mS/cm),0,1.633
Cc1c(O*)ccc(C2(OC(c3c2cccc3)=O)c4cc(CN5C=C[N+](C)=C5)c(Oc6ccc(S(=O)(c7ccc(*)cc7)=O)cc6)c(CN8C=C[N+](C)=C8)c4)c1,CC(C)(c1ccc(O*)cc1)c3ccc(Oc2cccc(*)c2C#N)cc3,*CC*,29,71,0,0,0,0,0,0,0,0,0,0,0,0,0,0,0,0,0,0,100,1.3,25,50,OHCond(mS/cm),0,1.724
Cc1c(O*)ccc(C2(OC(c3c2cccc3)=O)c4cc(CN5C=C[N+](C)=C5)c(Oc6ccc(S(=O)(c7ccc(*)cc7)=O)cc6)c(CN8C=C[N+](C)=C8)c4)c1,CC(C)(c1ccc(O*)cc1)c3ccc(Oc2cccc(*)c2C#N)cc3,*CC*,46,54,0,0,0,0,0,0,0,0,0,0,0,0,0,0,0,0,0,0,100,1.79,25,30,OHCond(mS/cm),0,1.724
Cc1c(O*)ccc(C2(OC(c3c2cccc3)=O)c4cc(CN5C=C[N+](C)=C5)c(Oc6ccc(S(=O)(c7ccc(*)cc7)=O)cc6)c(CN8C=C[N+](C)=C8)c4)c1,CC(C)(c1ccc(O*)cc1)c3ccc(Oc2cccc(*)c2C#N)cc3,*CC*,46,54,0,0,0,0,0,0,0,0,0,0,0,0,0,0,0,0,0,0,100,1.79,25,40,OHCond(mS/cm),0,1.756
Cc1c(O*)ccc(C2(OC(c3c2cccc3)=O)c4cc(CN5C=C[N+](C)=C5)c(Oc6ccc(S(=O)(c7ccc(*)cc7)=O)cc6)c(CN8C=C[N+](C)=C8)c4)c1,CC(C)(c1ccc(O*)cc1)c3ccc(Oc2cccc(*)c2C#N)cc3,*CC*,29,71,0,0,0,0,0,0,0,0,0,0,0,0,0,0,0,0,0,0,100,1.3,25,60,OHCond(mS/cm),0,1.792
Cc1c(O*)ccc(C2(OC(c3c2cccc3)=O)c4cc(CN5C=C[N+](C)=C5)c(Oc6ccc(S(=O)(c7ccc(*)cc7)=O)cc6)c(CN8C=C[N+](C)=C8)c4)c1,CC(C)(c1ccc(O*)cc1)c3ccc(Oc2cccc(*)c2C#N)cc3,*CC*,58,42,0,0,0,0,0,0,0,0,0,0,0,0,0,0,0,0,0,0,100,2.06,25,30,OHCond(mS/cm),0,1.826
Cc1c(O*)ccc(C2(OC(c3c2cccc3)=O)c4cc(CN5C=C[N+](C)=C5)c(Oc6ccc(S(=O)(c7ccc(*)cc7)=O)cc6)c(CN8C=C[N+](C)=C8)c4)c1,CC(C)(c1ccc(O*)cc1)c3ccc(Oc2cccc(*)c2C#N)cc3,*CC*,46,54,0,0,0,0,0,0,0,0,0,0,0,0,0,0,0,0,0,0,100,1.79,25,50,OHCond(mS/cm),0,1.839
Cc1c(O*)ccc(C2(OC(c3c2cccc3)=O)c4cc(CN5C=C[N+](C)=C5)c(Oc6ccc(S(=O)(c7ccc(*)cc7)=O)cc6)c(CN8C=C[N+](C)=C8)c4)c1,CC(C)(c1ccc(O*)cc1)c3ccc(Oc2cccc(*)c2C#N)cc3,*CC*,58,42,0,0,0,0,0,0,0,0,0,0,0,0,0,0,0,0,0,0,100,2.06,25,40,OHCond(mS/cm),0,1.869
Cc1c(O*)ccc(C2(OC(c3c2cccc3)=O)c4cc(CN5C=C[N+](C)=C5)c(Oc6ccc(S(=O)(c7ccc(*)cc7)=O)cc6)c(CN8C=C[N+](C)=C8)c4)c1,CC(C)(c1ccc(O*)cc1)c3ccc(Oc2cccc(*)c2C#N)cc3,*CC*,29,71,0,0,0,0,0,0,0,0,0,0,0,0,0,0,0,0,0,0,100,1.3,25,70,OHCond(mS/cm),0,1.886
Cc1c(O*)ccc(C2(OC(c3c2cccc3)=O)c4cc(CN5C=C[N+](C)=C5)c(Oc6ccc(S(=O)(c7ccc(*)cc7)=O)cc6)c(CN8C=C[N+](C)=C8)c4)c1,CC(C)(c1ccc(O*)cc1)c3ccc(Oc2cccc(*)c2C#N)cc3,*CC*,46,54,0,0,0,0,0,0,0,0,0,0,0,0,0,0,0,0,0,0,100,1.79,25,60,OHCond(mS/cm),0,1.919
Cc1c(O*)ccc(C2(OC(c3c2cccc3)=O)c4cc(CN5C=C[N+](C)=C5)c(Oc6ccc(S(=O)(c7ccc(*)cc7)=O)cc6)c(CN8C=C[N+](C)=C8)c4)c1,CC(C)(c1ccc(O*)cc1)c3ccc(Oc2cccc(*)c2C#N)cc3,*CC*,58,42,0,0,0,0,0,0,0,0,0,0,0,0,0,0,0,0,0,0,100,2.06,25,50,OHCond(mS/cm),0,1.944
Cc1c(O*)ccc(C2(OC(c3c2cccc3)=O)c4cc(CN5C=C[N+](C)=C5)c(Oc6ccc(S(=O)(c7ccc(*)cc7)=O)cc6)c(CN8C=C[N+](C)=C8)c4)c1,CC(C)(c1ccc(O*)cc1)c3ccc(Oc2cccc(*)c2C#N)cc3,*CC*,29,71,0,0,0,0,0,0,0,0,0,0,0,0,0,0,0,0,0,0,100,1.3,25,80,OHCond(mS/cm),0,1.949
Cc1c(O*)ccc(C2(OC(c3c2cccc3)=O)c4cc(CN5C=C[N+](C)=C5)c(Oc6ccc(S(=O)(c7ccc(*)cc7)=O)cc6)c(CN8C=C[N+](C)=C8)c4)c1,CC(C)(c1ccc(O*)cc1)c3ccc(Oc2cccc(*)c2C#N)cc3,*CC*,46,54,0,0,0,0,0,0,0,0,0,0,0,0,0,0,0,0,0,0,100,1.79,25,70,OHCond(mS/cm),0,2
Cc1c(O*)ccc(C2(OC(c3c2cccc3)=O)c4cc(CN5C=C[N+](C)=C5)c(Oc6ccc(S(=O)(c7ccc(*)cc7)=O)cc6)c(CN8C=C[N+](C)=C8)c4)c1,CC(C)(c1ccc(O*)cc1)c3ccc(Oc2cccc(*)c2C#N)cc3,*CC*,58,42,0,0,0,0,0,0,0,0,0,0,0,0,0,0,0,0,0,0,100,2.06,25,60,OHCond(mS/cm),0,2.004
Cc1c(O*)ccc(C2(OC(c3c2cccc3)=O)c4cc(CN5C=C[N+](C)=C5)c(Oc6ccc(S(=O)(c7ccc(*)cc7)=O)cc6)c(CN8C=C[N+](C)=C8)c4)c1,CC(C)(c1ccc(O*)cc1)c3ccc(Oc2cccc(*)c2C#N)cc3,*CC*,46,54,0,0,0,0,0,0,0,0,0,0,0,0,0,0,0,0,0,0,100,1.79,25,80,OHCond(mS/cm),0,2.061
Cc1c(O*)ccc(C2(OC(c3c2cccc3)=O)c4cc(CN5C=C[N+](C)=C5)c(Oc6ccc(S(=O)(c7ccc(*)cc7)=O)cc6)c(CN8C=C[N+](C)=C8)c4)c1,CC(C)(c1ccc(O*)cc1)c3ccc(Oc2cccc(*)c2C#N)cc3,*CC*,58,42,0,0,0,0,0,0,0,0,0,0,0,0,0,0,0,0,0,0,100,2.06,25,70,OHCond(mS/cm),0,2.1
Cc1c(O*)ccc(C2(OC(c3c2cccc3)=O)c4cc(CN5C=C[N+](C)=C5)c(Oc6ccc(S(=O)(c7ccc(*)cc7)=O)cc6)c(CN8C=C[N+](C)=C8)c4)c1,CC(C)(c1ccc(O*)cc1)c3ccc(Oc2cccc(*)c2C#N)cc3,*CC*,58,42,0,0,0,0,0,0,0,0,0,0,0,0,0,0,0,0,0,0,100,2.06,25,80,OHCond(mS/cm),0,2.17
*C1=CC(C[N+](C)(C)CCCCCCCCCC)=C(O*)C(C)=C1,*C1=C(Br)C(C)=C(O*)C(C)=C1,*C1=CC(CBr)=C(O*)C(C)=C1,30,40,30,0,0,0,0,0,0,0,0,0,0,0,0,0,0,0,0,0,100,1.31,25,30,OHCond(mS/cm),0,1.223
*C1=CC(CC(N)(N)N)=C(O*)C(C)=C1,*C1=CC(CN2N=NC(C[N+](C)(C)CCCCCCCCCC)=C2)=C(C(C)=C1)O*,*C1=C(Br)C(C)=C(O*)C(C)=C1,30,30,40,0,0,0,0,0,0,0,0,0,0,0,0,0,0,0,0,0,100,1.21,25,30,OHCond(mS/cm),0,1.465
*C1=CC(CC(N)(N)N)=C(O*)C(C)=C1,*C1=CC(CN2N=NC(C[N+](C)(C)CCCCCCCCCCCCCC)=C2)=C(C(C)=C1)O*,*C1=C(Br)C(C)=C(O*)C(C)=C1,30,30,40,0,0,0,0,0,0,0,0,0,0,0,0,0,0,0,0,0,100,1.13,25,30,OHCond(mS/cm),0,1.486
*C1=CC(CC(N)(N)N)=C(O*)C(C)=C1,*C1=CC(CN2N=NC(C[N+](C)(C)CCCCCCC)=C2)=C(C(C)=C1)O*,*C1=C(Br)C(C)=C(O*)C(C)=C1,30,30,40,0,0,0,0,0,0,0,0,0,0,0,0,0,0,0,0,0,100,1.27,25,30,OHCond(mS/cm),0,1.502
*C1=CC(CC(N)(N)N)=C(O*)C(C)=C1,*C2=CC(CN1N=NC(C[N+](C)(C)C)=C1)=C(O*)C(C)=C2,*C1=C(Br)C(C)=C(O*)C(C)=C1,30,30,40,0,0,0,0,0,0,0,0,0,0,0,0,0,0,0,0,0,100,1.42,25,30,OHCond(mS/cm),0,1.538
*C1=CC(CC(N)(N)N)=C(O*)C(C)=C1,*C1=CC(CN2N=NC(C[N+](C)(C)CCCCCCCCCC)=C2)=C(C(C)=C1)O*,*C1=C(Br)C(C)=C(O*)C(C)=C1,20,40,40,0,0,0,0,0,0,0,0,0,0,0,0,0,0,0,0,0,100,1.49,25,30,OHCond(mS/cm),0,1.624
*C1=CC(CC(N)(N)N)=C(O*)C(C)=C1,*C1=CC(CN2N=NC(C[N+](C)(C)CCCCCCC)=C2)=C(C(C)=C1)O*,*C1=C(Br)C(C)=C(O*)C(C)=C1,20,40,40,0,0,0,0,0,0,0,0,0,0,0,0,0,0,0,0,0,100,1.59,25,30,OHCond(mS/cm),0,1.631
*C1=CC(CC(N)(N)N)=C(O*)C(C)=C1,*C1=CC(CN2N=NC(C[N+](C)(C)CCCCCCCCCC)=C2)=C(C(C)=C1)O*,*C1=C(Br)C(C)=C(O*)C(C)=C1,10,50,40,0,0,0,0,0,0,0,0,0,0,0,0,0,0,0,0,0,100,1.73,25,30,OHCond(mS/cm),0,1.66
*C1=CC(CC(N)(N)N)=C(O*)C(C)=C1,*C1=CC(CN2N=NC(C[N+](C)(C)CCCCCCCCCCCCCC)=C2)=C(C(C)=C1)O*,*C1=C(Br)C(C)=C(O*)C(C)=C1,20,40,40,0,0,0,0,0,0,0,0,0,0,0,0,0,0,0,0,0,100,1.37,25,30,OHCond(mS/cm),0,1.723
*C1=CC(CC(N)(N)N)=C(O*)C(C)=C1,*C1=CC(CN2N=NC(C[N+](C)(C)CCCCCCCCCCCCCC)=C2)=C(C(C)=C1)O*,*C1=C(Br)C(C)=C(O*)C(C)=C1,10,50,40,0,0,0,0,0,0,0,0,0,0,0,0,0,0,0,0,0,100,1.57,25,30,OHCond(mS/cm),0,1.748
*C1=CC(CC(N)(N)N)=C(O*)C(C)=C1,*C1=CC(CN2N=NC(C[N+](C)(C)CCCCCCCCCCCCCC)=C2)=C(C(C)=C1)O*,*C1=C(Br)C(C)=C(O*)C(C)=C1,10,50,40,1,0,0,0,0,0,0,0,0,0,0,0,0,0,0,0,0,100,1.57,25,30,OHCond(mS/cm),0,1.748
*C1=CC(CC(N)(N)N)=C(O*)C(C)=C1,*C1=CC(CN2N=NC(C[N+](C)(C)CCCCCCC)=C2)=C(C(C)=C1)O*,*C1=C(Br)C(C)=C(O*)C(C)=C1,10,50,40,0,0,0,0,0,0,0,0,0,0,0,0,0,0,0,0,0,100,1.86,25,30,OHCond(mS/cm),0,1.806
*C1=CC(CC(N)(N)N)=C(O*)C(C)=C1,*C2=CC(CN1N=NC(C[N+](C)(C)C)=C1)=C(O*)C(C)=C2,*C1=C(Br)C(C)=C(O*)C(C)=C1,10,50,40,0,0,0,0,0,0,0,0,0,0,0,0,0,0,0,0,0,100,2.21,25,30,OHCond(mS/cm),0,1.806
CC(C)C(C*)*,C[N+](C)(C)CCCCCCCCC(C*)*,*CC*,96,4,0,0,0,0,0,0,0,0,0,0,0,0,0,0,0,0,0,0,100,0.53,25,20,OHCond(mS/cm),0,0.699
CC(C)C(C*)*,C[N+](C)(C)CCCCCCCCC(C*)*,*CC*,96,4,0,0,0,0,0,0,0,0,0,0,0,0,0,0,0,0,0,0,100,0.53,25,40,OHCond(mS/cm),0,0.94
CC(C)C(C*)*,C[N+](C)(C)CCCCCCCCC(C*)*,*CC*,96,4,0,0,0,0,0,0,0,0,0,0,0,0,0,0,0,0,0,0,100,0.53,25,60,OHCond(mS/cm),0,1.117
CC(C)C(C*)*,C[N+](C)(C)CCCCCCCCC(C*)*,*CC*,96,4,0,0,0,0,0,0,0,0,0,0,0,0,0,0,0,0,0,0,100,0.53,25,80,OHCond(mS/cm),0,1.243
CC(C)C(C*)*,C[N+](C)(C)CCCCCCCCC(C*)*,*CC*,96,4,0,0,0,0,0,0,0,0,0,0,0,0,0,0,0,0,0,0,100,0.53,25,90,OHCond(mS/cm),0,1.294
CC(C)C(C*)*,C[N+](C)(C)CCCCCCCCC(C*)*,*CC*,80,20,0,0,0,0,0,0,0,0,0,0,0,0,0,0,0,0,0,0,100,2.09,25,20,OHCond(mS/cm),0,1.307
CC(C)C(C*)*,C[N+](C)(C)CCCCCCCCC(C*)*,*CC*,80,20,0,0,0,0,0,0,0,0,0,0,0,0,0,0,0,0,0,0,100,2.09,25,40,OHCond(mS/cm),0,1.473
CC(C)C(C*)*,C[N+](C)(C)CCCCCCCCC(C*)*,*CC*,68,32,0,0,0,0,0,0,0,0,0,0,0,0,0,0,0,0,0,0,100,2.88,25,20,OHCond(mS/cm),0,1.567
CC(C)C(C*)*,C[N+](C)(C)CCCCCCCCC(C*)*,*CC*,80,20,0,0,0,0,0,0,0,0,0,0,0,0,0,0,0,0,0,0,100,2.09,25,60,OHCond(mS/cm),0,1.605
CC(C)C(C*)*,C[N+](C)(C)CCCCCCCCC(C*)*,*CC*,59,41,0,0,0,0,0,0,0,0,0,0,0,0,0,0,0,0,0,0,100,3.34,25,20,OHCond(mS/cm),0,1.635
CC(C)C(C*)*,C[N+](C)(C)CCCCCCCCC(C*)*,*CC*,68,32,0,0,0,0,0,0,0,0,0,0,0,0,0,0,0,0,0,0,100,2.88,25,40,OHCond(mS/cm),0,1.667
CC(C)C(C*)*,C[N+](C)(C)CCCCCCCCC(C*)*,*CC*,80,20,0,0,0,0,0,0,0,0,0,0,0,0,0,0,0,0,0,0,100,2.09,25,80,OHCond(mS/cm),0,1.719
CC(C)C(C*)*,C[N+](C)(C)CCCCCCCCC(C*)*,*CC*,59,41,0,0,0,0,0,0,0,0,0,0,0,0,0,0,0,0,0,0,100,3.34,25,40,OHCond(mS/cm),0,1.723
CC(C)C(C*)*,C[N+](C)(C)CCCCCCCCC(C*)*,*CC*,68,32,0,0,0,0,0,0,0,0,0,0,0,0,0,0,0,0,0,0,100,2.88,25,60,OHCond(mS/cm),0,1.754
CC(C)C(C*)*,C[N+](C)(C)CCCCCCCCC(C*)*,*CC*,80,20,0,0,0,0,0,0,0,0,0,0,0,0,0,0,0,0,0,0,100,2.09,25,90,OHCond(mS/cm),0,1.774
CC(C)C(C*)*,C[N+](C)(C)CCCCCCCCC(C*)*,*CC*,59,41,0,0,0,0,0,0,0,0,0,0,0,0,0,0,0,0,0,0,100,3.34,25,60,OHCond(mS/cm),0,1.809
CC(C)C(C*)*,C[N+](C)(C)CCCCCCCCC(C*)*,*CC*,68,32,0,0,0,0,0,0,0,0,0,0,0,0,0,0,0,0,0,0,100,2.88,25,80,OHCond(mS/cm),0,1.834
CC(C)C(C*)*,C[N+](C)(C)CCCCCCCCC(C*)*,*CC*,68,32,0,0,0,0,0,0,0,0,0,0,0,0,0,0,0,0,0,0,100,2.88,25,90,OHCond(mS/cm),0,1.872
CC(C)C(C*)*,C[N+](C)(C)CCCCCCCCC(C*)*,*CC*,59,41,0,0,0,0,0,0,0,0,0,0,0,0,0,0,0,0,0,0,100,3.34,25,80,OHCond(mS/cm),0,1.876
CC(C)C(C*)*,C[N+](C)(C)CCCCCCCCC(C*)*,*CC*,59,41,0,0,0,0,0,0,0,0,0,0,0,0,0,0,0,0,0,0,100,3.34,25,90,OHCond(mS/cm),0,1.91
C[n+]%11ccn(CCCCCCOc%10cc(C8(c5cc(OCCCCCCn1cc[n+](C)c1)c(Oc3ccc(S(=O)(=O)c2ccc(*)cc2)cc3)c(OCCCCCn4cc[n+](C)c4)c5)c6ccccc6c7ccccc78)cc(OCCCCCCn9cc[n+](C)c9)c%10O*)c%11,*C4=CC=C(C(C3=CC=C(OC2=CC=C(S(=O)(=O)C1=CC=C(*)C=C1)C=C2)C=C3)(C(F)(F)F)C(F)(F)F)C=C4,*CC*,23,77,0,0,0,0,0,0,0,0,0,0,0,0,0,0,0,0,0,0,100,1.31,25,30,OHCond(mS/cm),0,1.243
C[n+]%11ccn(CCCCCCOc%10cc(C8(c5cc(OCCCCCCn1cc[n+](C)c1)c(Oc3ccc(S(=O)(=O)c2ccc(*)cc2)cc3)c(OCCCCCn4cc[n+](C)c4)c5)c6ccccc6c7ccccc78)cc(OCCCCCCn9cc[n+](C)c9)c%10O*)c%11,*C4=CC=C(C(C3=CC=C(OC2=CC=C(S(=O)(=O)C1=CC=C(*)C=C1)C=C2)C=C3)(C(F)(F)F)C(F)(F)F)C=C4,*CC*,23,77,0,0,0,0,0,0,0,0,0,0,0,0,0,0,0,0,0,0,100,1.31,25,40,OHCond(mS/cm),0,1.334
C[n+]%11ccn(CCCCCCOc%10cc(C8(c5cc(OCCCCCCn1cc[n+](C)c1)c(Oc3ccc(S(=O)(=O)c2ccc(*)cc2)cc3)c(OCCCCCn4cc[n+](C)c4)c5)c6ccccc6c7ccccc78)cc(OCCCCCCn9cc[n+](C)c9)c%10O*)c%11,*C4=CC=C(C(C3=CC=C(OC2=CC=C(S(=O)(=O)C1=CC=C(*)C=C1)C=C2)C=C3)(C(F)(F)F)C(F)(F)F)C=C4,*CC*,26,74,0,0,0,0,0,0,0,0,0,0,0,0,0,0,0,0,0,0,100,1.43,25,30,OHCond(mS/cm),0,1.389
C[n+]%11ccn(CCCCCCOc%10cc(C8(c5cc(OCCCCCCn1cc[n+](C)c1)c(Oc3ccc(S(=O)(=O)c2ccc(*)cc2)cc3)c(OCCCCCn4cc[n+](C)c4)c5)c6ccccc6c7ccccc78)cc(OCCCCCCn9cc[n+](C)c9)c%10O*)c%11,*C4=CC=C(C(C3=CC=C(OC2=CC=C(S(=O)(=O)C1=CC=C(*)C=C1)C=C2)C=C3)(C(F)(F)F)C(F)(F)F)C=C4,*CC*,23,77,0,0,0,0,0,0,0,0,0,0,0,0,0,0,0,0,0,0,100,1.31,25,50,OHCond(mS/cm),0,1.43
C[n+]%11ccn(CCCCCCOc%10cc(C8(c5cc(OCCCCCCn1cc[n+](C)c1)c(Oc3ccc(S(=O)(=O)c2ccc(*)cc2)cc3)c(OCCCCCn4cc[n+](C)c4)c5)c6ccccc6c7ccccc78)cc(OCCCCCCn9cc[n+](C)c9)c%10O*)c%11,*C4=CC=C(C(C3=CC=C(OC2=CC=C(S(=O)(=O)C1=CC=C(*)C=C1)C=C2)C=C3)(C(F)(F)F)C(F)(F)F)C=C4,*CC*,26,74,0,0,0,0,0,0,0,0,0,0,0,0,0,0,0,0,0,0,100,1.43,25,40,OHCond(mS/cm),0,1.462
C[n+]%11ccn(CCCCCCOc%10cc(C8(c5cc(OCCCCCCn1cc[n+](C)c1)c(Oc3ccc(S(=O)(=O)c2ccc(*)cc2)cc3)c(OCCCCCn4cc[n+](C)c4)c5)c6ccccc6c7ccccc78)cc(OCCCCCCn9cc[n+](C)c9)c%10O*)c%11,*C4=CC=C(C(C3=CC=C(OC2=CC=C(S(=O)(=O)C1=CC=C(*)C=C1)C=C2)C=C3)(C(F)(F)F)C(F)(F)F)C=C4,*CC*,28.6,71.4,0,0,0,0,0,0,0,0,0,0,0,0,0,0,0,0,0,0,100,1.53,25,30,OHCond(mS/cm),0,1.487
C[n+]%11ccn(CCCCCCOc%10cc(C8(c5cc(OCCCCCCn1cc[n+](C)c1)c(Oc3ccc(S(=O)(=O)c2ccc(*)cc2)cc3)c(OCCCCCn4cc[n+](C)c4)c5)c6ccccc6c7ccccc78)cc(OCCCCCCn9cc[n+](C)c9)c%10O*)c%11,*C4=CC=C(C(C3=CC=C(OC2=CC=C(S(=O)(=O)C1=CC=C(*)C=C1)C=C2)C=C3)(C(F)(F)F)C(F)(F)F)C=C4,*CC*,23,77,0,0,0,0,0,0,0,0,0,0,0,0,0,0,0,0,0,0,100,1.31,25,60,OHCond(mS/cm),0,1.562
C[n+]%11ccn(CCCCCCOc%10cc(C8(c5cc(OCCCCCCn1cc[n+](C)c1)c(Oc3ccc(S(=O)(=O)c2ccc(*)cc2)cc3)c(OCCCCCn4cc[n+](C)c4)c5)c6ccccc6c7ccccc78)cc(OCCCCCCn9cc[n+](C)c9)c%10O*)c%11,*C4=CC=C(C(C3=CC=C(OC2=CC=C(S(=O)(=O)C1=CC=C(*)C=C1)C=C2)C=C3)(C(F)(F)F)C(F)(F)F)C=C4,*CC*,26,74,0,0,0,0,0,0,0,0,0,0,0,0,0,0,0,0,0,0,100,1.43,25,50,OHCond(mS/cm),0,1.574
C[n+]%11ccn(CCCCCCOc%10cc(C8(c5cc(OCCCCCCn1cc[n+](C)c1)c(Oc3ccc(S(=O)(=O)c2ccc(*)cc2)cc3)c(OCCCCCn4cc[n+](C)c4)c5)c6ccccc6c7ccccc78)cc(OCCCCCCn9cc[n+](C)c9)c%10O*)c%11,*C4=CC=C(C(C3=CC=C(OC2=CC=C(S(=O)(=O)C1=CC=C(*)C=C1)C=C2)C=C3)(C(F)(F)F)C(F)(F)F)C=C4,*CC*,28.6,71.4,0,0,0,0,0,0,0,0,0,0,0,0,0,0,0,0,0,0,100,1.53,25,40,OHCond(mS/cm),0,1.594
C[n+]%11ccn(CCCCCCOc%10cc(C8(c5cc(OCCCCCCn1cc[n+](C)c1)c(Oc3ccc(S(=O)(=O)c2ccc(*)cc2)cc3)c(OCCCCCn4cc[n+](C)c4)c5)c6ccccc6c7ccccc78)cc(OCCCCCCn9cc[n+](C)c9)c%10O*)c%11,*C4=CC=C(C(C3=CC=C(OC2=CC=C(S(=O)(=O)C1=CC=C(*)C=C1)C=C2)C=C3)(C(F)(F)F)C(F)(F)F)C=C4,*CC*,31,69,0,0,0,0,0,0,0,0,0,0,0,0,0,0,0,0,0,0,100,1.62,25,30,OHCond(mS/cm),0,1.638
C[n+]%11ccn(CCCCCCOc%10cc(C8(c5cc(OCCCCCCn1cc[n+](C)c1)c(Oc3ccc(S(=O)(=O)c2ccc(*)cc2)cc3)c(OCCCCCn4cc[n+](C)c4)c5)c6ccccc6c7ccccc78)cc(OCCCCCCn9cc[n+](C)c9)c%10O*)c%11,*C4=CC=C(C(C3=CC=C(OC2=CC=C(S(=O)(=O)C1=CC=C(*)C=C1)C=C2)C=C3)(C(F)(F)F)C(F)(F)F)C=C4,*CC*,26,74,0,0,0,0,0,0,0,0,0,0,0,0,0,0,0,0,0,0,100,1.43,25,60,OHCond(mS/cm),0,1.664
C[n+]%11ccn(CCCCCCOc%10cc(C8(c5cc(OCCCCCCn1cc[n+](C)c1)c(Oc3ccc(S(=O)(=O)c2ccc(*)cc2)cc3)c(OCCCCCn4cc[n+](C)c4)c5)c6ccccc6c7ccccc78)cc(OCCCCCCn9cc[n+](C)c9)c%10O*)c%11,*C4=CC=C(C(C3=CC=C(OC2=CC=C(S(=O)(=O)C1=CC=C(*)C=C1)C=C2)C=C3)(C(F)(F)F)C(F)(F)F)C=C4,*CC*,23,77,0,0,0,0,0,0,0,0,0,0,0,0,0,0,0,0,0,0,100,1.31,25,70,OHCond(mS/cm),0,1.671
C[n+]%11ccn(CCCCCCOc%10cc(C8(c5cc(OCCCCCCn1cc[n+](C)c1)c(Oc3ccc(S(=O)(=O)c2ccc(*)cc2)cc3)c(OCCCCCn4cc[n+](C)c4)c5)c6ccccc6c7ccccc78)cc(OCCCCCCn9cc[n+](C)c9)c%10O*)c%11,*C4=CC=C(C(C3=CC=C(OC2=CC=C(S(=O)(=O)C1=CC=C(*)C=C1)C=C2)C=C3)(C(F)(F)F)C(F)(F)F)C=C4,*CC*,28.6,71.4,0,0,0,0,0,0,0,0,0,0,0,0,0,0,0,0,0,0,100,1.53,25,50,OHCond(mS/cm),0,1.673
C[n+]%11ccn(CCCCCCOc%10cc(C8(c5cc(OCCCCCCn1cc[n+](C)c1)c(Oc3ccc(S(=O)(=O)c2ccc(*)cc2)cc3)c(OCCCCCn4cc[n+](C)c4)c5)c6ccccc6c7ccccc78)cc(OCCCCCCn9cc[n+](C)c9)c%10O*)c%11,*C4=CC=C(C(C3=CC=C(OC2=CC=C(S(=O)(=O)C1=CC=C(*)C=C1)C=C2)C=C3)(C(F)(F)F)C(F)(F)F)C=C4,*CC*,31,69,0,0,0,0,0,0,0,0,0,0,0,0,0,0,0,0,0,0,100,1.62,25,40,OHCond(mS/cm),0,1.697
C[n+]%11ccn(CCCCCCOc%10cc(C8(c5cc(OCCCCCCn1cc[n+](C)c1)c(Oc3ccc(S(=O)(=O)c2ccc(*)cc2)cc3)c(OCCCCCn4cc[n+](C)c4)c5)c6ccccc6c7ccccc78)cc(OCCCCCCn9cc[n+](C)c9)c%10O*)c%11,O=S(=O)(c1ccc(O*)cc1)c4ccc(Oc3ccc(c2ccc(*)cc2)cc3)cc4,*CC*,31,69,0,0,1,0,0,0,0,0,0,0,0,0,0,0,0,0,0,0,100,1.85,25,60,OHCond(mS/cm),432,1.728
C[n+]%11ccn(CCCCCCOc%10cc(C8(c5cc(OCCCCCCn1cc[n+](C)c1)c(Oc3ccc(S(=O)(=O)c2ccc(*)cc2)cc3)c(OCCCCCn4cc[n+](C)c4)c5)c6ccccc6c7ccccc78)cc(OCCCCCCn9cc[n+](C)c9)c%10O*)c%11,*C4=CC=C(C(C3=CC=C(OC2=CC=C(S(=O)(=O)C1=CC=C(*)C=C1)C=C2)C=C3)(C(F)(F)F)C(F)(F)F)C=C4,*CC*,23,77,0,0,0,0,0,0,0,0,0,0,0,0,0,0,0,0,0,0,100,1.31,25,80,OHCond(mS/cm),0,1.757
C[n+]%11ccn(CCCCCCOc%10cc(C8(c5cc(OCCCCCCn1cc[n+](C)c1)c(Oc3ccc(S(=O)(=O)c2ccc(*)cc2)cc3)c(OCCCCCn4cc[n+](C)c4)c5)c6ccccc6c7ccccc78)cc(OCCCCCCn9cc[n+](C)c9)c%10O*)c%11,*C4=CC=C(C(C3=CC=C(OC2=CC=C(S(=O)(=O)C1=CC=C(*)C=C1)C=C2)C=C3)(C(F)(F)F)C(F)(F)F)C=C4,*CC*,26,74,0,0,0,0,0,0,0,0,0,0,0,0,0,0,0,0,0,0,100,1.43,25,70,OHCond(mS/cm),0,1.761
C[n+]%11ccn(CCCCCCOc%10cc(C8(c5cc(OCCCCCCn1cc[n+](C)c1)c(Oc3ccc(S(=O)(=O)c2ccc(*)cc2)cc3)c(OCCCCCn4cc[n+](C)c4)c5)c6ccccc6c7ccccc78)cc(OCCCCCCn9cc[n+](C)c9)c%10O*)c%11,*C4=CC=C(C(C3=CC=C(OC2=CC=C(S(=O)(=O)C1=CC=C(*)C=C1)C=C2)C=C3)(C(F)(F)F)C(F)(F)F)C=C4,*CC*,28.6,71.4,0,0,0,0,0,0,0,0,0,0,0,0,0,0,0,0,0,0,100,1.53,25,60,OHCond(mS/cm),0,1.787
C[n+]%11ccn(CCCCCCOc%10cc(C8(c5cc(OCCCCCCn1cc[n+](C)c1)c(Oc3ccc(S(=O)(=O)c2ccc(*)cc2)cc3)c(OCCCCCn4cc[n+](C)c4)c5)c6ccccc6c7ccccc78)cc(OCCCCCCn9cc[n+](C)c9)c%10O*)c%11,*C4=CC=C(C(C3=CC=C(OC2=CC=C(S(=O)(=O)C1=CC=C(*)C=C1)C=C2)C=C3)(C(F)(F)F)C(F)(F)F)C=C4,*CC*,31,69,0,0,0,0,0,0,0,0,0,0,0,0,0,0,0,0,0,0,100,1.62,25,50,OHCond(mS/cm),0,1.794
C[n+]%11ccn(CCCCCCOc%10cc(C8(c5cc(OCCCCCCn1cc[n+](C)c1)c(Oc3ccc(S(=O)(=O)c2ccc(*)cc2)cc3)c(OCCCCCn4cc[n+](C)c4)c5)c6ccccc6c7ccccc78)cc(OCCCCCCn9cc[n+](C)c9)c%10O*)c%11,*C4=CC=C(C(C3=CC=C(OC2=CC=C(S(=O)(=O)C1=CC=C(*)C=C1)C=C2)C=C3)(C(F)(F)F)C(F)(F)F)C=C4,*CC*,26,74,0,0,0,0,0,0,0,0,0,0,0,0,0,0,0,0,0,0,100,1.43,25,80,OHCond(mS/cm),0,1.857
C[n+]%11ccn(CCCCCCOc%10cc(C8(c5cc(OCCCCCCn1cc[n+](C)c1)c(Oc3ccc(S(=O)(=O)c2ccc(*)cc2)cc3)c(OCCCCCn4cc[n+](C)c4)c5)c6ccccc6c7ccccc78)cc(OCCCCCCn9cc[n+](C)c9)c%10O*)c%11,*C4=CC=C(C(C3=CC=C(OC2=CC=C(S(=O)(=O)C1=CC=C(*)C=C1)C=C2)C=C3)(C(F)(F)F)C(F)(F)F)C=C4,*CC*,28.6,71.4,0,0,0,0,0,0,0,0,0,0,0,0,0,0,0,0,0,0,100,1.53,25,70,OHCond(mS/cm),0,1.861
C[n+]%11ccn(CCCCCCOc%10cc(C8(c5cc(OCCCCCCn1cc[n+](C)c1)c(Oc3ccc(S(=O)(=O)c2ccc(*)cc2)cc3)c(OCCCCCn4cc[n+](C)c4)c5)c6ccccc6c7ccccc78)cc(OCCCCCCn9cc[n+](C)c9)c%10O*)c%11,*C4=CC=C(C(C3=CC=C(OC2=CC=C(S(=O)(=O)C1=CC=C(*)C=C1)C=C2)C=C3)(C(F)(F)F)C(F)(F)F)C=C4,*CC*,31,69,0,0,0,0,0,0,0,0,0,0,0,0,0,0,0,0,0,0,100,1.62,25,60,OHCond(mS/cm),0,1.883
C[n+]%11ccn(CCCCCCOc%10cc(C8(c5cc(OCCCCCCn1cc[n+](C)c1)c(Oc3ccc(S(=O)(=O)c2ccc(*)cc2)cc3)c(OCCCCCn4cc[n+](C)c4)c5)c6ccccc6c7ccccc78)cc(OCCCCCCn9cc[n+](C)c9)c%10O*)c%11,*C4=CC=C(C(C3=CC=C(OC2=CC=C(S(=O)(=O)C1=CC=C(*)C=C1)C=C2)C=C3)(C(F)(F)F)C(F)(F)F)C=C4,*CC*,28.6,71.4,0,0,0,0,0,0,0,0,0,0,0,0,0,0,0,0,0,0,100,1.53,25,80,OHCond(mS/cm),0,1.95
C[n+]%11ccn(CCCCCCOc%10cc(C8(c5cc(OCCCCCCn1cc[n+](C)c1)c(Oc3ccc(S(=O)(=O)c2ccc(*)cc2)cc3)c(OCCCCCn4cc[n+](C)c4)c5)c6ccccc6c7ccccc78)cc(OCCCCCCn9cc[n+](C)c9)c%10O*)c%11,*C4=CC=C(C(C3=CC=C(OC2=CC=C(S(=O)(=O)C1=CC=C(*)C=C1)C=C2)C=C3)(C(F)(F)F)C(F)(F)F)C=C4,*CC*,31,69,0,0,0,0,0,0,0,0,0,0,0,0,0,0,0,0,0,0,100,1.62,25,70,OHCond(mS/cm),0,1.973
C[n+]%11ccn(CCCCCCOc%10cc(C8(c5cc(OCCCCCCn1cc[n+](C)c1)c(Oc3ccc(S(=O)(=O)c2ccc(*)cc2)cc3)c(OCCCCCn4cc[n+](C)c4)c5)c6ccccc6c7ccccc78)cc(OCCCCCCn9cc[n+](C)c9)c%10O*)c%11,*C4=CC=C(C(C3=CC=C(OC2=CC=C(S(=O)(=O)C1=CC=C(*)C=C1)C=C2)C=C3)(C(F)(F)F)C(F)(F)F)C=C4,*CC*,31,69,0,0,0,0,0,0,0,0,0,0,0,0,0,0,0,0,0,0,100,1.62,25,80,OHCond(mS/cm),0,2.051
*CC(C)(C[N+](C)(CCCCCCCC[N+](C)(CC(C)(C)C)C)C)*,*CC*,*CC*,100,0,0,0,0,0,0,0,0,0,0,0,0,0,0,0,0,0,0,0,100,6.13,25,20,OHCond(mS/cm),0,1.624
*CC(C)(C[N+]1(C)CCCCC1)*,*CC*,*CC*,100,0,0,0,0,0,0,0,0,0,0,0,0,0,0,0,0,0,0,0,100,6.49,25,20,OHCond(mS/cm),0,1.624
*CC(C)(C[NH+](C)C)*,*CC*,*CC*,100,0,0,0,0,0,0,0,0,0,0,0,0,0,0,0,0,0,0,0,100,9.99,25,20,OHCond(mS/cm),0,1.624
*CC(C)(C[N+](C)(CCCCCCCC[N+](C)(CC(C)(C)C)C)C)*,*CC*,*CC*,100,0,0,0,0,0,0,0,0,0,0,0,0,0,0,0,0,0,0,0,100,6.13,25,40,OHCond(mS/cm),0,1.732
*CC(C)(C[N+]1(C)CCCCC1)*,*CC*,*CC*,100,0,0,0,0,0,0,0,0,0,0,0,0,0,0,0,0,0,0,0,100,6.49,25,40,OHCond(mS/cm),0,1.732
*CC(C)(C[NH+](C)C)*,*CC*,*CC*,100,0,0,0,0,0,0,0,0,0,0,0,0,0,0,0,0,0,0,0,100,9.99,25,40,OHCond(mS/cm),0,1.732
*CC(C)(C[N+](C)(CCCCCCCC[N+](C)(CC(C)(C)C)C)C)*,*CC*,*CC*,100,0,0,0,0,0,0,0,0,0,0,0,0,0,0,0,0,0,0,0,100,6.13,25,60,OHCond(mS/cm),0,1.806
*CC(C)(C[N+]1(C)CCCCC1)*,*CC*,*CC*,100,0,0,0,0,0,0,0,0,0,0,0,0,0,0,0,0,0,0,0,100,6.49,25,60,OHCond(mS/cm),0,1.806
*CC(C)(C[NH+](C)C)*,*CC*,*CC*,100,0,0,0,0,0,0,0,0,0,0,0,0,0,0,0,0,0,0,0,100,9.99,25,60,OHCond(mS/cm),0,1.806
*CC(C)(C[N+](C)(CCCCCCCC[N+](C)(CC(C)(C)C)C)C)*,*CC*,*CC*,100,0,0,0,0,0,0,0,0,0,0,0,0,0,0,0,0,0,0,0,100,6.13,25,80,OHCond(mS/cm),0,1.856
*CC(C)(C[NH+](C)C)*,*CC*,*CC*,100,0,0,0,0,0,0,0,0,0,0,0,0,0,0,0,0,0,0,0,100,9.99,25,80,OHCond(mS/cm),0,1.856
C[N+](C)(C)CCCCCCC(*)(c2ccc(c1ccc(*)cc1)cc2)C(F)(F)F,CC(*)(c2ccc(c1ccc(*)cc1)cc2)C(F)(F)F,*CC*,65,35,0,0,0,0,0,0,0,0,0,0,0,0,0,0,0,0,0,0,50,1.96,25,80,OHCond(mS/cm),0,1.944
C[N+](C)(C)CCCCCCC(*)(c2ccc(c1ccc(*)cc1)cc2)C(F)(F)F,CC(*)(c2ccc(c1ccc(*)cc1)cc2)C(F)(F)F,*CC*,100,0,0,0,0,0,0,0,0,0,0,0,0,0,0,0,0,0,0,0,100,2.66,25,80,OHCond(mS/cm),0,2.086
Cc8cc(C)c(c7ccc(c6c(C)cc(C)c(c5n(C)c(c1ccccc1)c(c4ccc(c3c(c2ccccc2)[n+](C)c(*)n3C)cc4)[n+]5C)c6C)cc7)c(C)c8*,*CC*,*CC*,100,0,0,0,0,0,0,0,0,0,0,0,0,0,0,0,0,0,0,0,100,2.74,25,25,OHCond(mS/cm),0,1.146
[*]OC1=CC=C(C(C2=CC=C(OC3=CC=C(C(C4=CC=C([*])C=C4)=O)C=C3)C(C)=C2)(C5=CC=C(C)C=C5)C6=CC=C(C[N+](C)(C)C)C=C6)C=C1C[N+](C)(C)C,[*]OC1=CC=C(C(C2=CC=C(OC3=CC=C(C(C4=CC=C(C(C5=CC=C([*])C=C5)=O)C=C4)=O)C=C3)C(C)=C2)(C6=CC=C(C)C=C6)C7=CC=C(C)C=C7)C=C1C,*CC*,30,70,0,0,0,0,0,0,0,0,0,0,0,0,0,0,0,0,0,0,100,0.86,25,20,OHCond(mS/cm),0,-0.432
[*]OC1=CC=C(C(C2=CC=C(OC3=CC=C(C(C4=CC=C([*])C=C4)=O)C=C3)C(C)=C2)(C5=CC=C(C)C=C5)C6=CC=C(C[N+](C)(C)C)C=C6)C=C1C[N+](C)(C)C,[*]OC1=CC=C(C(C2=CC=C(OC3=CC=C(C(C4=CC=C([*])C=C4)=O)C=C3)C(C)=C2)(C5=CC=C(C)C=C5)C6=CC=C(C)C=C6)C=C1C,*CC*,51,49,0,0,0,0,0,0,0,0,0,0,0,0,0,0,0,0,0,0,100,1.58,25,20,OHCond(mS/cm),0,0.114
[*]OC1=CC=C(C(C2=CC=C(OC3=CC=C(C(C4=CC=C([*])C=C4)=O)C=C3)C(C)=C2)(C5=CC=C(C)C=C5)C6=CC=C(C[N+](C)(C)C)C=C6)C=C1C[N+](C)(C)C,[*]OC1=CC=C(C(C2=CC=C(OC3=CC=C(C(C4=CC=C(C(C5=CC=C([*])C=C5)=O)C=C4)=O)C=C3)C(C)=C2)(C6=CC=C(C)C=C6)C7=CC=C(C)C=C7)C=C1C,*CC*,30,70,0,0,0,0,0,0,0,0,0,0,0,0,0,0,0,0,0,0,100,0.86,25,40,OHCond(mS/cm),0,0.447
[*]OC1=CC=C(C(C2=CC=C(OC3=CC=C(C(C4=CC=C([*])C=C4)=O)C=C3)C(C)=C2)(C5=CC=C(C)C=C5)C6=CC=C(C[N+](C)(C)C)C=C6)C=C1C[N+](C)(C)C,[*]OC1=CC=C(C(C2=CC=C(OC3=CC=C(C(C4=CC=C([*])C=C4)=O)C=C3)C(C)=C2)(C5=CC=C(C)C=C5)C6=CC=C(C)C=C6)C=C1C,*CC*,51,49,0,0,0,0,0,0,0,0,0,0,0,0,0,0,0,0,0,0,100,1.58,25,40,OHCond(mS/cm),0,0.543
[*]OC1=CC=C(C(C2=CC=C(OC3=CC=C(C(C4=CC=C(C(C5=CC=C([*])C=C5)=O)C=C4)=O)C=C3)C(C)=C2)(C6=CC=C(C)C=C6)C7=CC=C(C[N+](C)(C)C)C=C7)C=C1C[N+](C)(C)C,[*]OC1=CC=C(C(C2=CC=C(OC3=CC=C(C(C4=CC=C(C(C5=CC=C([*])C=C5)=O)C=C4)=O)C=C3)C(C)=C2)(C6=CC=C(C)C=C6)C7=CC=C(C)C=C7)C=C1C,*CC*,35,65,0,0,0,0,0,0,0,0,0,0,0,0,0,0,0,0,0,0,100,0.96,25,20,OHCond(mS/cm),0,0.587
[*]OC1=CC=C(C(C2=CC=C(OC3=CC=C(C(C4=CC=C([*])C=C4)=O)C=C3)C(C)=C2)(C5=CC=C(C)C=C5)C6=CC=C(C[N+](C)(C)C)C=C6)C=C1C[N+](C)(C)C,[*]OC1=CC=C(C(C2=CC=C(OC3=CC=C(C(C4=CC=C([*])C=C4)=O)C=C3)C(C)=C2)(C5=CC=C(C)C=C5)C6=CC=C(C)C=C6)C=C1C,*CC*,51,49,0,0,0,0,0,0,0,0,0,0,0,0,0,0,0,0,0,0,100,1.58,25,60,OHCond(mS/cm),0,0.703
[*]OC1=CC=C(C(C2=CC=C(OC3=CC=C(C(C4=CC=C(C(C5=CC=C([*])C=C5)=O)C=C4)=O)C=C3)C(C)=C2)(C6=CC=C(C)C=C6)C7=CC=C(C[N+](C)(C)C)C=C7)C=C1C[N+](C)(C)C,[*]OC1=CC=C(C(C2=CC=C(OC3=CC=C(C(C4=CC=C(C(C5=CC=C([*])C=C5)=O)C=C4)=O)C=C3)C(C)=C2)(C6=CC=C(C)C=C6)C7=CC=C(C)C=C7)C=C1C,*CC*,35,65,0,0,0,0,0,0,0,0,0,0,0,0,0,0,0,0,0,0,100,0.96,25,40,OHCond(mS/cm),0,0.764
[*]OC1=CC=C(C(C2=CC=C(OC3=CC=C(C(C4=CC=C([*])C=C4)=O)C=C3)C(C)=C2)(C5=CC=C(C)C=C5)C6=CC=C(C[N+](C)(C)C)C=C6)C=C1C[N+](C)(C)C,[*]OC1=CC=C(C(C2=CC=C(OC3=CC=C(C(C4=CC=C(C(C5=CC=C([*])C=C5)=O)C=C4)=O)C=C3)C(C)=C2)(C6=CC=C(C)C=C6)C7=CC=C(C)C=C7)C=C1C,*CC*,30,70,0,0,0,0,0,0,0,0,0,0,0,0,0,0,0,0,0,0,100,0.86,25,60,OHCond(mS/cm),0,0.79
[*]OC1=CC=C(C(C2=CC=C(OC3=CC=C(C(C4=CC=C([*])C=C4)=O)C=C3)C(C)=C2)(C5=CC=C(C)C=C5)C6=CC=C(C[N+](C)(C)C)C=C6)C=C1C[N+](C)(C)C,[*]OC1=CC=C(C(C2=CC=C(OC3=CC=C(C(C4=CC=C(C(C5=CC=C([*])C=C5)=O)C=C4)=O)C=C3)C(C)=C2)(C6=CC=C(C)C=C6)C7=CC=C(C)C=C7)C=C1C,*CC*,30,70,0,0,0,0,0,0,0,0,0,0,0,0,0,0,0,0,0,0,100,0.86,25,80,OHCond(mS/cm),0,0.843
[*]OC1=CC=C(C(C2=CC=C(OC3=CC=C(C(C4=CC=C(C(C5=CC=C([*])C=C5)=O)C=C4)=O)C=C3)C(C)=C2)(C6=CC=C(C)C=C6)C7=CC=C(C[N+](C)(C)C)C=C7)C=C1C[N+](C)(C)C,[*]OC1=CC=C(C(C2=CC=C(OC3=CC=C(C(C4=CC=C(C(C5=CC=C([*])C=C5)=O)C=C4)=O)C=C3)C(C)=C2)(C6=CC=C(C)C=C6)C7=CC=C(C)C=C7)C=C1C,*CC*,35,65,0,0,0,0,0,0,0,0,0,0,0,0,0,0,0,0,0,0,100,0.96,25,60,OHCond(mS/cm),0,0.86
[*]OC1=CC=C(C(C2=CC=C(OC3=CC=C(C(C4=CC=C([*])C=C4)=O)C=C3)C(C)=C2)(C5=CC=C(C)C=C5)C6=CC=C(C[N+](C)(C)C)C=C6)C=C1C[N+](C)(C)C,[*]OC1=CC=C(C(C2=CC=C(OC3=CC=C(C(C4=CC=C([*])C=C4)=O)C=C3)C(C)=C2)(C5=CC=C(C)C=C5)C6=CC=C(C)C=C6)C=C1C,*CC*,51,49,0,0,0,0,0,0,0,0,0,0,0,0,0,0,0,0,0,0,100,1.58,25,80,OHCond(mS/cm),0,0.938
[*]OC1=CC=C(C(C2=CC=C(OC3=CC=C(C(C4=CC=C(C(C5=CC=C([*])C=C5)=O)C=C4)=O)C=C3)C(C)=C2)(C6=CC=C(C)C=C6)C7=CC=C(C[N+](C)(C)C)C=C7)C=C1C[N+](C)(C)C,[*]OC1=CC=C(C(C2=CC=C(OC3=CC=C(C(C4=CC=C(C(C5=CC=C([*])C=C5)=O)C=C4)=O)C=C3)C(C)=C2)(C6=CC=C(C)C=C6)C7=CC=C(C)C=C7)C=C1C,*CC*,35,65,0,0,0,0,0,0,0,0,0,0,0,0,0,0,0,0,0,0,100,0.96,25,80,OHCond(mS/cm),0,1.021
[*]OC1=CC=C(C(C2=CC=C(OC3=CC=C(S(C4=CC=C([*])C=C4)(=O)=O)C=C3)C(C)=C2)(C5=CC=C(C)C=C5)C6=CC=C(C[N+](C)(C)C)C=C6)C=C1C[N+](C)(C)C,[*]OC1=CC=C(C(C2=CC=C(OC3=CC=C(C(C4=CC=C([*])C=C4)=O)C=C3)C(C)=C2)(C5=CC=C(C)C=C5)C6=CC=C(C)C=C6)C=C1C,*CC*,83,17,0,0,0,0,0,0,0,0,0,0,0,0,0,0,0,0,0,0,100,2.33,25,20,OHCond(mS/cm),0,1.146
[*]OC1=CC=C(C(C2=CC=C(OC3=CC=C(S(C4=CC=C([*])C=C4)(=O)=O)C=C3)C(C)=C2)(C5=CC=C(C)C=C5)C6=CC=C(C[N+](C)(C)C)C=C6)C=C1C[N+](C)(C)C,[*]OC1=CC=C(C(C2=CC=C(OC3=CC=C(C(C4=CC=C([*])C=C4)=O)C=C3)C(C)=C2)(C5=CC=C(C)C=C5)C6=CC=C(C)C=C6)C=C1C,*CC*,85,15,0,0,0,0,0,0,0,0,0,0,0,0,0,0,0,0,0,0,100,2.38,25,20,OHCond(mS/cm),0,1.303
[*]OC1=CC=C(C(C2=CC=C(OC3=CC=C(S(C4=CC=C([*])C=C4)(=O)=O)C=C3)C(C)=C2)(C5=CC=C(C)C=C5)C6=CC=C(C[N+](C)(C)C)C=C6)C=C1C[N+](C)(C)C,[*]OC1=CC=C(C(C2=CC=C(OC3=CC=C(C(C4=CC=C([*])C=C4)=O)C=C3)C(C)=C2)(C5=CC=C(C)C=C5)C6=CC=C(C)C=C6)C=C1C,*CC*,83,17,0,0,0,0,0,0,0,0,0,0,0,0,0,0,0,0,0,0,100,2.33,25,40,OHCond(mS/cm),0,1.398
[*]OC1=CC=C(C(C2=CC=C(OC3=CC=C(S(C4=CC=C([*])C=C4)(=O)=O)C=C3)C(C)=C2)(C5=CC=C(C)C=C5)C6=CC=C(C[N+](C)(C)C)C=C6)C=C1C[N+](C)(C)C,[*]OC1=CC=C(C=C1C)C(C2=CC=C(C=C2)C)(C3=CC=C(C=C3)C[N+](C)(C)C)C4=CC=C(C(C)=C4)OC5=CC=C(C=C5)S(C6=CC=C(C=C6)[*])(=O)=O,*CC*,78,22,0,0,0,0,0,0,0,0,0,0,0,0,0,0,0,0,0,0,100,2.45,25,20,OHCond(mS/cm),0,1.403
[*]OC1=CC=C(C(C2=CC=C(OC3=CC=C(S(C4=CC=C([*])C=C4)(=O)=O)C=C3)C(C)=C2)(C5=CC=C(C)C=C5)C6=CC=C(C[N+](C)(C)C)C=C6)C=C1C[N+](C)(C)C,[*]OC1=CC=C(C(C2=CC=C(OC3=CC=C(S(C4=CC=C([*])C=C4)(=O)=O)C=C3)C(C)=C2)(C5=CC=C(C)C=C5)C6=CC=C(C)C=C6)C=C1C,*CC*,30,70,0,8,0,0,0,0,0,0,0,0,0,0,0,0,0,0,0,0,100,0.91,25,40,OHCond(mS/cm),24,1.405
[*]OC1=CC=C(C(C2=CC=C(OC3=CC=C(S(C4=CC=C([*])C=C4)(=O)=O)C=C3)C(C)=C2)(C5=CC=C(C)C=C5)C6=CC=C(C[N+](C)(C)C)C=C6)C=C1C[N+](C)(C)C,[*]OC1=CC=C(C(C2=CC=C(OC3=CC=C(S(C4=CC=C([*])C=C4)(=O)=O)C=C3)C(C)=C2)(C5=CC=C(C)C=C5)C6=CC=C(C)C=C6)C=C1C,*CC*,30,70,0,7,0,0,0,0,0,0,0,0,0,0,0,0,0,0,0,0,100,0.91,25,40,OHCond(mS/cm),24,1.444
[*]OC1=CC=C(C(C2=CC=C(OC3=CC=C(S(C4=CC=C([*])C=C4)(=O)=O)C=C3)C(C)=C2)(C5=CC=C(C)C=C5)C6=CC=C(C[N+](C)(C)C)C=C6)C=C1C[N+](C)(C)C,[*]OC1=CC=C(C(C2=CC=C(OC3=CC=C(S(C4=CC=C([*])C=C4)(=O)=O)C=C3)C(C)=C2)(C5=CC=C(C)C=C5)C6=CC=C(C)C=C6)C=C1C,*CC*,30,70,0,6,0,0,0,0,0,0,0,0,0,0,0,0,0,0,0,0,100,0.91,25,40,OHCond(mS/cm),24,1.467
[*]OC1=CC=C(C(C2=CC=C(OC3=CC=C(S(C4=CC=C([*])C=C4)(=O)=O)C=C3)C(C)=C2)(C5=CC=C(C)C=C5)C6=CC=C(C[N+](C)(C)C)C=C6)C=C1C[N+](C)(C)C,[*]OC1=CC=C(C(C2=CC=C(OC3=CC=C(S(C4=CC=C([*])C=C4)(=O)=O)C=C3)C(C)=C2)(C5=CC=C(C)C=C5)C6=CC=C(C)C=C6)C=C1C,*CC*,30,70,0,1,0,0,0,0,0,0,0,0,0,0,0,0,0,0,0,0,100,0.91,25,40,OHCond(mS/cm),24,1.481
[*]OC1=CC=C(C(C2=CC=C(OC3=CC=C(S(C4=CC=C([*])C=C4)(=O)=O)C=C3)C(C)=C2)(C5=CC=C(C)C=C5)C6=CC=C(C[N+](C)(C)C)C=C6)C=C1C[N+](C)(C)C,[*]OC1=CC=C(C(C2=CC=C(OC3=CC=C(S(C4=CC=C([*])C=C4)(=O)=O)C=C3)C(C)=C2)(C5=CC=C(C)C=C5)C6=CC=C(C)C=C6)C=C1C,*CC*,30,70,0,5,0,0,0,0,0,0,0,0,0,0,0,0,0,0,0,0,100,0.91,25,40,OHCond(mS/cm),24,1.486
[*]OC1=CC=C(C(C2=CC=C(OC3=CC=C(S(C4=CC=C([*])C=C4)(=O)=O)C=C3)C(C)=C2)(C5=CC=C(C)C=C5)C6=CC=C(C[N+](C)(C)C)C=C6)C=C1C[N+](C)(C)C,[*]OC1=CC=C(C(C2=CC=C(OC3=CC=C(S(C4=CC=C([*])C=C4)(=O)=O)C=C3)C(C)=C2)(C5=CC=C(C)C=C5)C6=CC=C(C)C=C6)C=C1C,*CC*,30,70,0,4,0,0,0,0,0,0,0,0,0,0,0,0,0,0,0,0,100,0.91,25,40,OHCond(mS/cm),24,1.505
[*]OC1=CC=C(C(C2=CC=C(OC3=CC=C(S(C4=CC=C([*])C=C4)(=O)=O)C=C3)C(C)=C2)(C5=CC=C(C)C=C5)C6=CC=C(C[N+](C)(C)C)C=C6)C=C1C[N+](C)(C)C,[*]OC1=CC=C(C(C2=CC=C(OC3=CC=C(S(C4=CC=C([*])C=C4)(=O)=O)C=C3)C(C)=C2)(C5=CC=C(C)C=C5)C6=CC=C(C)C=C6)C=C1C,*CC*,30,70,0,2,0,0,0,0,0,0,0,0,0,0,0,0,0,0,0,0,100,0.91,25,40,OHCond(mS/cm),24,1.509
[*]OC1=CC=C(C(C2=CC=C(OC3=CC=C(S(C4=CC=C([*])C=C4)(=O)=O)C=C3)C(C)=C2)(C5=CC=C(C)C=C5)C6=CC=C(C[N+](C)(C)C)C=C6)C=C1C[N+](C)(C)C,[*]OC1=CC=C(C=C1C)C(C2=CC=C(C=C2)C)(C3=CC=C(C=C3)C[N+](C)(C)C)C4=CC=C(C(C)=C4)OC5=CC=C(C=C5)S(C6=CC=C(C=C6)[*])(=O)=O,*CC*,78,22,0,0,0,0,0,0,0,0,0,0,0,0,0,0,0,0,0,0,100,2.45,25,40,OHCond(mS/cm),0,1.516
[*]OC1=CC=C(C(C2=CC=C(OC3=CC=C(S(C4=CC=C([*])C=C4)(=O)=O)C=C3)C(C)=C2)(C5=CC=C(C)C=C5)C6=CC=C(C[N+](C)(C)C)C=C6)C=C1C[N+](C)(C)C,[*]OC1=CC=C(C(C2=CC=C(OC3=CC=C(S(C4=CC=C([*])C=C4)(=O)=O)C=C3)C(C)=C2)(C5=CC=C(C)C=C5)C6=CC=C(C)C=C6)C=C1C,*CC*,30,70,0,3,0,0,0,0,0,0,0,0,0,0,0,0,0,0,0,0,100,0.91,25,40,OHCond(mS/cm),24,1.526
[*]OC1=CC=C(C(C2=CC=C(OC3=CC=C(S(C4=CC=C([*])C=C4)(=O)=O)C=C3)C(C)=C2)(C5=CC=C(C)C=C5)C6=CC=C(C[N+](C)(C)C)C=C6)C=C1C[N+](C)(C)C,[*]OC1=CC=C(C(C2=CC=C(OC3=CC=C(C(C4=CC=C([*])C=C4)=O)C=C3)C(C)=C2)(C5=CC=C(C)C=C5)C6=CC=C(C)C=C6)C=C1C,*CC*,85,15,0,0,0,0,0,0,0,0,0,0,0,0,0,0,0,0,0,0,100,2.38,25,40,OHCond(mS/cm),0,1.529
[*]OC1=CC=C(C(C2=CC=C(OC3=CC=C(S(C4=CC=C([*])C=C4)(=O)=O)C=C3)C(C)=C2)(C5=CC=C(C)C=C5)C6=CC=C(C[N+](C)(C)C)C=C6)C=C1C[N+](C)(C)C,[*]OC1=CC=C(C(C2=CC=C(OC3=CC=C(C(C4=CC=C([*])C=C4)=O)C=C3)C(C)=C2)(C5=CC=C(C)C=C5)C6=CC=C(C)C=C6)C=C1C,*CC*,83,17,0,0,0,0,0,0,0,0,0,0,0,0,0,0,0,0,0,0,100,2.33,25,60,OHCond(mS/cm),0,1.616
[*]OC1=CC=C(C(C2=CC=C(OC3=CC=C(S(C4=CC=C([*])C=C4)(=O)=O)C=C3)C(C)=C2)(C5=CC=C(C)C=C5)C6=CC=C(C[N+](C)(C)C)C=C6)C=C1C[N+](C)(C)C,[*]OC1=CC=C(C(C2=CC=C(OC3=CC=C(C(C4=CC=C([*])C=C4)=O)C=C3)C(C)=C2)(C5=CC=C(C)C=C5)C6=CC=C(C)C=C6)C=C1C,*CC*,85,15,0,0,0,0,0,0,0,0,0,0,0,0,0,0,0,0,0,0,100,2.38,25,60,OHCond(mS/cm),0,1.646
[*]OC1=CC=C(C(C2=CC=C(OC3=CC=C(S(C4=CC=C([*])C=C4)(=O)=O)C=C3)C(C)=C2)(C5=CC=C(C)C=C5)C6=CC=C(C[N+](C)(C)C)C=C6)C=C1C[N+](C)(C)C,[*]OC1=CC=C(C=C1C)C(C2=CC=C(C=C2)C)(C3=CC=C(C=C3)C[N+](C)(C)C)C4=CC=C(C(C)=C4)OC5=CC=C(C=C5)S(C6=CC=C(C=C6)[*])(=O)=O,*CC*,78,22,0,0,0,0,0,0,0,0,0,0,0,0,0,0,0,0,0,0,100,2.45,25,60,OHCond(mS/cm),0,1.672
[*]OC1=CC=C(C(C2=CC=C(OC3=CC=C(S(C4=CC=C([*])C=C4)(=O)=O)C=C3)C(C)=C2)(C5=CC=C(C)C=C5)C6=CC=C(C[N+](C)(C)C)C=C6)C=C1C[N+](C)(C)C,[*]OC1=CC=C(C=C1C)C(C2=CC=C(C=C2)C)(C3=CC=C(C=C3)C[N+](C)(C)C)C4=CC=C(C(C)=C4)OC5=CC=C(C=C5)S(C6=CC=C(C=C6)[*])(=O)=O,*CC*,78,22,0,0,0,0,0,0,0,0,0,0,0,0,0,0,0,0,0,0,100,2.45,25,80,OHCond(mS/cm),0,1.807
[*]OC1=CC=C(C(C2=CC=C(OC3=CC=C(S(C4=CC=C([*])C=C4)(=O)=O)C=C3)C(C)=C2)(C5=CC=C(C)C=C5)C6=CC=C(C[N+](C)(C)C)C=C6)C=C1C[N+](C)(C)C,[*]OC1=CC=C(C(C2=CC=C(OC3=CC=C(C(C4=CC=C([*])C=C4)=O)C=C3)C(C)=C2)(C5=CC=C(C)C=C5)C6=CC=C(C)C=C6)C=C1C,*CC*,83,17,0,0,0,0,0,0,0,0,0,0,0,0,0,0,0,0,0,0,100,2.33,25,80,OHCond(mS/cm),0,1.833
[*]OC1=CC=C(C(C2=CC=C(OC3=CC=C(S(C4=CC=C([*])C=C4)(=O)=O)C=C3)C(C)=C2)(C5=CC=C(C)C=C5)C6=CC=C(C[N+](C)(C)C)C=C6)C=C1C[N+](C)(C)C,[*]OC1=CC=C(C(C2=CC=C(OC3=CC=C(C(C4=CC=C([*])C=C4)=O)C=C3)C(C)=C2)(C5=CC=C(C)C=C5)C6=CC=C(C)C=C6)C=C1C,*CC*,85,15,0,0,0,0,0,0,0,0,0,0,0,0,0,0,0,0,0,0,100,2.38,25,80,OHCond(mS/cm),0,1.88
O=S(c1ccc(O[*])cc1)(c2ccc(Oc3ccc(C(C4=CC=CC=C4)(C5=CC=C(O[*])C=C5)C6=CC=C([N+](C)(C)C)C=C6)cc3)cc2)=O,*CC*,*CC*,100,0,0,0,0,0,0,0,0,0,0,0,0,0,0,0,0,0,0,0,100,1.56,25,20,OHCond(mS/cm),0,0.977
