Repository: Ramprasad-Group/polyVERSE

The data has been made available along with the following paper:

Schertzer, William; Al Otmi, Mohammed; Sampath, Janani; Lively, Ryan; Ramprasad, Rampid, "AI-Assisted Physics-Informed Predictions of Degradation Behavior of Polymeric Anion Exchange Membranes", The Journal of Physical Chemistry, Part B: Biophysics, Biomaterials, Liquids, Soft Matter, Section: B: Soft Matter, Fluid Interfaces, Colloids, Polymers, and Glassy Materials 

The dataset is split into two files that are joined on **DOI** + **Sample Name**:
* **aem_aging.csv**: property measurements over the course of alkaline stability tests (4,232 rows, 272 samples from 54 papers)

File: Other/Conductivity_anionic_aging/aem_aging.csv (part 5 of 10)
smiles1,smiles2,smiles3,c1,c2,c3,solvent_NaOH (M),solvent_KOH (M),additive_glutaraldehyde (wt%),additive_1-vinyl-propyltriethoxysilane-imidazolium  (wt%),additive_Polyvinylbenzyl_chloride (wt%),additive_phenyl-Silsesquioxane  (wt%),additive_Im-phenyl-Silsesquioxane  (wt%),additive_QA-Silsesquioxane  (wt%),additive_hexanedithiol  (wt%),additive_octanedithiol  (wt%),additive_PEG  (wt%),additive_PE  (wt%),additive_ZrO2  (wt%),additive_diethanediol  (wt%),additive_halloysite_nanotube  (wt%),additive_Polyvinyl_Imidazolium  (wt%),additive_PAGE  (wt%),RH (%),theor_IEC (meq/g),stability_test_temp (C),prop_test_temp (C),prop,time(h),value
O=S(c1ccc(O[*])cc1)(c2ccc(Oc3ccc(C(C4=CC=CC=C4)(C5=CC=C(O[*])C=C5)C6=CC=C([N+](C)(C)C)C=C6)cc3)cc2)=O,*CC*,*CC*,100,0,0,0,0,0,0,0,0,0,0,0,0,0,0,2.5,0,0,0,0,100,1.55,25,20,OHCond(mS/cm),0,1.003
O=S(c1ccc(O[*])cc1)(c2ccc(Oc3ccc(C(C4=CC=CC=C4)(C5=CC=C(O[*])C=C5)C6=CC=C([N+](C)(C)C)C=C6)cc3)cc2)=O,*CC*,*CC*,100,0,0,0,0,0,0,0,0,0,0,0,0,0,0,5,0,0,0,0,100,1.55,25,20,OHCond(mS/cm),0,1.103
O=S(c1ccc(O[*])cc1)(c2ccc(Oc3ccc(C(C4=CC=CC=C4)(C5=CC=C(O[*])C=C5)C6=CC=C([N+](C)(C)C)C=C6)cc3)cc2)=O,*CC*,*CC*,100,0,0,0,0,0,0,0,0,0,0,0,0,0,0,0,0,0,0,0,100,1.56,25,40,OHCond(mS/cm),0,1.194
O=S(c1ccc(O[*])cc1)(c2ccc(Oc3ccc(C(C4=CC=CC=C4)(C5=CC=C(O[*])C=C5)C6=CC=C([N+](C)(C)C)C=C6)cc3)cc2)=O,*CC*,*CC*,100,0,0,0,0,0,0,0,0,0,0,0,0,0,0,2.5,0,0,0,0,100,1.55,25,40,OHCond(mS/cm),0,1.216
O=S(c1ccc(O[*])cc1)(c2ccc(Oc3ccc(C(C4=CC=CC=C4)(C5=CC=C(O[*])C=C5)C6=CC=C([N+](C)(C)C)C=C6)cc3)cc2)=O,*CC*,*CC*,100,0,0,8,0,0,0,0,0,0,0,0,0,0,0,0,0,0,0,0,100,1.56,25,60,OHCond(mS/cm),24,1.26
O=S(c1ccc(O[*])cc1)(c2ccc(Oc3ccc(C(C4=CC=CC=C4)(C5=CC=C(O[*])C=C5)C6=CC=C([N+](C)(C)C)C=C6)cc3)cc2)=O,*CC*,*CC*,100,0,0,0,0,0,0,0,0,0,0,0,0,0,0,20,0,0,0,0,100,1.5,25,20,OHCond(mS/cm),0,1.268
O=S(c1ccc(O[*])cc1)(c2ccc(Oc3ccc(C(C4=CC=CC=C4)(C5=CC=C(O[*])C=C5)C6=CC=C([N+](C)(C)C)C=C6)cc3)cc2)=O,*CC*,*CC*,100,0,0,0,0,0,0,0,0,0,0,0,0,0,0,5,0,0,0,0,100,1.55,25,40,OHCond(mS/cm),0,1.277
O=S(c1ccc(O[*])cc1)(c2ccc(Oc3ccc(C(C4=CC=CC=C4)(C5=CC=C(O[*])C=C5)C6=CC=C([N+](C)(C)C)C=C6)cc3)cc2)=O,*CC*,*CC*,100,0,0,7,0,0,0,0,0,0,0,0,0,0,0,0,0,0,0,0,100,1.56,25,60,OHCond(mS/cm),24,1.29
O=S(c1ccc(O[*])cc1)(c2ccc(Oc3ccc(C(C4=CC=CC=C4)(C5=CC=C(O[*])C=C5)C6=CC=C([N+](C)(C)C)C=C6)cc3)cc2)=O,*CC*,*CC*,100,0,0,0,0,0,0,0,0,0,0,0,0,0,0,7.5,0,0,0,0,100,1.54,25,20,OHCond(mS/cm),0,1.299
O=S(c1ccc(O[*])cc1)(c2ccc(Oc3ccc(C(C4=CC=CC=C4)(C5=CC=C(O[*])C=C5)C6=CC=C([N+](C)(C)C)C=C6)cc3)cc2)=O,*CC*,*CC*,100,0,0,1,0,0,0,0,0,0,0,0,0,0,0,5,0,0,0,0,100,1.55,60,60,OHCond(mS/cm),170,1.314
O=S(c1ccc(O[*])cc1)(c2ccc(Oc3ccc(C(C4=CC=CC=C4)(C5=CC=C(O[*])C=C5)C6=CC=C([N+](C)(C)C)C=C6)cc3)cc2)=O,*CC*,*CC*,100,0,0,6,0,0,0,0,0,0,0,0,0,0,0,0,0,0,0,0,100,1.56,25,60,OHCond(mS/cm),24,1.315
O=S(c1ccc(O[*])cc1)(c2ccc(Oc3ccc(C(C4=CC=CC=C4)(C5=CC=C(O[*])C=C5)C6=CC=C([N+](C)(C)C)C=C6)cc3)cc2)=O,*CC*,*CC*,100,0,0,1,0,0,0,0,0,0,0,0,0,0,0,0,0,0,0,0,100,1.56,60,60,OHCond(mS/cm),170,1.316
O=S(c1ccc(O[*])cc1)(c2ccc(Oc3ccc(C(C4=CC=CC=C4)(C5=CC=C(O[*])C=C5)C6=CC=C([N+](C)(C)C)C=C6)cc3)cc2)=O,*CC*,*CC*,100,0,0,1,0,0,0,0,0,0,0,0,0,0,0,20,0,0,0,0,100,1.5,60,60,OHCond(mS/cm),170,1.322
O=S(c1ccc(O[*])cc1)(c2ccc(Oc3ccc(C(C4=CC=CC=C4)(C5=CC=C(O[*])C=C5)C6=CC=C([N+](C)(C)C)C=C6)cc3)cc2)=O,*CC*,*CC*,100,0,0,0,0,0,0,0,0,0,0,0,0,0,0,10,0,0,0,0,100,1.53,25,20,OHCond(mS/cm),0,1.359
O=S(c1ccc(O[*])cc1)(c2ccc(Oc3ccc(C(C4=CC=CC=C4)(C5=CC=C(O[*])C=C5)C6=CC=C([N+](C)(C)C)C=C6)cc3)cc2)=O,*CC*,*CC*,100,0,0,1,0,0,0,0,0,0,0,0,0,0,0,2.5,0,0,0,0,100,1.55,60,60,OHCond(mS/cm),170,1.359
O=S(c1ccc(O[*])cc1)(c2ccc(Oc3ccc(C(C4=CC=CC=C4)(C5=CC=C(O[*])C=C5)C6=CC=C([N+](C)(C)C)C=C6)cc3)cc2)=O,*CC*,*CC*,100,0,0,0,0,0,0,0,0,0,0,0,0,0,0,0,0,0,0,0,100,1.56,25,60,OHCond(mS/cm),24,1.361
O=S(c1ccc(O[*])cc1)(c2ccc(Oc3ccc(C(C4=CC=CC=C4)(C5=CC=C(O[*])C=C5)C6=CC=C([N+](C)(C)C)C=C6)cc3)cc2)=O,*CC*,*CC*,100,0,0,5,0,0,0,0,0,0,0,0,0,0,0,0,0,0,0,0,100,1.56,25,60,OHCond(mS/cm),24,1.363
O=S(c1ccc(O[*])cc1)(c2ccc(Oc3ccc(C(C4=CC=CC=C4)(C5=CC=C(O[*])C=C5)C6=CC=C([N+](C)(C)C)C=C6)cc3)cc2)=O,*CC*,*CC*,100,0,0,0,0,0,0,0,0,0,0,0,0,0,0,0,0,0,0,0,100,1.56,25,60,OHCond(mS/cm),0,1.364
O=S(c1ccc(O[*])cc1)(c2ccc(Oc3ccc(C(C4=CC=CC=C4)(C5=CC=C(O[*])C=C5)C6=CC=C([N+](C)(C)C)C=C6)cc3)cc2)=O,*CC*,*CC*,100,0,0,1,0,0,0,0,0,0,0,0,0,0,0,0,0,0,0,0,100,1.56,25,60,OHCond(mS/cm),24,1.369
O=S(c1ccc(O[*])cc1)(c2ccc(Oc3ccc(C(C4=CC=CC=C4)(C5=CC=C(O[*])C=C5)C6=CC=C([N+](C)(C)C)C=C6)cc3)cc2)=O,*CC*,*CC*,100,0,0,8,0,0,0,0,0,0,0,0,0,0,0,5,0,0,0,0,100,1.55,25,60,OHCond(mS/cm),24,1.37
O=S(c1ccc(O[*])cc1)(c2ccc(Oc3ccc(C(C4=CC=CC=C4)(C5=CC=C(O[*])C=C5)C6=CC=C([N+](C)(C)C)C=C6)cc3)cc2)=O,*CC*,*CC*,100,0,0,8,0,0,0,0,0,0,0,0,0,0,0,2.5,0,0,0,0,100,1.55,25,60,OHCond(mS/cm),24,1.38
O=S(c1ccc(O[*])cc1)(c2ccc(Oc3ccc(C(C4=CC=CC=C4)(C5=CC=C(O[*])C=C5)C6=CC=C([N+](C)(C)C)C=C6)cc3)cc2)=O,*CC*,*CC*,100,0,0,2,0,0,0,0,0,0,0,0,0,0,0,0,0,0,0,0,100,1.56,25,60,OHCond(mS/cm),24,1.382
O=S(c1ccc(O[*])cc1)(c2ccc(Oc3ccc(C(C4=CC=CC=C4)(C5=CC=C(O[*])C=C5)C6=CC=C([N+](C)(C)C)C=C6)cc3)cc2)=O,*CC*,*CC*,100,0,0,7,0,0,0,0,0,0,0,0,0,0,0,5,0,0,0,0,100,1.55,25,60,OHCond(mS/cm),24,1.383
O=S(c1ccc(O[*])cc1)(c2ccc(Oc3ccc(C(C4=CC=CC=C4)(C5=CC=C(O[*])C=C5)C6=CC=C([N+](C)(C)C)C=C6)cc3)cc2)=O,*CC*,*CC*,100,0,0,4,0,0,0,0,0,0,0,0,0,0,0,0,0,0,0,0,100,1.56,25,60,OHCond(mS/cm),24,1.385
O=S(c1ccc(O[*])cc1)(c2ccc(Oc3ccc(C(C4=CC=CC=C4)(C5=CC=C(O[*])C=C5)C6=CC=C([N+](C)(C)C)C=C6)cc3)cc2)=O,*CC*,*CC*,100,0,0,7,0,0,0,0,0,0,0,0,0,0,0,2.5,0,0,0,0,100,1.55,25,60,OHCond(mS/cm),24,1.387
O=S(c1ccc(O[*])cc1)(c2ccc(Oc3ccc(C(C4=CC=CC=C4)(C5=CC=C(O[*])C=C5)C6=CC=C([N+](C)(C)C)C=C6)cc3)cc2)=O,*CC*,*CC*,100,0,0,0,0,0,0,0,0,0,0,0,0,0,0,20,0,0,0,0,100,1.5,25,40,OHCond(mS/cm),0,1.39
O=S(c1ccc(O[*])cc1)(c2ccc(Oc3ccc(C(C4=CC=CC=C4)(C5=CC=C(O[*])C=C5)C6=CC=C([N+](C)(C)C)C=C6)cc3)cc2)=O,*CC*,*CC*,100,0,0,3,0,0,0,0,0,0,0,0,0,0,0,0,0,0,0,0,100,1.56,25,60,OHCond(mS/cm),24,1.391
O=S(c1ccc(O[*])cc1)(c2ccc(Oc3ccc(C(C4=CC=CC=C4)(C5=CC=C(O[*])C=C5)C6=CC=C([N+](C)(C)C)C=C6)cc3)cc2)=O,*CC*,*CC*,100,0,0,6,0,0,0,0,0,0,0,0,0,0,0,5,0,0,0,0,100,1.55,25,60,OHCond(mS/cm),24,1.398
O=S(c1ccc(O[*])cc1)(c2ccc(Oc3ccc(C(C4=CC=CC=C4)(C5=CC=C(O[*])C=C5)C6=CC=C([N+](C)(C)C)C=C6)cc3)cc2)=O,*CC*,*CC*,100,0,0,0,0,0,0,0,0,0,0,0,0,0,0,7.5,0,0,0,0,100,1.54,25,40,OHCond(mS/cm),0,1.403
O=S(c1ccc(O[*])cc1)(c2ccc(Oc3ccc(C(C4=CC=CC=C4)(C5=CC=C(O[*])C=C5)C6=CC=C([N+](C)(C)C)C=C6)cc3)cc2)=O,*CC*,*CC*,100,0,0,5,0,0,0,0,0,0,0,0,0,0,0,5,0,0,0,0,100,1.55,25,60,OHCond(mS/cm),24,1.406
O=S(c1ccc(O[*])cc1)(c2ccc(Oc3ccc(C(C4=CC=CC=C4)(C5=CC=C(O[*])C=C5)C6=CC=C([N+](C)(C)C)C=C6)cc3)cc2)=O,*CC*,*CC*,100,0,0,0,0,0,0,0,0,0,0,0,0,0,0,2.5,0,0,0,0,100,1.55,25,60,OHCond(mS/cm),0,1.407
O=S(c1ccc(O[*])cc1)(c2ccc(Oc3ccc(C(C4=CC=CC=C4)(C5=CC=C(O[*])C=C5)C6=CC=C([N+](C)(C)C)C=C6)cc3)cc2)=O,*CC*,*CC*,100,0,0,0,0,0,0,0,0,0,0,0,0,0,0,2.5,0,0,0,0,100,1.55,25,60,OHCond(mS/cm),24,1.41
O=S(c1ccc(O[*])cc1)(c2ccc(Oc3ccc(C(C4=CC=CC=C4)(C5=CC=C(O[*])C=C5)C6=CC=C([N+](C)(C)C)C=C6)cc3)cc2)=O,*CC*,*CC*,100,0,0,6,0,0,0,0,0,0,0,0,0,0,0,2.5,0,0,0,0,100,1.55,25,60,OHCond(mS/cm),24,1.413
O=S(c1ccc(O[*])cc1)(c2ccc(Oc3ccc(C(C4=CC=CC=C4)(C5=CC=C(O[*])C=C5)C6=CC=C([N+](C)(C)C)C=C6)cc3)cc2)=O,*CC*,*CC*,100,0,0,1,0,0,0,0,0,0,0,0,0,0,0,2.5,0,0,0,0,100,1.55,25,60,OHCond(mS/cm),24,1.417
O=S(c1ccc(O[*])cc1)(c2ccc(Oc3ccc(C(C4=CC=CC=C4)(C5=CC=C(O[*])C=C5)C6=CC=C([N+](C)(C)C)C=C6)cc3)cc2)=O,*CC*,*CC*,100,0,0,5,0,0,0,0,0,0,0,0,0,0,0,2.5,0,0,0,0,100,1.55,25,60,OHCond(mS/cm),24,1.418
O=S(c1ccc(O[*])cc1)(c2ccc(Oc3ccc(C(C4=CC=CC=C4)(C5=CC=C(O[*])C=C5)C6=CC=C([N+](C)(C)C)C=C6)cc3)cc2)=O,*CC*,*CC*,100,0,0,4,0,0,0,0,0,0,0,0,0,0,0,5,0,0,0,0,100,1.55,25,60,OHCond(mS/cm),24,1.419
O=S(c1ccc(O[*])cc1)(c2ccc(Oc3ccc(C(C4=CC=CC=C4)(C5=CC=C(O[*])C=C5)C6=CC=C([N+](C)(C)C)C=C6)cc3)cc2)=O,*CC*,*CC*,100,0,0,2,0,0,0,0,0,0,0,0,0,0,0,2.5,0,0,0,0,100,1.55,25,60,OHCond(mS/cm),24,1.426
O=S(c1ccc(O[*])cc1)(c2ccc(Oc3ccc(C(C4=CC=CC=C4)(C5=CC=C(O[*])C=C5)C6=CC=C([N+](C)(C)C)C=C6)cc3)cc2)=O,*CC*,*CC*,100,0,0,8,0,0,0,0,0,0,0,0,0,0,0,20,0,0,0,0,100,1.5,25,60,OHCond(mS/cm),24,1.43
O=S(c1ccc(O[*])cc1)(c2ccc(Oc3ccc(C(C4=CC=CC=C4)(C5=CC=C(O[*])C=C5)C6=CC=C([N+](C)(C)C)C=C6)cc3)cc2)=O,*CC*,*CC*,100,0,0,4,0,0,0,0,0,0,0,0,0,0,0,2.5,0,0,0,0,100,1.55,25,60,OHCond(mS/cm),24,1.432
O=S(c1ccc(O[*])cc1)(c2ccc(Oc3ccc(C(C4=CC=CC=C4)(C5=CC=C(O[*])C=C5)C6=CC=C([N+](C)(C)C)C=C6)cc3)cc2)=O,*CC*,*CC*,100,0,0,3,0,0,0,0,0,0,0,0,0,0,0,2.5,0,0,0,0,100,1.55,25,60,OHCond(mS/cm),24,1.436
O=S(c1ccc(O[*])cc1)(c2ccc(Oc3ccc(C(C4=CC=CC=C4)(C5=CC=C(O[*])C=C5)C6=CC=C([N+](C)(C)C)C=C6)cc3)cc2)=O,*CC*,*CC*,100,0,0,8,0,0,0,0,0,0,0,0,0,0,0,7.5,0,0,0,0,100,1.54,25,60,OHCond(mS/cm),24,1.436
O=S(c1ccc(O[*])cc1)(c2ccc(Oc3ccc(C(C4=CC=CC=C4)(C5=CC=C(O[*])C=C5)C6=CC=C([N+](C)(C)C)C=C6)cc3)cc2)=O,*CC*,*CC*,100,0,0,7,0,0,0,0,0,0,0,0,0,0,0,20,0,0,0,0,100,1.5,25,60,OHCond(mS/cm),24,1.439
O=S(c1ccc(O[*])cc1)(c2ccc(Oc3ccc(C(C4=CC=CC=C4)(C5=CC=C(O[*])C=C5)C6=CC=C([N+](C)(C)C)C=C6)cc3)cc2)=O,*CC*,*CC*,100,0,0,3,0,0,0,0,0,0,0,0,0,0,0,5,0,0,0,0,100,1.55,25,60,OHCond(mS/cm),24,1.44
O=S(c1ccc(O[*])cc1)(c2ccc(Oc3ccc(C(C4=CC=CC=C4)(C5=CC=C(O[*])C=C5)C6=CC=C([N+](C)(C)C)C=C6)cc3)cc2)=O,*CC*,*CC*,100,0,0,1,0,0,0,0,0,0,0,0,0,0,0,7.5,0,0,0,0,100,1.54,60,60,OHCond(mS/cm),170,1.44
O=S(c1ccc(O[*])cc1)(c2ccc(Oc3ccc(C(C4=CC=CC=C4)(C5=CC=C(O[*])C=C5)C6=CC=C([N+](C)(C)C)C=C6)cc3)cc2)=O,*CC*,*CC*,100,0,0,0,0,0,0,0,0,0,0,0,0,0,0,5,0,0,0,0,100,1.55,25,60,OHCond(mS/cm),0,1.442
O=S(c1ccc(O[*])cc1)(c2ccc(Oc3ccc(C(C4=CC=CC=C4)(C5=CC=C(O[*])C=C5)C6=CC=C([N+](C)(C)C)C=C6)cc3)cc2)=O,*CC*,*CC*,100,0,0,0,0,0,0,0,0,0,0,0,0,0,0,5,0,0,0,0,100,1.55,25,60,OHCond(mS/cm),24,1.444
O=S(c1ccc(O[*])cc1)(c2ccc(Oc3ccc(C(C4=CC=CC=C4)(C5=CC=C(O[*])C=C5)C6=CC=C([N+](C)(C)C)C=C6)cc3)cc2)=O,*CC*,*CC*,100,0,0,2,0,0,0,0,0,0,0,0,0,0,0,5,0,0,0,0,100,1.55,25,60,OHCond(mS/cm),24,1.447
O=S(c1ccc(O[*])cc1)(c2ccc(Oc3ccc(C(C4=CC=CC=C4)(C5=CC=C(O[*])C=C5)C6=CC=C([N+](C)(C)C)C=C6)cc3)cc2)=O,*CC*,*CC*,100,0,0,6,0,0,0,0,0,0,0,0,0,0,0,20,0,0,0,0,100,1.5,25,60,OHCond(mS/cm),24,1.451
O=S(c1ccc(O[*])cc1)(c2ccc(Oc3ccc(C(C4=CC=CC=C4)(C5=CC=C(O[*])C=C5)C6=CC=C([N+](C)(C)C)C=C6)cc3)cc2)=O,*CC*,*CC*,100,0,0,1,0,0,0,0,0,0,0,0,0,0,0,5,0,0,0,0,100,1.55,25,60,OHCond(mS/cm),24,1.453
O=S(c1ccc(O[*])cc1)(c2ccc(Oc3ccc(C(C4=CC=CC=C4)(C5=CC=C(O[*])C=C5)C6=CC=C([N+](C)(C)C)C=C6)cc3)cc2)=O,*CC*,*CC*,100,0,0,7,0,0,0,0,0,0,0,0,0,0,0,7.5,0,0,0,0,100,1.54,25,60,OHCond(mS/cm),24,1.453
O=S(c1ccc(O[*])cc1)(c2ccc(Oc3ccc(C(C4=CC=CC=C4)(C5=CC=C(O[*])C=C5)C6=CC=C([N+](C)(C)C)C=C6)cc3)cc2)=O,*CC*,*CC*,100,0,0,0,0,0,0,0,0,0,0,0,0,0,0,10,0,0,0,0,100,1.53,25,40,OHCond(mS/cm),0,1.455
O=S(c1ccc(O[*])cc1)(c2ccc(Oc3ccc(C(C4=CC=CC=C4)(C5=CC=C(O[*])C=C5)C6=CC=C([N+](C)(C)C)C=C6)cc3)cc2)=O,*CC*,*CC*,100,0,0,5,0,0,0,0,0,0,0,0,0,0,0,20,0,0,0,0,100,1.5,25,60,OHCond(mS/cm),24,1.466
O=S(c1ccc(O[*])cc1)(c2ccc(Oc3ccc(C(C4=CC=CC=C4)(C5=CC=C(O[*])C=C5)C6=CC=C([N+](C)(C)C)C=C6)cc3)cc2)=O,*CC*,*CC*,100,0,0,0,0,0,0,0,0,0,0,0,0,0,0,0,0,0,0,0,100,1.56,25,80,OHCond(mS/cm),0,1.468
O=S(c1ccc(O[*])cc1)(c2ccc(Oc3ccc(C(C4=CC=CC=C4)(C5=CC=C(O[*])C=C5)C6=CC=C([N+](C)(C)C)C=C6)cc3)cc2)=O,*CC*,*CC*,100,0,0,1,0,0,0,0,0,0,0,0,0,0,0,10,0,0,0,0,100,1.53,60,60,OHCond(mS/cm),170,1.468
O=S(c1ccc(O[*])cc1)(c2ccc(Oc3ccc(C(C4=CC=CC=C4)(C5=CC=C(O[*])C=C5)C6=CC=C([N+](C)(C)C)C=C6)cc3)cc2)=O,*CC*,*CC*,100,0,0,6,0,0,0,0,0,0,0,0,0,0,0,7.5,0,0,0,0,100,1.54,25,60,OHCond(mS/cm),24,1.47
O=S(c1ccc(O[*])cc1)(c2ccc(Oc3ccc(C(C4=CC=CC=C4)(C5=CC=C(O[*])C=C5)C6=CC=C([N+](C)(C)C)C=C6)cc3)cc2)=O,*CC*,*CC*,100,0,0,0,0,0,0,0,0,0,0,0,0,0,0,7.5,0,0,0,0,100,1.54,25,60,OHCond(mS/cm),0,1.472
O=S(c1ccc(O[*])cc1)(c2ccc(Oc3ccc(C(C4=CC=CC=C4)(C5=CC=C(O[*])C=C5)C6=CC=C([N+](C)(C)C)C=C6)cc3)cc2)=O,*CC*,*CC*,100,0,0,8,0,0,0,0,0,0,0,0,0,0,0,10,0,0,0,0,100,1.53,25,60,OHCond(mS/cm),24,1.473
O=S(c1ccc(O[*])cc1)(c2ccc(Oc3ccc(C(C4=CC=CC=C4)(C5=CC=C(O[*])C=C5)C6=CC=C([N+](C)(C)C)C=C6)cc3)cc2)=O,*CC*,*CC*,100,0,0,0,0,0,0,0,0,0,0,0,0,0,0,7.5,0,0,0,0,100,1.54,25,60,OHCond(mS/cm),24,1.475
O=S(c1ccc(O[*])cc1)(c2ccc(Oc3ccc(C(C4=CC=CC=C4)(C5=CC=C(O[*])C=C5)C6=CC=C([N+](C)(C)C)C=C6)cc3)cc2)=O,*CC*,*CC*,100,0,0,4,0,0,0,0,0,0,0,0,0,0,0,20,0,0,0,0,100,1.5,25,60,OHCond(mS/cm),24,1.477
O=S(c1ccc(O[*])cc1)(c2ccc(Oc3ccc(C(C4=CC=CC=C4)(C5=CC=C(O[*])C=C5)C6=CC=C([N+](C)(C)C)C=C6)cc3)cc2)=O,*CC*,*CC*,100,0,0,0,0,0,0,0,0,0,0,0,0,0,0,20,0,0,0,0,100,1.5,25,60,OHCond(mS/cm),24,1.477
O=S(c1ccc(O[*])cc1)(c2ccc(Oc3ccc(C(C4=CC=CC=C4)(C5=CC=C(O[*])C=C5)C6=CC=C([N+](C)(C)C)C=C6)cc3)cc2)=O,*CC*,*CC*,100,0,0,5,0,0,0,0,0,0,0,0,0,0,0,7.5,0,0,0,0,100,1.54,25,60,OHCond(mS/cm),24,1.479
O=S(c1ccc(O[*])cc1)(c2ccc(Oc3ccc(C(C4=CC=CC=C4)(C5=CC=C(O[*])C=C5)C6=CC=C([N+](C)(C)C)C=C6)cc3)cc2)=O,*CC*,*CC*,100,0,0,0,0,0,0,0,0,0,0,0,0,0,0,20,0,0,0,0,100,1.5,25,60,OHCond(mS/cm),0,1.481
O=S(c1ccc(O[*])cc1)(c2ccc(Oc3ccc(C(C4=CC=CC=C4)(C5=CC=C(O[*])C=C5)C6=CC=C([N+](C)(C)C)C=C6)cc3)cc2)=O,*CC*,*CC*,100,0,0,1,0,0,0,0,0,0,0,0,0,0,0,7.5,0,0,0,0,100,1.54,25,60,OHCond(mS/cm),24,1.482
O=S(c1ccc(O[*])cc1)(c2ccc(Oc3ccc(C(C4=CC=CC=C4)(C5=CC=C(O[*])C=C5)C6=CC=C([N+](C)(C)C)C=C6)cc3)cc2)=O,*CC*,*CC*,100,0,0,3,0,0,0,0,0,0,0,0,0,0,0,20,0,0,0,0,100,1.5,25,60,OHCond(mS/cm),24,1.488
O=S(c1ccc(O[*])cc1)(c2ccc(Oc3ccc(C(C4=CC=CC=C4)(C5=CC=C(O[*])C=C5)C6=CC=C([N+](C)(C)C)C=C6)cc3)cc2)=O,*CC*,*CC*,100,0,0,4,0,0,0,0,0,0,0,0,0,0,0,7.5,0,0,0,0,100,1.54,25,60,OHCond(mS/cm),24,1.489
O=S(c1ccc(O[*])cc1)(c2ccc(Oc3ccc(C(C4=CC=CC=C4)(C5=CC=C(O[*])C=C5)C6=CC=C([N+](C)(C)C)C=C6)cc3)cc2)=O,*CC*,*CC*,100,0,0,7,0,0,0,0,0,0,0,0,0,0,0,10,0,0,0,0,100,1.53,25,60,OHCond(mS/cm),24,1.49
O=S(c1ccc(O[*])cc1)(c2ccc(Oc3ccc(C(C4=CC=CC=C4)(C5=CC=C(O[*])C=C5)C6=CC=C([N+](C)(C)C)C=C6)cc3)cc2)=O,*CC*,*CC*,100,0,0,1,0,0,0,0,0,0,0,0,0,0,0,20,0,0,0,0,100,1.5,25,60,OHCond(mS/cm),24,1.492
O=S(c1ccc(O[*])cc1)(c2ccc(Oc3ccc(C(C4=CC=CC=C4)(C5=CC=C(O[*])C=C5)C6=CC=C([N+](C)(C)C)C=C6)cc3)cc2)=O,*CC*,*CC*,100,0,0,2,0,0,0,0,0,0,0,0,0,0,0,20,0,0,0,0,100,1.5,25,60,OHCond(mS/cm),24,1.496
O=S(c1ccc(O[*])cc1)(c2ccc(Oc3ccc(C(C4=CC=CC=C4)(C5=CC=C(O[*])C=C5)C6=CC=C([N+](C)(C)C)C=C6)cc3)cc2)=O,*CC*,*CC*,100,0,0,2,0,0,0,0,0,0,0,0,0,0,0,7.5,0,0,0,0,100,1.54,25,60,OHCond(mS/cm),24,1.501
O=S(c1ccc(O[*])cc1)(c2ccc(Oc3ccc(C(C4=CC=CC=C4)(C5=CC=C(O[*])C=C5)C6=CC=C([N+](C)(C)C)C=C6)cc3)cc2)=O,*CC*,*CC*,100,0,0,6,0,0,0,0,0,0,0,0,0,0,0,10,0,0,0,0,100,1.53,25,60,OHCond(mS/cm),24,1.506
O=S(c1ccc(O[*])cc1)(c2ccc(Oc3ccc(C(C4=CC=CC=C4)(C5=CC=C(O[*])C=C5)C6=CC=C([N+](C)(C)C)C=C6)cc3)cc2)=O,*CC*,*CC*,100,0,0,0,0,0,0,0,0,0,0,0,0,0,0,2.5,0,0,0,0,100,1.55,25,80,OHCond(mS/cm),0,1.511
O=S(c1ccc(O[*])cc1)(c2ccc(Oc3ccc(C(C4=CC=CC=C4)(C5=CC=C(O[*])C=C5)C6=CC=C([N+](C)(C)C)C=C6)cc3)cc2)=O,*CC*,*CC*,100,0,0,3,0,0,0,0,0,0,0,0,0,0,0,7.5,0,0,0,0,100,1.54,25,60,OHCond(mS/cm),24,1.513
O=S(c1ccc(O[*])cc1)(c2ccc(Oc3ccc(C(C4=CC=CC=C4)(C5=CC=C(O[*])C=C5)C6=CC=C([N+](C)(C)C)C=C6)cc3)cc2)=O,*CC*,*CC*,100,0,0,5,0,0,0,0,0,0,0,0,0,0,0,10,0,0,0,0,100,1.53,25,60,OHCond(mS/cm),24,1.525
O=S(c1ccc(O[*])cc1)(c2ccc(Oc3ccc(C(C4=CC=CC=C4)(C5=CC=C(O[*])C=C5)C6=CC=C([N+](C)(C)C)C=C6)cc3)cc2)=O,*CC*,*CC*,100,0,0,0,0,0,0,0,0,0,0,0,0,0,0,10,0,0,0,0,100,1.53,25,60,OHCond(mS/cm),24,1.526
O=S(c1ccc(O[*])cc1)(c2ccc(Oc3ccc(C(C4=CC=CC=C4)(C5=CC=C(O[*])C=C5)C6=CC=C([N+](C)(C)C)C=C6)cc3)cc2)=O,*CC*,*CC*,100,0,0,1,0,0,0,0,0,0,0,0,0,0,0,10,0,0,0,0,100,1.53,25,60,OHCond(mS/cm),24,1.531
O=S(c1ccc(O[*])cc1)(c2ccc(Oc3ccc(C(C4=CC=CC=C4)(C5=CC=C(O[*])C=C5)C6=CC=C([N+](C)(C)C)C=C6)cc3)cc2)=O,*CC*,*CC*,100,0,0,2,0,0,0,0,0,0,0,0,0,0,0,10,0,0,0,0,100,1.53,25,60,OHCond(mS/cm),24,1.535
O=S(c1ccc(O[*])cc1)(c2ccc(Oc3ccc(C(C4=CC=CC=C4)(C5=CC=C(O[*])C=C5)C6=CC=C([N+](C)(C)C)C=C6)cc3)cc2)=O,*CC*,*CC*,100,0,0,4,0,0,0,0,0,0,0,0,0,0,0,10,0,0,0,0,100,1.53,25,60,OHCond(mS/cm),24,1.54
O=S(c1ccc(O[*])cc1)(c2ccc(Oc3ccc(C(C4=CC=CC=C4)(C5=CC=C(O[*])C=C5)C6=CC=C([N+](C)(C)C)C=C6)cc3)cc2)=O,*CC*,*CC*,100,0,0,3,0,0,0,0,0,0,0,0,0,0,0,10,0,0,0,0,100,1.53,25,60,OHCond(mS/cm),24,1.545
O=S(c1ccc(O[*])cc1)(c2ccc(Oc3ccc(C(C4=CC=CC=C4)(C5=CC=C(O[*])C=C5)C6=CC=C([N+](C)(C)C)C=C6)cc3)cc2)=O,*CC*,*CC*,100,0,0,0,0,0,0,0,0,0,0,0,0,0,0,5,0,0,0,0,100,1.55,25,80,OHCond(mS/cm),0,1.55
O=S(c1ccc(O[*])cc1)(c2ccc(Oc3ccc(C(C4=CC=CC=C4)(C5=CC=C(O[*])C=C5)C6=CC=C([N+](C)(C)C)C=C6)cc3)cc2)=O,*CC*,*CC*,100,0,0,0,0,0,0,0,0,0,0,0,0,0,0,10,0,0,0,0,100,1.53,25,60,OHCond(mS/cm),0,1.563
O=S(c1ccc(O[*])cc1)(c2ccc(Oc3ccc(C(C4=CC=CC=C4)(C5=CC=C(O[*])C=C5)C6=CC=C([N+](C)(C)C)C=C6)cc3)cc2)=O,*CC*,*CC*,100,0,0,0,0,0,0,0,0,0,0,0,0,0,0,7.5,0,0,0,0,100,1.54,25,80,OHCond(mS/cm),0,1.607
O=S(c1ccc(O[*])cc1)(c2ccc(Oc3ccc(C(C4=CC=CC=C4)(C5=CC=C(O[*])C=C5)C6=CC=C([N+](C)(C)C)C=C6)cc3)cc2)=O,*CC*,*CC*,100,0,0,0,0,0,0,0,0,0,0,0,0,0,0,20,0,0,0,0,100,1.5,25,80,OHCond(mS/cm),0,1.616
O=S(c1ccc(O[*])cc1)(c2ccc(Oc3ccc(C(C4=CC=CC=C4)(C5=CC=C(O[*])C=C5)C6=CC=C([N+](C)(C)C)C=C6)cc3)cc2)=O,*CC*,*CC*,100,0,0,0,0,0,0,0,0,0,0,0,0,0,0,10,0,0,0,0,100,1.53,25,80,OHCond(mS/cm),0,1.681
Cc1c(O*)c(C[N+](C)(C)C)cc(c2cc(C[N+](C)(C)C)c(Oc3ccc(S(=O)(c4ccc(*)cc4)=O)cc3)c(C)c2)c1,Cc2cc(c1cc(C)c(O*)c(C[N+](C)(C)(C))c1)cc(C)c2Oc4ccc(S(=O)(=O)c3ccc(*)cc3)cc4,*CC*,6,94,0,0,0,0,0,0,0,0,0,0,0,0,0,0,0,0,0,0,100,2.05,25,25,OHCond(mS/cm),0,1.098
Cc1c(O*)c(C[N+](C)(C)C)cc(c2cc(C[N+](C)(C)C)c(Oc3ccc(S(=O)(c4ccc(*)cc4)=O)cc3)c(C)c2)c1,Cc2cc(c1cc(C)c(O*)c(C[N+](C)(C)(C))c1)cc(C)c2Oc4ccc(S(=O)(=O)c3ccc(*)cc3)cc4,*CC*,36,64,0,0,0,0,0,0,0,0,0,0,0,0,0,0,0,0,0,0,100,2.54,25,25,OHCond(mS/cm),0,1.169
Cc1c(O*)c(C[N+](C)(C)C)cc(c2cc(C[N+](C)(C)C)c(Oc3ccc(S(=O)(c4ccc(*)cc4)=O)cc3)c(C)c2)c1,Cc2cc(c1cc(C)c(O*)c(C[N+](C)(C)(C))c1)cc(C)c2Oc4ccc(S(=O)(=O)c3ccc(*)cc3)cc4,*CC*,36,64,0,0,0,0,0,0,0,0,0,0,0,0,0,0,0,0,0,0,100,2.54,25,40,OHCond(mS/cm),0,1.282
Cc1c(O*)c(C[N+](C)(C)C)cc(c2cc(C[N+](C)(C)C)c(Oc3ccc(S(=O)(c4ccc(*)cc4)=O)cc3)c(C)c2)c1,Cc2cc(c1cc(C)c(O*)c(C[N+](C)(C)(C))c1)cc(C)c2Oc4ccc(S(=O)(=O)c3ccc(*)cc3)cc4,*CC*,6,94,0,0,0,0,0,0,0,0,0,0,0,0,0,0,0,0,0,0,100,2.05,25,40,OHCond(mS/cm),0,1.306
C[N+](C)(C)Cc6ccc(c3cc(S(=O)(=O)c2ccc(*)c(c1ccc(C[N+](C)(C)C)cc1)c2)ccc3Oc5ccc(c4ccc(O*)cc4)cc5)cc6,Cc6ccc(c5cc(S(=O)(=O)c4ccc(Oc2ccc(c1ccc(O*)cc1)cc2)c(c3ccc(C[N+](C)(C)C)cc3)c4)ccc5*)cc6,*CC*,33,67,0,0,0,0,0,0,0,0,0,0,0,0,0,0,0,0,0,0,100,2.02,25,25,OHCond(mS/cm),0,1.343
Cc1c(O*)c(C[N+](C)(C)C)cc(c2cc(C[N+](C)(C)C)c(Oc3ccc(S(=O)(c4ccc(*)cc4)=O)cc3)c(C)c2)c1,Cc2cc(c1cc(C)c(O*)c(C[N+](C)(C)(C))c1)cc(C)c2Oc4ccc(S(=O)(=O)c3ccc(*)cc3)cc4,*CC*,36,64,0,0,0,0,0,0,0,0,0,0,0,0,0,0,0,0,0,0,100,2.54,25,60,OHCond(mS/cm),0,1.401
C[N+](C)(C)Cc6ccc(c3cc(S(=O)(=O)c2ccc(*)c(c1ccc(C[N+](C)(C)C)cc1)c2)ccc3Oc5ccc(c4ccc(O*)cc4)cc5)cc6,Cc6ccc(c5cc(S(=O)(=O)c4ccc(Oc2ccc(c1ccc(O*)cc1)cc2)c(c3ccc(C[N+](C)(C)C)cc3)c4)ccc5*)cc6,*CC*,33,67,0,0,0,0,0,0,0,0,0,0,0,0,0,0,0,0,0,0,100,2.02,25,40,OHCond(mS/cm),0,1.446
Cc1c(O*)c(C[N+](C)(C)C)cc(c2cc(C[N+](C)(C)C)c(Oc3ccc(S(=O)(c4ccc(*)cc4)=O)cc3)c(C)c2)c1,Cc2cc(c1cc(C)c(O*)c(C[N+](C)(C)(C))c1)cc(C)c2Oc4ccc(S(=O)(=O)c3ccc(*)cc3)cc4,*CC*,36,64,0,0,0,0,0,0,0,0,0,0,0,0,0,0,0,0,0,0,100,2.54,25,80,OHCond(mS/cm),0,1.453
C[N+](C)(C)Cc6ccc(c3cc(S(=O)(=O)c2ccc(*)c(c1ccc(C[N+](C)(C)C)cc1)c2)ccc3Oc5ccc(c4ccc(O*)cc4)cc5)cc6,Cc6ccc(c5cc(S(=O)(=O)c4ccc(Oc2ccc(c1ccc(O*)cc1)cc2)c(c3ccc(C[N+](C)(C)C)cc3)c4)ccc5*)cc6,*CC*,46,54,0,0,0,0,0,0,0,0,0,0,0,0,0,0,0,0,0,0,100,2.2,25,25,OHCond(mS/cm),0,1.475
Cc1c(O*)c(C[N+](C)(C)C)cc(c2cc(C[N+](C)(C)C)c(Oc3ccc(S(=O)(c4ccc(*)cc4)=O)cc3)c(C)c2)c1,Cc2cc(c1cc(C)c(O*)c(C[N+](C)(C)(C))c1)cc(C)c2Oc4ccc(S(=O)(=O)c3ccc(*)cc3)cc4,*CC*,6,94,0,0,0,0,0,0,0,0,0,0,0,0,0,0,0,0,0,0,100,2.05,25,60,OHCond(mS/cm),0,1.544
C[N+](C)(C)Cc6ccc(c3cc(S(=O)(=O)c2ccc(*)c(c1ccc(C[N+](C)(C)C)cc1)c2)ccc3Oc5ccc(c4ccc(O*)cc4)cc5)cc6,Cc6ccc(c5cc(S(=O)(=O)c4ccc(Oc2ccc(c1ccc(O*)cc1)cc2)c(c3ccc(C[N+](C)(C)C)cc3)c4)ccc5*)cc6,*CC*,46,54,0,0,0,0,0,0,0,0,0,0,0,0,0,0,0,0,0,0,100,2.2,25,40,OHCond(mS/cm),0,1.582
C[N+](C)(C)Cc6ccc(c3cc(S(=O)(=O)c2ccc(*)c(c1ccc(C[N+](C)(C)C)cc1)c2)ccc3Oc5ccc(c4ccc(O*)cc4)cc5)cc6,Cc6ccc(c5cc(S(=O)(=O)c4ccc(Oc2ccc(c1ccc(O*)cc1)cc2)c(c3ccc(C[N+](C)(C)C)cc3)c4)ccc5*)cc6,*CC*,62,38,0,0,0,0,0,0,0,0,0,0,0,0,0,0,0,0,0,0,100,2.4,25,25,OHCond(mS/cm),0,1.597
C[N+](C)(C)Cc6ccc(c3cc(S(=O)(=O)c2ccc(*)c(c1ccc(C[N+](C)(C)C)cc1)c2)ccc3Oc5ccc(c4ccc(O*)cc4)cc5)cc6,Cc6ccc(c5cc(S(=O)(=O)c4ccc(Oc2ccc(c1ccc(O*)cc1)cc2)c(c3ccc(C[N+](C)(C)C)cc3)c4)ccc5*)cc6,*CC*,33,67,0,0,0,0,0,0,0,0,0,0,0,0,0,0,0,0,0,0,100,2.02,25,60,OHCond(mS/cm),0,1.616
Cc1c(O*)c(C[N+](C)(C)C)cc(c2cc(C[N+](C)(C)C)c(Oc3ccc(S(=O)(c4ccc(*)cc4)=O)cc3)c(C)c2)c1,Cc2cc(c1cc(C)c(O*)c(C[N+](C)(C)(C))c1)cc(C)c2Oc4ccc(S(=O)(=O)c3ccc(*)cc3)cc4,*CC*,6,94,0,0,0,0,0,0,0,0,0,0,0,0,0,0,0,0,0,0,100,2.05,25,80,OHCond(mS/cm),0,1.66
C[N+](C)(C)Cc6ccc(c3cc(S(=O)(=O)c2ccc(*)c(c1ccc(C[N+](C)(C)C)cc1)c2)ccc3Oc5ccc(c4ccc(O*)cc4)cc5)cc6,Cc6ccc(c5cc(S(=O)(=O)c4ccc(Oc2ccc(c1ccc(O*)cc1)cc2)c(c3ccc(C[N+](C)(C)C)cc3)c4)ccc5*)cc6,*CC*,33,67,0,0,0,0,0,0,0,0,0,0,0,0,0,0,0,0,0,0,100,2.02,25,80,OHCond(mS/cm),0,1.676
C[N+](C)(C)Cc6ccc(c3cc(S(=O)(=O)c2ccc(*)c(c1ccc(C[N+](C)(C)C)cc1)c2)ccc3Oc5ccc(c4ccc(O*)cc4)cc5)cc6,Cc6ccc(c5cc(S(=O)(=O)c4ccc(Oc2ccc(c1ccc(O*)cc1)cc2)c(c3ccc(C[N+](C)(C)C)cc3)c4)ccc5*)cc6,*CC*,46,54,0,0,0,0,0,0,0,0,0,0,0,0,0,0,0,0,0,0,100,2.2,25,60,OHCond(mS/cm),0,1.741
C[N+](C)(C)Cc6ccc(c3cc(S(=O)(=O)c2ccc(*)c(c1ccc(C[N+](C)(C)C)cc1)c2)ccc3Oc5ccc(c4ccc(O*)cc4)cc5)cc6,Cc6ccc(c5cc(S(=O)(=O)c4ccc(Oc2ccc(c1ccc(O*)cc1)cc2)c(c3ccc(C[N+](C)(C)C)cc3)c4)ccc5*)cc6,*CC*,62,38,0,0,0,0,0,0,0,0,0,0,0,0,0,0,0,0,0,0,100,2.4,25,40,OHCond(mS/cm),0,1.76
C[N+](C)(C)Cc6ccc(c3cc(S(=O)(=O)c2ccc(*)c(c1ccc(C[N+](C)(C)C)cc1)c2)ccc3Oc5ccc(c4ccc(O*)cc4)cc5)cc6,Cc6ccc(c5cc(S(=O)(=O)c4ccc(Oc2ccc(c1ccc(O*)cc1)cc2)c(c3ccc(C[N+](C)(C)C)cc3)c4)ccc5*)cc6,*CC*,46,54,0,0,0,0,0,0,0,0,0,0,0,0,0,0,0,0,0,0,100,2.2,25,80,OHCond(mS/cm),0,1.835
C[N+](C)(C)Cc6ccc(c3cc(S(=O)(=O)c2ccc(*)c(c1ccc(C[N+](C)(C)C)cc1)c2)ccc3Oc5ccc(c4ccc(O*)cc4)cc5)cc6,Cc6ccc(c5cc(S(=O)(=O)c4ccc(Oc2ccc(c1ccc(O*)cc1)cc2)c(c3ccc(C[N+](C)(C)C)cc3)c4)ccc5*)cc6,*CC*,62,38,0,0,0,0,0,0,0,0,0,0,0,0,0,0,0,0,0,0,100,2.4,25,60,OHCond(mS/cm),0,1.903
C[N+](C)(C)Cc6ccc(c3cc(S(=O)(=O)c2ccc(*)c(c1ccc(C[N+](C)(C)C)cc1)c2)ccc3Oc5ccc(c4ccc(O*)cc4)cc5)cc6,Cc6ccc(c5cc(S(=O)(=O)c4ccc(Oc2ccc(c1ccc(O*)cc1)cc2)c(c3ccc(C[N+](C)(C)C)cc3)c4)ccc5*)cc6,*CC*,62,38,0,0,0,0,0,0,0,0,0,0,0,0,0,0,0,0,0,0,100,2.4,25,80,OHCond(mS/cm),0,1.97
CC(C)(C)c1ccc(C(C*)*)cc1,CC(CCCC(CC(C)CCC*)c2ccc(C[N+]1(C)CCCC1)cc2)C*,CC(C)(C)c1ccc(C(C*)*)cc1,30,70,0,0,0,0,0,0,0,0,0,0,0,0,0,0,0,0,0,0,85,2.35,25,22,OHCond(mS/cm),0,1.991
CC(c1ccc(O*)cc1)(c2cc(C[N+](C)(C)C)c(Oc3ccc(S(=C)(c4ccc(*)cc4)=C)cc3)cc2)C,*CC*,*CC*,100,0,0,0,0,0,0,0,0,0,0,0,0,0,0,0,0,0,0,0,100,1.96,25,20,OHCond(mS/cm),0,1.076
C[N+](C)(C)Cc2cc(c1ccc(O*)cc1)ccc2Oc4ccc(S(=O)(=O)c3ccc(*)cc3)cc4,*CC*,*CC*,100,0,0,0,0,0,0,0,0,0,0,0,0,0,0,0,0,0,0,0,100,2.12,25,20,OHCond(mS/cm),0,1.134
CC(c1ccc(O*)cc1)(c2cc(C[N+](C)(C)C)c(Oc3ccc(S(=C)(c4ccc(*)cc4)=C)cc3)cc2)C,*CC*,*CC*,100,0,0,0,0,0,0,0,0,0,0,0,0,0,0,0,0,0,0,0,100,1.96,25,30,OHCond(mS/cm),0,1.203
CC(C)(c3ccc(Oc2ccc(S(=O)(=O)c1ccc(O*)cc1)cc2)cc3)c4ccc(*)cc4,C[n+]5ccn(Cc4cc(C(C)(C)c3ccc(Oc2ccc(S(=O)(=O)c1ccc(O*)cc1)cc2)cc3)ccc4*)c5,*CC*,55.6,44.4,0,0,0,0,0,0,0,0,0,0,0,0,0,0,0,0,0,0,100,0.92,25,20,OHCond(mS/cm),0,1.207
CC(C)(c3ccc(Oc2ccc(S(=O)(=O)c1ccc(O*)cc1)cc2)cc3)c4ccc(*)cc4,C[n+]5ccn(Cc4cc(C(C)(C)c3ccc(Oc2ccc(S(=O)(=O)c1ccc(O*)cc1)cc2)cc3)ccc4*)c5,*CC*,49.5,50.5,0,0,0,0,0,0,0,0,0,0,0,0,0,0,0,0,0,0,100,1.03,25,20,OHCond(mS/cm),0,1.246
C[N+](C)(C)Cc2cc(c1ccc(O*)cc1)ccc2Oc4ccc(S(=O)(=O)c3ccc(*)cc3)cc4,*CC*,*CC*,100,0,0,0,0,0,0,0,0,0,0,0,0,0,0,0,0,0,0,0,100,2.12,25,30,OHCond(mS/cm),0,1.257
CC(c1ccc(O*)cc1)(c2cc(C[N+](C)(C)C)c(Oc3ccc(S(=C)(c4ccc(*)cc4)=C)cc3)cc2)C,*CC*,*CC*,100,0,0,0,0,0,0,0,0,0,0,0,0,0,0,0,0,0,0,0,100,1.96,25,40,OHCond(mS/cm),0,1.297
CC(C)(c3ccc(Oc2ccc(S(=O)(=O)c1ccc(O*)cc1)cc2)cc3)c4ccc(*)cc4,C[n+]5ccn(Cc4cc(C(C)(C)c3ccc(Oc2ccc(S(=O)(=O)c1ccc(O*)cc1)cc2)cc3)ccc4*)c5,*CC*,42.6,57.4,0,0,0,0,0,0,0,0,0,0,0,0,0,0,0,0,0,0,100,1.16,25,20,OHCond(mS/cm),0,1.316
CC(C)(c1ccc(O[*])cc1)c2cc(CCN(CC(C[N+](C)(C)C)O)CC(C[N+](C)(C)C)O)c(Oc3ccc(S(=O)(c4ccc(c5ccc(S(=O)(c6ccc(Oc7c(CCNCC(C[N+](C)(C)C)O)cc(C(C)(C)c8ccc(O[*])cc8)cc7)cc6)=O)cc5)cc4)=O)cc3)cc2,*CC*,*CC*,100,0,0,0,0,0,0,0,0,0,0,0,0,0,0,0,0,0,0,0,100,2.28,25,20,OHCond(mS/cm),0,1.356
C[N+](C)(C)Cc2cc(c1ccc(O*)cc1)ccc2Oc4ccc(S(=O)(=O)c3ccc(*)cc3)cc4,*CC*,*CC*,100,0,0,0,0,0,0,0,0,0,0,0,0,0,0,0,0,0,0,0,100,2.12,25,40,OHCond(mS/cm),0,1.371
CC(c1ccc(O*)cc1)(c2cc(C[N+](C)(C)C)c(Oc3ccc(S(=C)(c4ccc(*)cc4)=C)cc3)cc2)C,*CC*,*CC*,100,0,0,0,0,0,0,0,0,0,0,0,0,0,0,0,0,0,0,0,100,1.96,25,50,OHCond(mS/cm),0,1.374
C[N+](C)(C)CC(O)CN(Cc2cc(c1ccc(O*)cc1)ccc2Oc4ccc(S(=O)(=O)c3ccc(*)cc3)cc4)CC(O)C[N+](C)(C)C,C[N+](C)(CC(CNCc1c(Oc2ccc(S(=O)(c3ccc(*)cc3)=O)cc2)ccc(c4ccc(O*)cc4)c1)O)C,*CC*,50,50,0,0,0,0,0,0,0,0,0,0,0,0,0,0,0,0,0,0,100,2.49,25,20,OHCond(mS/cm),0,1.408
C[N+](C)(C)Cc2cc(c1ccc(O*)cc1)ccc2Oc4ccc(S(=O)(=O)c3ccc(*)cc3)cc4,*CC*,*CC*,100,0,0,0,0,0,0,0,0,0,0,0,0,0,0,0,0,0,0,0,100,2.12,25,50,OHCond(mS/cm),0,1.455
CC(c1ccc(O*)cc1)(c2cc(C[N+](C)(C)C)c(Oc3ccc(S(=C)(c4ccc(*)cc4)=C)cc3)cc2)C,*CC*,*CC*,100,0,0,0,0,0,0,0,0,0,0,0,0,0,0,0,0,0,0,0,100,1.96,25,60,OHCond(mS/cm),0,1.469
CC(C)(c1ccc(O[*])cc1)c2cc(CCN(CC(C[N+](C)(C)C)O)CC(C[N+](C)(C)C)O)c(Oc3ccc(S(=O)(c4ccc(c5ccc(S(=O)(c6ccc(Oc7c(CCNCC(C[N+](C)(C)C)O)cc(C(C)(C)c8ccc(O[*])cc8)cc7)cc6)=O)cc5)cc4)=O)cc3)cc2,*CC*,*CC*,100,0,0,0,0,0,0,0,0,0,0,0,0,0,0,0,0,0,0,0,100,2.28,25,30,OHCond(mS/cm),0,1.494
C[N+](C)(C)Cc2cc(c1ccc(O*)cc1)ccc2Oc4ccc(S(=O)(=O)c3ccc(*)cc3)cc4,*CC*,*CC*,100,0,0,0,0,0,0,0,0,0,0,0,0,0,0,0,0,0,0,0,100,2.12,25,60,OHCond(mS/cm),0,1.51
C[N+](C)(C)CC(O)CN(Cc2cc(c1ccc(O*)cc1)ccc2Oc4ccc(S(=O)(=O)c3ccc(*)cc3)cc4)CC(O)C[N+](C)(C)C,C[N+](C)(CC(CNCc1c(Oc2ccc(S(=O)(c3ccc(*)cc3)=O)cc2)ccc(c4ccc(O*)cc4)c1)O)C,*CC*,50,50,0,0,0,0,0,0,0,0,0,0,0,0,0,0,0,0,0,0,100,2.49,25,30,OHCond(mS/cm),0,1.52
CC(c1ccc(O*)cc1)(c2cc(C[N+](C)(C)C)c(Oc3ccc(S(=C)(c4ccc(*)cc4)=C)cc3)cc2)C,*CC*,*CC*,100,0,0,0,0,0,0,0,0,0,0,0,0,0,0,0,0,0,0,0,100,1.96,25,70,OHCond(mS/cm),0,1.549
C[N+](C)(C)Cc2cc(c1ccc(O*)cc1)ccc2Oc4ccc(S(=O)(=O)c3ccc(*)cc3)cc4,*CC*,*CC*,100,0,0,0,0,0,0,0,0,0,0,0,0,0,0,0,0,0,0,0,100,2.12,25,70,OHCond(mS/cm),0,1.584
CC(C)(c1ccc(O[*])cc1)c2cc(CCN(CC(C[N+](C)(C)C)O)CC(C[N+](C)(C)C)O)c(Oc3ccc(S(=O)(c4ccc(c5ccc(S(=O)(c6ccc(Oc7c(CCNCC(C[N+](C)(C)C)O)cc(C(C)(C)c8ccc(O[*])cc8)cc7)cc6)=O)cc5)cc4)=O)cc3)cc2,*CC*,*CC*,100,0,0,0,0,0,0,0,0,0,0,0,0,0,0,0,0,0,0,0,100,2.28,25,40,OHCond(mS/cm),0,1.594
CC(c1ccc(O*)cc1)(c2cc(C[N+](C)(C)C)c(Oc3ccc(S(=C)(c4ccc(*)cc4)=C)cc3)cc2)C,*CC*,*CC*,100,0,0,0,0,0,0,0,0,0,0,0,0,0,0,0,0,0,0,0,100,1.96,25,80,OHCond(mS/cm),0,1.613
C[N+](C)(C)CC(O)CN(Cc2cc(c1ccc(O*)cc1)ccc2Oc4ccc(S(=O)(=O)c3ccc(*)cc3)cc4)CC(O)C[N+](C)(C)C,C[N+](C)(CC(CNCc1c(Oc2ccc(S(=O)(c3ccc(*)cc3)=O)cc2)ccc(c4ccc(O*)cc4)c1)O)C,*CC*,50,50,0,0,0,0,0,0,0,0,0,0,0,0,0,0,0,0,0,0,100,2.49,25,40,OHCond(mS/cm),0,1.629
C[N+](C)(C)Cc2cc(c1ccc(O*)cc1)ccc2Oc4ccc(S(=O)(=O)c3ccc(*)cc3)cc4,*CC*,*CC*,100,0,0,0,0,0,0,0,0,0,0,0,0,0,0,0,0,0,0,0,100,2.12,25,80,OHCond(mS/cm),0,1.629
CC(C)(c1ccc(O[*])cc1)c2cc(CCN(CC(C[N+](C)(C)C)O)CC(C[N+](C)(C)C)O)c(Oc3ccc(S(=O)(c4ccc(c5ccc(S(=O)(c6ccc(Oc7c(CCNCC(C[N+](C)(C)C)O)cc(C(C)(C)c8ccc(O[*])cc8)cc7)cc6)=O)cc5)cc4)=O)cc3)cc2,*CC*,*CC*,100,0,0,0,0,0,0,0,0,0,0,0,0,0,0,0,0,0,0,0,100,2.28,25,50,OHCond(mS/cm),0,1.686
C[N+](C)(C)CC(O)CN(Cc2cc(c1ccc(O*)cc1)ccc2Oc4ccc(S(=O)(=O)c3ccc(*)cc3)cc4)CC(O)C[N+](C)(C)C,C[N+](C)(CC(CNCc1c(Oc2ccc(S(=O)(c3ccc(*)cc3)=O)cc2)ccc(c4ccc(O*)cc4)c1)O)C,*CC*,50,50,0,0,0,0,0,0,0,0,0,0,0,0,0,0,0,0,0,0,100,2.49,25,50,OHCond(mS/cm),0,1.711
CC(C)(c1ccc(O[*])cc1)c2cc(CCN(CC(C[N+](C)(C)C)O)CC(C[N+](C)(C)C)O)c(Oc3ccc(S(=O)(c4ccc(c5ccc(S(=O)(c6ccc(Oc7c(CCNCC(C[N+](C)(C)C)O)cc(C(C)(C)c8ccc(O[*])cc8)cc7)cc6)=O)cc5)cc4)=O)cc3)cc2,*CC*,*CC*,100,0,0,0,0,0,0,0,0,0,0,0,0,0,0,0,0,0,0,0,100,2.28,25,60,OHCond(mS/cm),0,1.743
C[N+](C)(C)CC(O)CN(Cc2cc(c1ccc(O*)cc1)ccc2Oc4ccc(S(=O)(=O)c3ccc(*)cc3)cc4)CC(O)C[N+](C)(C)C,C[N+](C)(CC(CNCc1c(Oc2ccc(S(=O)(c3ccc(*)cc3)=O)cc2)ccc(c4ccc(O*)cc4)c1)O)C,*CC*,50,50,0,0,0,0,0,0,0,0,0,0,0,0,0,0,0,0,0,0,100,2.49,25,60,OHCond(mS/cm),0,1.78
CC(C)(c1ccc(O[*])cc1)c2cc(CCN(CC(C[N+](C)(C)C)O)CC(C[N+](C)(C)C)O)c(Oc3ccc(S(=O)(c4ccc(c5ccc(S(=O)(c6ccc(Oc7c(CCNCC(C[N+](C)(C)C)O)cc(C(C)(C)c8ccc(O[*])cc8)cc7)cc6)=O)cc5)cc4)=O)cc3)cc2,*CC*,*CC*,100,0,0,0,0,0,0,0,0,0,0,0,0,0,0,0,0,0,0,0,100,2.28,25,70,OHCond(mS/cm),0,1.814
C[N+](C)(C)CC(O)CN(Cc2cc(c1ccc(O*)cc1)ccc2Oc4ccc(S(=O)(=O)c3ccc(*)cc3)cc4)CC(O)C[N+](C)(C)C,C[N+](C)(CC(CNCc1c(Oc2ccc(S(=O)(c3ccc(*)cc3)=O)cc2)ccc(c4ccc(O*)cc4)c1)O)C,*CC*,50,50,0,0,0,0,0,0,0,0,0,0,0,0,0,0,0,0,0,0,100,2.49,25,70,OHCond(mS/cm),0,1.853
CC(C)(c1ccc(O[*])cc1)c2cc(CCN(CC(C[N+](C)(C)C)O)CC(C[N+](C)(C)C)O)c(Oc3ccc(S(=O)(c4ccc(c5ccc(S(=O)(c6ccc(Oc7c(CCNCC(C[N+](C)(C)C)O)cc(C(C)(C)c8ccc(O[*])cc8)cc7)cc6)=O)cc5)cc4)=O)cc3)cc2,*CC*,*CC*,100,0,0,0,0,0,0,0,0,0,0,0,0,0,0,0,0,0,0,0,100,2.28,25,80,OHCond(mS/cm),0,1.875
C[N+](C)(C)CC(O)CN(Cc2cc(c1ccc(O*)cc1)ccc2Oc4ccc(S(=O)(=O)c3ccc(*)cc3)cc4)CC(O)C[N+](C)(C)C,C[N+](C)(CC(CNCc1c(Oc2ccc(S(=O)(c3ccc(*)cc3)=O)cc2)ccc(c4ccc(O*)cc4)c1)O)C,*CC*,50,50,0,0,0,0,0,0,0,0,0,0,0,0,0,0,0,0,0,0,100,2.49,25,80,OHCond(mS/cm),0,1.912
O=S(=O)(c3ccc(Oc2ccc(c1ccc(O*)cc1)cc2)cc3)c4ccc(*)cc4,C[N+](C)(C)Cc2cc(c1ccc(O*)cc1)ccc2Oc4ccc(S(=O)(=O)c3ccc(*)cc3)cc4,C[N+](C)(C)Cc4cc(c3ccc(Oc2ccc(S(=O)(=O)c1ccc(*)cc1)cc2)c(C[N+](C)(C)C)c3)ccc4O*,70.4,14.8,14.8,0,0,0,0,0,0,0,0,0,0,0,0,0,0,0,0,0,100,1.03,25,30,OHCond(mS/cm),0,0.193
O=S(=O)(c3ccc(Oc2ccc(c1ccc(O*)cc1)cc2)cc3)c4ccc(*)cc4,C[N+](C)(C)Cc2cc(c1ccc(O*)cc1)ccc2Oc4ccc(S(=O)(=O)c3ccc(*)cc3)cc4,C[N+](C)(C)Cc4cc(c3ccc(Oc2ccc(S(=O)(=O)c1ccc(*)cc1)cc2)c(C[N+](C)(C)C)c3)ccc4O*,61.4,19.3,19.3,0,0,0,0,0,0,0,0,0,0,0,0,0,0,0,0,0,100,1.31,25,30,OHCond(mS/cm),0,0.543
O=S(=O)(c3ccc(Oc2ccc(c1ccc(O*)cc1)cc2)cc3)c4ccc(*)cc4,C[N+](C)(C)Cc2cc(c1ccc(O*)cc1)ccc2Oc4ccc(S(=O)(=O)c3ccc(*)cc3)cc4,C[N+](C)(C)Cc4cc(c3ccc(Oc2ccc(S(=O)(=O)c1ccc(*)cc1)cc2)c(C[N+](C)(C)C)c3)ccc4O*,54.6,22.7,22.7,0,0,0,0,0,0,0,0,0,0,0,0,0,0,0,0,0,100,1.52,25,30,OHCond(mS/cm),0,0.954
O=S(=O)(c3ccc(Oc2ccc(c1ccc(O*)cc1)cc2)cc3)c4ccc(*)cc4,C[N+](C)(C)Cc2cc(c1ccc(O*)cc1)ccc2Oc4ccc(S(=O)(=O)c3ccc(*)cc3)cc4,C[N+](C)(C)Cc4cc(c3ccc(Oc2ccc(S(=O)(=O)c1ccc(*)cc1)cc2)c(C[N+](C)(C)C)c3)ccc4O*,51.4,24.3,24.3,0,0,0,0,0,0,0,0,0,0,0,0,0,0,0,0,0,100,1.61,25,30,OHCond(mS/cm),0,1.191
O=S(=O)(c3ccc(Oc2ccc(c1ccc(O*)cc1)cc2)cc3)c4ccc(*)cc4,C[N+](C)(C)Cc2cc(c1ccc(O*)cc1)ccc2Oc4ccc(S(=O)(=O)c3ccc(*)cc3)cc4,C[N+](C)(C)Cc4cc(c3ccc(Oc2ccc(S(=O)(=O)c1ccc(*)cc1)cc2)c(C[N+](C)(C)C)c3)ccc4O*,46,27,27,0,0,0,0,0,0,0,0,0,0,0,0,0,0,0,0,0,100,1.77,25,30,OHCond(mS/cm),0,1.36
O=S(=O)(c3ccc(Oc2ccc(c1ccc(O*)cc1)cc2)cc3)c4ccc(*)cc4,C[N+](C)(C)Cc2cc(c1ccc(O*)cc1)ccc2Oc4ccc(S(=O)(=O)c3ccc(*)cc3)cc4,C[N+](C)(C)Cc4cc(c3ccc(Oc2ccc(S(=O)(=O)c1ccc(*)cc1)cc2)c(C[N+](C)(C)C)c3)ccc4O*,44.4,27.8,27.8,0,0,0,0,0,0,0,0,0,0,0,0,0,0,0,0,0,100,1.81,25,30,OHCond(mS/cm),0,1.735
O=S(=O)(c3ccc(Oc2ccc(c1ccc(O*)cc1)cc2)cc3)c4ccc(*)cc4,C[N+](C)(C)Cc2cc(c1ccc(O*)cc1)ccc2Oc4ccc(S(=O)(=O)c3ccc(*)cc3)cc4,C[N+](C)(C)Cc4cc(c3ccc(Oc2ccc(S(=O)(=O)c1ccc(*)cc1)cc2)c(C[N+](C)(C)C)c3)ccc4O*,37.2,31.4,31.4,0,0,0,0,0,0,0,0,0,0,0,0,0,0,0,0,0,100,2.01,25,30,OHCond(mS/cm),0,1.768
Cc5cc(C)c(c4n(C)c3ccc(c1ccc2c(c1)[n+](C)c(*)n2C)cc3[n+]4C)c(C)c5*,*CC*,*CC*,0,0,0,0,0,0,0,0,0,0,0,0,0,0,0,0,0,0,0,0,100,0,25,25,OHCond(mS/cm),0,0.982
c4c2C[N+]1(CCC(CCC*)CC1)Cc2cc5C[N+]3(CCC(*)CC3)Cc45,c1cc(*)ccc1Oc6ccc(c5nc4ccc(Oc3ccc2nc(*)[n-]c2c3)cc4[n-]5)cc6,*CC*,75,25,0,0,0,0,0,0,0,0,0,0,0,0,0,0,0,0,0,0,100,4.2,25,-20,OHCond(mS/cm),0,-0.444
c4c2C[N+]1(CCC(CCC*)CC1)Cc2cc5C[N+]3(CCC(*)CC3)Cc45,c1cc(*)ccc1Oc6ccc(c5nc4ccc(Oc3ccc2nc(*)[n-]c2c3)cc4[n-]5)cc6,*CC*,70,30,0,0,0,0,0,0,0,0,0,0,0,0,0,0,0,0,0,0,100,3.88,25,-20,OHCond(mS/cm),0,-0.222
c4c2C[N+]1(CCC(CCC*)CC1)Cc2cc5C[N+]3(CCC(*)CC3)Cc45,c1cc(*)ccc1Oc6ccc(c5nc4ccc(Oc3ccc2nc(*)[n-]c2c3)cc4[n-]5)cc6,*CC*,75,25,0,0,0,0,0,0,0,0,0,0,0,0,0,0,0,0,0,0,100,4.2,25,0,OHCond(mS/cm),0,0.422
c4c2C[N+]1(CCC(CCC*)CC1)Cc2cc5C[N+]3(CCC(*)CC3)Cc45,c1cc(*)ccc1Oc6ccc(c5nc4ccc(Oc3ccc2nc(*)[n-]c2c3)cc4[n-]5)cc6,*CC*,70,30,0,0,0,0,0,0,0,0,0,0,0,0,0,0,0,0,0,0,100,3.88,25,0,OHCond(mS/cm),0,0.464
c4c2C[N+]1(CCC(CCC*)CC1)Cc2cc5C[N+]3(CCC(*)CC3)Cc45,c1cc(*)ccc1Oc6ccc(c5nc4ccc(Oc3ccc2nc(*)[n-]c2c3)cc4[n-]5)cc6,*CC*,75,25,0,0,0,0,0,0,0,0,0,0,0,0,0,0,0,0,0,0,100,4.2,25,20,OHCond(mS/cm),0,1.525
c4c2C[N+]1(CCC(CCC*)CC1)Cc2cc5C[N+]3(CCC(*)CC3)Cc45,c1cc(*)ccc1Oc6ccc(c5nc4ccc(Oc3ccc2nc(*)[n-]c2c3)cc4[n-]5)cc6,*CC*,70,30,0,0,0,0,0,0,0,0,0,0,0,0,0,0,0,0,0,0,100,3.88,25,20,OHCond(mS/cm),0,1.69
c4c2C[N+]1(CCC(CCC*)CC1)Cc2cc5C[N+]3(CCC(*)CC3)Cc45,c1cc(*)ccc1Oc6ccc(c5nc4ccc(Oc3ccc2nc(*)[n-]c2c3)cc4[n-]5)cc6,*CC*,75,25,0,0,0,0,0,0,0,0,0,0,0,0,0,0,0,0,0,0,100,4.2,25,40,OHCond(mS/cm),0,1.694
c4c2C[N+]1(CCC(CCC*)CC1)Cc2cc5C[N+]3(CCC(*)CC3)Cc45,c1cc(*)ccc1Oc6ccc(c5nc4ccc(Oc3ccc2nc(*)[n-]c2c3)cc4[n-]5)cc6,*CC*,75,25,0,0,0,0,0,0,0,0,0,0,0,0,0,0,0,0,0,0,100,4.2,25,60,OHCond(mS/cm),0,1.813
c4c2C[N+]1(CCC(CCC*)CC1)Cc2cc5C[N+]3(CCC(*)CC3)Cc45,c1cc(*)ccc1Oc6ccc(c5nc4ccc(Oc3ccc2nc(*)[n-]c2c3)cc4[n-]5)cc6,*CC*,70,30,0,0,0,0,0,0,0,0,0,0,0,0,0,0,0,0,0,0,100,3.88,25,40,OHCond(mS/cm),0,1.86
c4c2C[N+]1(CCC(CCC*)CC1)Cc2cc5C[N+]3(CCC(*)CC3)Cc45,c1cc(*)ccc1Oc6ccc(c5nc4ccc(Oc3ccc2nc(*)[n-]c2c3)cc4[n-]5)cc6,*CC*,75,25,0,0,0,0,0,0,0,0,0,0,0,0,0,0,0,0,0,0,100,4.2,25,80,OHCond(mS/cm),0,1.914
c4c2C[N+]1(CCC(CCC*)CC1)Cc2cc5C[N+]3(CCC(*)CC3)Cc45,c1cc(*)ccc1Oc6ccc(c5nc4ccc(Oc3ccc2nc(*)[n-]c2c3)cc4[n-]5)cc6,*CC*,75,25,0,0,0,0,0,0,0,0,0,0,0,0,0,0,0,0,0,0,100,4.2,25,90,OHCond(mS/cm),0,1.957
c4c2C[N+]1(CCC(CCC*)CC1)Cc2cc5C[N+]3(CCC(*)CC3)Cc45,c1cc(*)ccc1Oc6ccc(c5nc4ccc(Oc3ccc2nc(*)[n-]c2c3)cc4[n-]5)cc6,*CC*,70,30,0,0,0,0,0,0,0,0,0,0,0,0,0,0,0,0,0,0,100,3.88,25,60,OHCond(mS/cm),0,1.988
c4c2C[N+]1(CCC(CCC*)CC1)Cc2cc5C[N+]3(CCC(*)CC3)Cc45,c1cc(*)ccc1Oc6ccc(c5nc4ccc(Oc3ccc2nc(*)[n-]c2c3)cc4[n-]5)cc6,*CC*,70,30,0,0,0,0,0,0,0,0,0,0,0,0,0,0,0,0,0,0,100,3.88,25,80,OHCond(mS/cm),0,2.073
c4c2C[N+]1(CCC(CCC*)CC1)Cc2cc5C[N+]3(CCC(*)CC3)Cc45,c1cc(*)ccc1Oc6ccc(c5nc4ccc(Oc3ccc2nc(*)[n-]c2c3)cc4[n-]5)cc6,*CC*,70,30,0,0,0,0,0,0,0,0,0,0,0,0,0,0,0,0,0,0,100,3.88,25,90,OHCond(mS/cm),0,2.079
CC(CCCC*)(CCC*)C[N+](C)(C)C,C(CCCC*)CCC*,*CC*,29,71,0,0,0,0,0,0,0,0,0,0,0,0,0,0,0,0,0,0,100,2.12,25,20,OHCond(mS/cm),0,1.602
CC(CCCC*)(CCC*)C[N+](C)(C)C,C(CCCC*)CCC*,*CC*,33,67,0,0,0,0,0,0,0,0,0,0,0,0,0,0,0,0,0,0,100,2.35,25,20,OHCond(mS/cm),0,1.681
CC(CCCC*)(CCC*)C[N+](C)(C)C,C(CCCC*)CCC*,*CC*,29,71,0,0,0,0,0,0,0,0,0,0,0,0,0,0,0,0,0,0,100,2.12,25,50,OHCond(mS/cm),0,1.771
CC(CCCC*)(CCC*)C[N+](C)(C)C,C(CCCC*)CCC*,*CC*,33,67,0,0,0,0,0,0,0,0,0,0,0,0,0,0,0,0,0,0,100,2.35,25,50,OHCond(mS/cm),0,1.813
[*]CC(C(OCCN1C=C[N+](CCCC)=C1)=O)([*])C=C([O-])[O-],*CC*,*CC*,100,0,0,0,0,0,0,0,0,0,0,0,0,0,0,0,0,0,0,0,30,3.58,25,30,OHCond(mS/cm),0,-3.824
[*]CC(C(OCCN1C=C[N+](CCCC)=C1)=O)([*])C=C([O-])O,*CC*,*CC*,100,0,0,0,0,0,0,0,0,0,0,0,0,0,0,0,0,0,0,0,45,3.57,25,30,OHCond(mS/cm),0,-3.796
*CC(C)(C(OCCN1C=C[N+](CCCC)=C1)=O)*,*CC*,*CC*,100,0,0,0,0,0,0,0,0,0,0,0,0,0,0,0,0,0,0,0,30,4.22,25,30,OHCond(mS/cm),0,-3
[*]CC(C(OCCN1C=C[N+](CCCC)=C1)=O)([*])C=C([O-])O,*CC*,*CC*,100,0,0,0,0,0,0,0,0,0,0,0,0,0,0,0,0,0,0,0,60,3.57,25,30,OHCond(mS/cm),0,-2.62
[*]CC(C(OCCN1C=C[N+](CCCC)=C1)=O)([*])C=C([O-])[O-],*CC*,*CC*,100,0,0,0,0,0,0,0,0,0,0,0,0,0,0,0,0,0,0,0,45,3.58,25,30,OHCond(mS/cm),0,-2
*CC(C)(C(OCCN1C=C[N+](CCCC)=C1)=O)*,*CC*,*CC*,100,0,0,0,0,0,0,0,0,0,0,0,0,0,0,0,0,0,0,0,30,4.22,25,30,OHCond(mS/cm),0,-2
*CC(C)(C(OCCN1C=C[N+](CCCC)=C1)=O)*,*CC*,*CC*,100,0,0,0,0,0,0,0,0,0,0,0,0,0,0,0,0,0,0,0,45,4.22,25,30,OHCond(mS/cm),0,-1.699
[*]CC(C(OCCN1C=C[N+](CCCC)=C1)=O)([*])C=C([O-])[O-],*CC*,*CC*,100,0,0,0,0,0,0,0,0,0,0,0,0,0,0,0,0,0,0,0,60,3.58,25,30,OHCond(mS/cm),0,-1.398
[*]CC(C(OCCN1C=C[N+](CCCC)=C1)=O)([*])C=C([O-])O,*CC*,*CC*,100,0,0,0,0,0,0,0,0,0,0,0,0,0,0,0,0,0,0,0,75,3.57,25,30,OHCond(mS/cm),0,-1.155
*CC(C)(C(OCCN1C=C[N+](CCCC)=C1)=O)*,*CC*,*CC*,100,0,0,0,0,0,0,0,0,0,0,0,0,0,0,0,0,0,0,0,45,4.22,25,30,OHCond(mS/cm),0,-1.046
*CC(C)(C(OCCN1C=C[N+](CCCC)=C1)=O)*,*CC*,*CC*,100,0,0,0,0,0,0,0,0,0,0,0,0,0,0,0,0,0,0,0,60,4.22,25,30,OHCond(mS/cm),0,-0.77
[*]CC(C(OCCN1C=C[N+](CCCC)=C1)=O)([*])C=C([O-])[O-],*CC*,*CC*,100,0,0,0,0,0,0,0,0,0,0,0,0,0,0,0,0,0,0,0,75,3.58,25,30,OHCond(mS/cm),0,-0.481
[*]CC(C(OCCN1C=C[N+](CCCC)=C1)=O)([*])C=C([O-])O,*CC*,*CC*,100,0,0,0,0,0,0,0,0,0,0,0,0,0,0,0,0,0,0,0,90,3.57,25,30,OHCond(mS/cm),0,-0.481
*CC(C)(C(OCCN1C=C[N+](CCCC)=C1)=O)*,*CC*,*CC*,100,0,0,0,0,0,0,0,0,0,0,0,0,0,0,0,0,0,0,0,60,4.22,25,30,OHCond(mS/cm),0,-0.276
*CC(C)(C(OCCN1C=C[N+](CCCC)=C1)=O)*,*CC*,*CC*,100,0,0,0,0,0,0,0,0,0,0,0,0,0,0,0,0,0,0,0,75,4.22,25,30,OHCond(mS/cm),0,-0.237
[*]CC(C(OCCN1C=C[N+](CCCC)=C1)=O)([*])C=C([O-])[O-],*CC*,*CC*,100,0,0,0,0,0,0,0,0,0,0,0,0,0,0,0,0,0,0,0,90,3.58,25,30,OHCond(mS/cm),0,0.029
*CC(C)(C(OCCN1C=C[N+](CCCC)=C1)=O)*,*CC*,*CC*,100,0,0,0,0,0,0,0,0,0,0,0,0,0,0,0,0,0,0,0,90,4.22,25,40,OHCond(mS/cm),0,0.1
*CC(C)(C(OCCN1C=C[N+](CCCC)=C1)=O)*,*CC*,*CC*,100,0,0,0,0,0,0,0,0,0,0,0,0,0,0,0,0,0,0,0,90,4.22,25,30,OHCond(mS/cm),0,0.158
*CC(C)(C(OCCN1C=C[N+](CCCC)=C1)=O)*,*CC*,*CC*,100,0,0,0,0,0,0,0,0,0,0,0,0,0,0,0,0,0,0,0,90,4.22,25,50,OHCond(mS/cm),0,0.27
*CC(C)(C(OCCN1C=C[N+](CCCC)=C1)=O)*,*CC*,*CC*,100,0,0,0,0,0,0,0,0,0,0,0,0,0,0,0,0,0,0,0,90,4.22,25,60,OHCond(mS/cm),0,0.369
*CC(C)(C(OCCN1C=C[N+](CCCC)=C1)=O)*,*CC*,*CC*,100,0,0,0,0,0,0,0,0,0,0,0,0,0,0,0,0,0,0,0,75,4.22,25,30,OHCond(mS/cm),0,0.384
*CC(C)(C(OCCN1C=C[N+](CCCC)=C1)=O)*,*CC*,*CC*,100,0,0,0,0,0,0,0,0,0,0,0,0,0,0,0,0,0,0,0,90,4.22,25,70,OHCond(mS/cm),0,0.459
*CC(C)(C(OCCN1C=C[N+](CCCC)=C1)=O)*,*CC*,*CC*,100,0,0,0,0,0,0,0,0,0,0,0,0,0,0,0,0,0,0,0,90,4.22,25,80,OHCond(mS/cm),0,0.55
*CC(C)(C(OCCN1C=C[N+](CCCC)=C1)=O)*,*CC*,*CC*,100,0,0,0,0,0,0,0,0,0,0,0,0,0,0,0,0,0,0,0,90,4.22,25,30,OHCond(mS/cm),0,0.74
*CC(C)(C(OCCN1C=C[N+](CCCC)=C1)=O)*,*CC*,*CC*,100,0,0,0,0,0,0,0,0,0,0,0,0,0,0,0,0,0,0,0,90,4.22,25,40,OHCond(mS/cm),0,0.88
*CC(C)(C(OCCN1C=C[N+](CCCC)=C1)=O)*,*CC*,*CC*,100,0,0,0,0,0,0,0,0,0,0,0,0,0,0,0,0,0,0,0,90,4.22,25,50,OHCond(mS/cm),0,0.92
*CC(C)(C(OCCN1C=C[N+](CCCC)=C1)=O)*,*CC*,*CC*,100,0,0,0,0,0,0,0,0,0,0,0,0,0,0,0,0,0,0,0,90,4.22,25,60,OHCond(mS/cm),0,1.05
*CC(C)(C(OCCN1C=C[N+](CCCC)=C1)=O)*,*CC*,*CC*,100,0,0,0,0,0,0,0,0,0,0,0,0,0,0,0,0,0,0,0,90,4.22,25,70,OHCond(mS/cm),0,1.12
*CC(C)(C(OCCN1C=C[N+](CCCC)=C1)=O)*,*CC*,*CC*,100,0,0,0,0,0,0,0,0,0,0,0,0,0,0,0,0,0,0,0,90,4.22,25,80,OHCond(mS/cm),0,1.19
CC1=[N+](C=CN1CCCCCCC2(c3c(c4c2cc(c5ccc(Oc6ccc(S(=O)(c7ccc(*)cc7)=O)cc6)cc5)cc4)ccc(c8ccc(O*)cc8)c3)CCCCCCN9C=C[N+](C)=C9C)C,*CC*,*CC*,100,0,0,0,0,0,0,0,0,0,0,0,0,0,0,0,0,0,0,0,100,2.17,25,30,OHCond(mS/cm),0,1.38
CC1=[N+](C=CN1CCCCCCC2(c3c(c4c2cc(c5ccc(Oc6ccc(S(=O)(c7ccc(*)cc7)=O)cc6)cc5)cc4)ccc(c8ccc(O*)cc8)c3)CCCCCCN9C=C[N+](C)=C9C)C,*CC*,*CC*,100,0,0,0,0,0,0,0,0,0,0,0,0,0,0,0,0,0,0,0,100,2.17,25,40,OHCond(mS/cm),0,1.519
CC1=[N+](C=CN1CCCCCCC2(c3c(c4c2cc(c5ccc(Oc6ccc(S(=O)(c7ccc(*)cc7)=O)cc6)cc5)cc4)ccc(c8ccc(O*)cc8)c3)CCCCCCN9C=C[N+](C)=C9C)C,*CC*,*CC*,100,0,0,0,0,0,0,0,0,0,0,0,0,0,0,0,0,0,0,0,100,2.17,25,50,OHCond(mS/cm),0,1.573
CC1=[N+](C=CN1CCCCCCC2(c3c(c4c2cc(c5ccc(Oc6ccc(S(=O)(c7ccc(*)cc7)=O)cc6)cc5)cc4)ccc(c8ccc(O*)cc8)c3)CCCCCCN9C=C[N+](C)=C9C)C,*CC*,*CC*,100,0,0,0,0,0,0,0,0,0,0,0,0,0,0,0,0,0,0,0,100,2.17,25,60,OHCond(mS/cm),0,1.634
CC1=[N+](C=CN1CCCCCCC2(c3c(c4c2cc(c5ccc(Oc6ccc(S(=O)(c7ccc(*)cc7)=O)cc6)cc5)cc4)ccc(c8ccc(O*)cc8)c3)CCCCCCN9C=C[N+](C)=C9C)C,*CC*,*CC*,100,0,0,0,0,0,0,0,0,0,0,0,0,0,0,0,0,0,0,0,100,2.17,25,70,OHCond(mS/cm),0,1.666
CC1=[N+](C=CN1CCCCCCC2(c3c(c4c2cc(c5ccc(Oc6ccc(S(=O)(c7ccc(*)cc7)=O)cc6)cc5)cc4)ccc(c8ccc(O*)cc8)c3)CCCCCCN9C=C[N+](C)=C9C)C,*CC*,*CC*,100,0,0,0,0,0,0,0,0,0,0,0,0,0,0,0,0,0,0,0,100,2.17,25,80,OHCond(mS/cm),0,1.715
CC1=[N+](C=CN1CCCCCCC2(c3c(c4c2cc(c5ccc(Oc6ccc(S(=O)(c7ccc(*)cc7)=O)cc6)cc5)cc4)ccc(c8ccc(O*)cc8)c3)CCCCCCN9C=C[N+](C)=C9C)C,*CC*,*CC*,100,0,0,0,0,0,0,0,0,0,0,0,0,0,0,0,0,0,0,0,100,2.17,25,90,OHCond(mS/cm),0,1.751
Cc5c([N+](C)(C)C)c(Br)cc(C(c1ccc(O*)c(Br)c1[N+](C)(C)C)c4cc(Br)c(Oc3ccc(C(=O)c2ccc(*)cc2)cc3)cc4[N+](C)(C)C)c5[N+](C)(C)C,O=C(c3ccc(Oc2ccc(Cc1ccc(O*)cc1)cc2)cc3)c4ccc(*)cc4,*CC*,10,90,0,0,0,0,0,0,0,0,0,0,0,0,0,0,0,0,0,0,20,0.92,25,25,OHCond(mS/cm),0,0.176
Cc5c([N+](C)(C)C)c(Br)cc(C(c1ccc(O*)c(Br)c1[N+](C)(C)C)c4cc(Br)c(Oc3ccc(C(=O)c2ccc(*)cc2)cc3)cc4[N+](C)(C)C)c5[N+](C)(C)C,O=C(c3ccc(Oc2ccc(Cc1ccc(O*)cc1)cc2)cc3)c4ccc(*)cc4,*CC*,20,80,0,0,0,0,0,0,0,0,0,0,0,0,0,0,0,0,0,0,20,1.63,25,25,OHCond(mS/cm),0,0.4
Cc5c([N+](C)(C)C)c(Br)cc(C(c1ccc(O*)c(Br)c1[N+](C)(C)C)c4cc(Br)c(Oc3ccc(C(=O)c2ccc(*)cc2)cc3)cc4[N+](C)(C)C)c5[N+](C)(C)C,O=C(c3ccc(Oc2ccc(Cc1ccc(O*)cc1)cc2)cc3)c4ccc(*)cc4,*CC*,10,90,0,0,0,0,0,0,0,0,0,0,0,0,0,0,0,0,0,0,40,0.92,25,25,OHCond(mS/cm),0,0.407
Cc5c([N+](C)(C)C)c(Br)cc(C(c1ccc(O*)c(Br)c1[N+](C)(C)C)c4cc(Br)c(Oc3ccc(C(=O)c2ccc(*)cc2)cc3)cc4[N+](C)(C)C)c5[N+](C)(C)C,O=C(c3ccc(Oc2ccc(Cc1ccc(O*)cc1)cc2)cc3)c4ccc(*)cc4,*CC*,30,70,0,0,0,0,0,0,0,0,0,0,0,0,0,0,0,0,0,0,20,2.2,25,25,OHCond(mS/cm),0,0.52
Cc5c([N+](C)(C)C)c(Br)cc(C(c1ccc(O*)c(Br)c1[N+](C)(C)C)c4cc(Br)c(Oc3ccc(C(=O)c2ccc(*)cc2)cc3)cc4[N+](C)(C)C)c5[N+](C)(C)C,O=C(c3ccc(Oc2ccc(Cc1ccc(O*)cc1)cc2)cc3)c4ccc(*)cc4,*CC*,10,90,0,0,0,0,0,0,0,0,0,0,0,0,0,0,0,0,0,0,60,0.92,25,25,OHCond(mS/cm),0,0.558
