Repository: Ramprasad-Group/polyVERSE

The data has been made available along with the following paper:

Schertzer, William; Al Otmi, Mohammed; Sampath, Janani; Lively, Ryan; Ramprasad, Rampid, "AI-Assisted Physics-Informed Predictions of Degradation Behavior of Polymeric Anion Exchange Membranes", The Journal of Physical Chemistry, Part B: Biophysics, Biomaterials, Liquids, Soft Matter, Section: B: Soft Matter, Fluid Interfaces, Colloids, Polymers, and Glassy Materials 

The dataset is split into two files that are joined on **DOI** + **Sample Name**:
* **aem_aging.csv**: property measurements over the course of alkaline stability tests (4,232 rows, 272 samples from 54 papers)

File: Other/Conductivity_anionic_aging/aem_aging.csv (part 6 of 10)
smiles1,smiles2,smiles3,c1,c2,c3,solvent_NaOH (M),solvent_KOH (M),additive_glutaraldehyde (wt%),additive_1-vinyl-propyltriethoxysilane-imidazolium  (wt%),additive_Polyvinylbenzyl_chloride (wt%),additive_phenyl-Silsesquioxane  (wt%),additive_Im-phenyl-Silsesquioxane  (wt%),additive_QA-Silsesquioxane  (wt%),additive_hexanedithiol  (wt%),additive_octanedithiol  (wt%),additive_PEG  (wt%),additive_PE  (wt%),additive_ZrO2  (wt%),additive_diethanediol  (wt%),additive_halloysite_nanotube  (wt%),additive_Polyvinyl_Imidazolium  (wt%),additive_PAGE  (wt%),RH (%),theor_IEC (meq/g),stability_test_temp (C),prop_test_temp (C),prop,time(h),value
Cc5c([N+](C)(C)C)c(Br)cc(C(c1ccc(O*)c(Br)c1[N+](C)(C)C)c4cc(Br)c(Oc3ccc(C(=O)c2ccc(*)cc2)cc3)cc4[N+](C)(C)C)c5[N+](C)(C)C,O=C(c3ccc(Oc2ccc(Cc1ccc(O*)cc1)cc2)cc3)c4ccc(*)cc4,*CC*,40,60,0,0,0,0,0,0,0,0,0,0,0,0,0,0,0,0,0,0,20,2.66,25,25,OHCond(mS/cm),0,0.619
Cc5c([N+](C)(C)C)c(Br)cc(C(c1ccc(O*)c(Br)c1[N+](C)(C)C)c4cc(Br)c(Oc3ccc(C(=O)c2ccc(*)cc2)cc3)cc4[N+](C)(C)C)c5[N+](C)(C)C,O=C(c3ccc(Oc2ccc(Cc1ccc(O*)cc1)cc2)cc3)c4ccc(*)cc4,*CC*,20,80,0,0,0,0,0,0,0,0,0,0,0,0,0,0,0,0,0,0,40,1.63,25,25,OHCond(mS/cm),0,0.623
Cc5c([N+](C)(C)C)c(Br)cc(C(c1ccc(O*)c(Br)c1[N+](C)(C)C)c4cc(Br)c(Oc3ccc(C(=O)c2ccc(*)cc2)cc3)cc4[N+](C)(C)C)c5[N+](C)(C)C,O=C(c3ccc(Oc2ccc(Cc1ccc(O*)cc1)cc2)cc3)c4ccc(*)cc4,*CC*,10,90,0,0,0,0,0,0,0,0,0,0,0,0,0,0,0,0,0,0,80,0.92,25,25,OHCond(mS/cm),0,0.702
Cc5c([N+](C)(C)C)c(Br)cc(C(c1ccc(O*)c(Br)c1[N+](C)(C)C)c4cc(Br)c(Oc3ccc(C(=O)c2ccc(*)cc2)cc3)cc4[N+](C)(C)C)c5[N+](C)(C)C,O=C(c3ccc(Oc2ccc(Cc1ccc(O*)cc1)cc2)cc3)c4ccc(*)cc4,*CC*,30,70,0,0,0,0,0,0,0,0,0,0,0,0,0,0,0,0,0,0,40,2.2,25,25,OHCond(mS/cm),0,0.731
Cc5c([N+](C)(C)C)c(Br)cc(C(c1ccc(O*)c(Br)c1[N+](C)(C)C)c4cc(Br)c(Oc3ccc(C(=O)c2ccc(*)cc2)cc3)cc4[N+](C)(C)C)c5[N+](C)(C)C,O=C(c3ccc(Oc2ccc(Cc1ccc(O*)cc1)cc2)cc3)c4ccc(*)cc4,*CC*,50,50,0,0,0,0,0,0,0,0,0,0,0,0,0,0,0,0,0,0,20,3.05,25,25,OHCond(mS/cm),0,0.731
Cc5c([N+](C)(C)C)c(Br)cc(C(c1ccc(O*)c(Br)c1[N+](C)(C)C)c4cc(Br)c(Oc3ccc(C(=O)c2ccc(*)cc2)cc3)cc4[N+](C)(C)C)c5[N+](C)(C)C,O=C(c3ccc(Oc2ccc(Cc1ccc(O*)cc1)cc2)cc3)c4ccc(*)cc4,*CC*,10,90,0,0,0,0,0,0,0,0,0,0,0,0,0,0,0,0,0,0,90,0.92,25,25,OHCond(mS/cm),0,0.788
Cc5c([N+](C)(C)C)c(Br)cc(C(c1ccc(O*)c(Br)c1[N+](C)(C)C)c4cc(Br)c(Oc3ccc(C(=O)c2ccc(*)cc2)cc3)cc4[N+](C)(C)C)c5[N+](C)(C)C,O=C(c3ccc(Oc2ccc(Cc1ccc(O*)cc1)cc2)cc3)c4ccc(*)cc4,*CC*,20,80,0,0,0,0,0,0,0,0,0,0,0,0,0,0,0,0,0,0,60,1.63,25,25,OHCond(mS/cm),0,0.794
Cc5c([N+](C)(C)C)c(Br)cc(C(c1ccc(O*)c(Br)c1[N+](C)(C)C)c4cc(Br)c(Oc3ccc(C(=O)c2ccc(*)cc2)cc3)cc4[N+](C)(C)C)c5[N+](C)(C)C,O=C(c3ccc(Oc2ccc(Cc1ccc(O*)cc1)cc2)cc3)c4ccc(*)cc4,*CC*,40,60,0,0,0,0,0,0,0,0,0,0,0,0,0,0,0,0,0,0,40,2.66,25,25,OHCond(mS/cm),0,0.831
Cc5c([N+](C)(C)C)c(Br)cc(C(c1ccc(O*)c(Br)c1[N+](C)(C)C)c4cc(Br)c(Oc3ccc(C(=O)c2ccc(*)cc2)cc3)cc4[N+](C)(C)C)c5[N+](C)(C)C,O=C(c3ccc(Oc2ccc(Cc1ccc(O*)cc1)cc2)cc3)c4ccc(*)cc4,*CC*,30,70,0,0,0,0,0,0,0,0,0,0,0,0,0,0,0,0,0,0,60,2.2,25,25,OHCond(mS/cm),0,0.9
Cc5c([N+](C)(C)C)c(Br)cc(C(c1ccc(O*)c(Br)c1[N+](C)(C)C)c4cc(Br)c(Oc3ccc(C(=O)c2ccc(*)cc2)cc3)cc4[N+](C)(C)C)c5[N+](C)(C)C,O=C(c3ccc(Oc2ccc(Cc1ccc(O*)cc1)cc2)cc3)c4ccc(*)cc4,*CC*,50,50,0,0,0,0,0,0,0,0,0,0,0,0,0,0,0,0,0,0,40,3.05,25,25,OHCond(mS/cm),0,0.953
Cc5c([N+](C)(C)C)c(Br)cc(C(c1ccc(O*)c(Br)c1[N+](C)(C)C)c4cc(Br)c(Oc3ccc(C(=O)c2ccc(*)cc2)cc3)cc4[N+](C)(C)C)c5[N+](C)(C)C,O=C(c3ccc(Oc2ccc(Cc1ccc(O*)cc1)cc2)cc3)c4ccc(*)cc4,*CC*,20,80,0,0,0,0,0,0,0,0,0,0,0,0,0,0,0,0,0,0,80,1.63,25,25,OHCond(mS/cm),0,0.965
Cc5c([N+](C)(C)C)c(Br)cc(C(c1ccc(O*)c(Br)c1[N+](C)(C)C)c4cc(Br)c(Oc3ccc(C(=O)c2ccc(*)cc2)cc3)cc4[N+](C)(C)C)c5[N+](C)(C)C,O=C(c3ccc(Oc2ccc(Cc1ccc(O*)cc1)cc2)cc3)c4ccc(*)cc4,*CC*,40,60,0,0,0,0,0,0,0,0,0,0,0,0,0,0,0,0,0,0,60,2.66,25,25,OHCond(mS/cm),0,1.001
Cc5c([N+](C)(C)C)c(Br)cc(C(c1ccc(O*)c(Br)c1[N+](C)(C)C)c4cc(Br)c(Oc3ccc(C(=O)c2ccc(*)cc2)cc3)cc4[N+](C)(C)C)c5[N+](C)(C)C,O=C(c3ccc(Oc2ccc(Cc1ccc(O*)cc1)cc2)cc3)c4ccc(*)cc4,*CC*,20,80,0,0,0,0,0,0,0,0,0,0,0,0,0,0,0,0,0,0,90,1.63,25,25,OHCond(mS/cm),0,1.064
Cc5c([N+](C)(C)C)c(Br)cc(C(c1ccc(O*)c(Br)c1[N+](C)(C)C)c4cc(Br)c(Oc3ccc(C(=O)c2ccc(*)cc2)cc3)cc4[N+](C)(C)C)c5[N+](C)(C)C,O=C(c3ccc(Oc2ccc(Cc1ccc(O*)cc1)cc2)cc3)c4ccc(*)cc4,*CC*,30,70,0,0,0,0,0,0,0,0,0,0,0,0,0,0,0,0,0,0,80,2.2,25,25,OHCond(mS/cm),0,1.096
Cc5c([N+](C)(C)C)c(Br)cc(C(c1ccc(O*)c(Br)c1[N+](C)(C)C)c4cc(Br)c(Oc3ccc(C(=O)c2ccc(*)cc2)cc3)cc4[N+](C)(C)C)c5[N+](C)(C)C,O=C(c3ccc(Oc2ccc(Cc1ccc(O*)cc1)cc2)cc3)c4ccc(*)cc4,*CC*,50,50,0,0,0,0,0,0,0,0,0,0,0,0,0,0,0,0,0,0,60,3.05,25,25,OHCond(mS/cm),0,1.122
Cc5c([N+](C)(C)C)c(Br)cc(C(c1ccc(O*)c(Br)c1[N+](C)(C)C)c4cc(Br)c(Oc3ccc(C(=O)c2ccc(*)cc2)cc3)cc4[N+](C)(C)C)c5[N+](C)(C)C,O=C(c3ccc(Oc2ccc(Cc1ccc(O*)cc1)cc2)cc3)c4ccc(*)cc4,*CC*,40,60,0,0,0,0,0,0,0,0,0,0,0,0,0,0,0,0,0,0,80,2.66,25,25,OHCond(mS/cm),0,1.186
Cc5c([N+](C)(C)C)c(Br)cc(C(c1ccc(O*)c(Br)c1[N+](C)(C)C)c4cc(Br)c(Oc3ccc(C(=O)c2ccc(*)cc2)cc3)cc4[N+](C)(C)C)c5[N+](C)(C)C,O=C(c3ccc(Oc2ccc(Cc1ccc(O*)cc1)cc2)cc3)c4ccc(*)cc4,*CC*,30,70,0,0,0,0,0,0,0,0,0,0,0,0,0,0,0,0,0,0,90,2.2,25,25,OHCond(mS/cm),0,1.204
Cc5c([N+](C)(C)C)c(Br)cc(C(c1ccc(O*)c(Br)c1[N+](C)(C)C)c4cc(Br)c(Oc3ccc(C(=O)c2ccc(*)cc2)cc3)cc4[N+](C)(C)C)c5[N+](C)(C)C,O=C(c3ccc(Oc2ccc(Cc1ccc(O*)cc1)cc2)cc3)c4ccc(*)cc4,*CC*,40,60,0,0,0,0,0,0,0,0,0,0,0,0,0,0,0,0,0,0,90,2.66,25,25,OHCond(mS/cm),0,1.3
Cc5c([N+](C)(C)C)c(Br)cc(C(c1ccc(O*)c(Br)c1[N+](C)(C)C)c4cc(Br)c(Oc3ccc(C(=O)c2ccc(*)cc2)cc3)cc4[N+](C)(C)C)c5[N+](C)(C)C,O=C(c3ccc(Oc2ccc(Cc1ccc(O*)cc1)cc2)cc3)c4ccc(*)cc4,*CC*,50,50,0,0,0,0,0,0,0,0,0,0,0,0,0,0,0,0,0,0,80,3.05,25,25,OHCond(mS/cm),0,1.318
Cc5c([N+](C)(C)C)c(Br)cc(C(c1ccc(O*)c(Br)c1[N+](C)(C)C)c4cc(Br)c(Oc3ccc(C(=O)c2ccc(*)cc2)cc3)cc4[N+](C)(C)C)c5[N+](C)(C)C,O=C(c3ccc(Oc2ccc(Cc1ccc(O*)cc1)cc2)cc3)c4ccc(*)cc4,*CC*,50,50,0,0,0,0,0,0,0,0,0,0,0,0,0,0,0,0,0,0,90,3.05,25,25,OHCond(mS/cm),0,1.44
[*]c1c(F)c(F)c(c2c(F)c(F)c(Oc3ccc(C(C(F)(F)F)(c4ccc(O[*])cc4)C(F)(F)F)cc3)c(F)c2F)c(F)c1F,Fc1c(F)c(c2c(F)c(F)c(O[*])c(F)c2F)c(F)c(F)c1OC3=CC=C(OC4=C(C[N+](C)(C)C)C=C(O[*])C=C4)C(C[N+](C)(C)C)=C3,*CC*,40,60,0,0,0,0,0,0,0,0,0,0,0,0,0,0,0,0,0,0,100,1.86,25,80,OHCond(mS/cm),0,1.32
Fc1c(F)c(c2c(F)c(F)c(Oc3ccc(C(C(F)(F)F)(C(F)(F)F)c4ccc(Oc5c(F)c(F)c(c6c(F)c(F)c(Oc7ccc(C(C(F)(F)F)(C(F)(F)F)c8ccc(Oc9c(F)c(F)c(c%10c(F)c(F)c(Oc%11ccc(C(C(F)(F)F)(C(F)(F)F)c%12ccc(Oc%13c(F)c(F)c(c%14c(F)c(F)c(OC%15=CC=C([*])C=C%15)c(F)c%14F)c(F)c%13F)cc%12)cc%11)c(F)c%10F)c(F)c9F)cc8)cc7)c(F)c6F)c(F)c5F)cc4)cc3)c(F)c2F)c(F)c(F)c1Oc%16ccc(C(C(F)(F)F)(c%17ccc(Oc%18ccc(Oc%19c(F)c(F)c(c%20c(F)c(F)c(Oc%21ccc([*])cc%21)c(F)c%20F)c(F)c%19F)cc%18)cc%17)C(F)(F)F)cc%16,[*]C1=CC(C[N+](C)(C)C)=C([*])C=C1,[*]C1=CC=C([*])C=C1,10,17,72,0,0,0,0,0,0,0,0,0,0,0,0,0,0,0,0,0,100,0.44,25,30,OHCond(mS/cm),0,1.35
Fc1c(F)c(c2c(F)c(F)c(Oc3ccc(C(C(F)(F)F)(C(F)(F)F)c4ccc(Oc5c(F)c(F)c(c6c(F)c(F)c(Oc7ccc(C(C(F)(F)F)(C(F)(F)F)c8ccc(Oc9c(F)c(F)c(c%10c(F)c(F)c(Oc%11ccc(C(C(F)(F)F)(C(F)(F)F)c%12ccc(Oc%13c(F)c(F)c(c%14c(F)c(F)c(OC%15=CC=C([*])C=C%15)c(F)c%14F)c(F)c%13F)cc%12)cc%11)c(F)c%10F)c(F)c9F)cc8)cc7)c(F)c6F)c(F)c5F)cc4)cc3)c(F)c2F)c(F)c(F)c1Oc%16ccc(C(C(F)(F)F)(c%17ccc(Oc%18ccc(Oc%19c(F)c(F)c(c%20c(F)c(F)c(Oc%21ccc([*])cc%21)c(F)c%20F)c(F)c%19F)cc%18)cc%17)C(F)(F)F)cc%16,[*]C1=CC(C[N+](C)(C)C)=C([*])C=C1,[*]C1=CC=C([*])C=C1,10,17,72,0,0,0,0,0,0,0,0,0,0,0,0,0,0,0,0,0,100,0.44,25,40,OHCond(mS/cm),0,1.429
[*]c1c(F)c(F)c(c2c(F)c(F)c(Oc3ccc(C(C(F)(F)F)(c4ccc(O[*])cc4)C(F)(F)F)cc3)c(F)c2F)c(F)c1F,Fc1c(F)c(c2c(F)c(F)c(O[*])c(F)c2F)c(F)c(F)c1OC3=CC=C(OC4=C(C[N+](C)(C)C)C=C(O[*])C=C4)C(C[N+](C)(C)C)=C3,*CC*,25,75,0,0,0,0,0,0,0,0,0,0,0,0,0,0,0,0,0,0,100,2.31,25,30,OHCond(mS/cm),0,1.532
Fc1c(F)c(c2c(F)c(F)c(Oc3ccc(C(C(F)(F)F)(C(F)(F)F)c4ccc(Oc5c(F)c(F)c(c6c(F)c(F)c(Oc7ccc(C(C(F)(F)F)(C(F)(F)F)c8ccc(Oc9c(F)c(F)c(c%10c(F)c(F)c(Oc%11ccc(C(C(F)(F)F)(C(F)(F)F)c%12ccc(Oc%13c(F)c(F)c(c%14c(F)c(F)c(OC%15=CC=C([*])C=C%15)c(F)c%14F)c(F)c%13F)cc%12)cc%11)c(F)c%10F)c(F)c9F)cc8)cc7)c(F)c6F)c(F)c5F)cc4)cc3)c(F)c2F)c(F)c(F)c1Oc%16ccc(C(C(F)(F)F)(c%17ccc(Oc%18ccc(Oc%19c(F)c(F)c(c%20c(F)c(F)c(Oc%21ccc([*])cc%21)c(F)c%20F)c(F)c%19F)cc%18)cc%17)C(F)(F)F)cc%16,[*]C1=CC(C[N+](C)(C)C)=C([*])C=C1,[*]C1=CC=C([*])C=C1,10,17,72,0,0,0,0,0,0,0,0,0,0,0,0,0,0,0,0,0,100,0.44,25,60,OHCond(mS/cm),0,1.556
[*]c1c(F)c(F)c(c2c(F)c(F)c(Oc3ccc(C(C(F)(F)F)(c4ccc(O[*])cc4)C(F)(F)F)cc3)c(F)c2F)c(F)c1F,Fc1c(F)c(c2c(F)c(F)c(O[*])c(F)c2F)c(F)c(F)c1OC3=CC=C(OC4=C(C[N+](C)(C)C)C=C(O[*])C=C4)C(C[N+](C)(C)C)=C3,*CC*,25,75,0,0,0,0,0,0,0,0,0,0,0,0,0,0,0,0,0,0,100,2.31,25,40,OHCond(mS/cm),0,1.608
Fc1c(F)c(c2c(F)c(F)c(Oc3ccc(C(C(F)(F)F)(C(F)(F)F)c4ccc(Oc5c(F)c(F)c(c6c(F)c(F)c(Oc7ccc(C(C(F)(F)F)(C(F)(F)F)c8ccc(Oc9c(F)c(F)c(c%10c(F)c(F)c(Oc%11ccc(C(C(F)(F)F)(C(F)(F)F)c%12ccc(Oc%13c(F)c(F)c(c%14c(F)c(F)c(OC%15=CC=C([*])C=C%15)c(F)c%14F)c(F)c%13F)cc%12)cc%11)c(F)c%10F)c(F)c9F)cc8)cc7)c(F)c6F)c(F)c5F)cc4)cc3)c(F)c2F)c(F)c(F)c1Oc%16ccc(C(C(F)(F)F)(c%17ccc(Oc%18ccc(Oc%19c(F)c(F)c(c%20c(F)c(F)c(Oc%21ccc([*])cc%21)c(F)c%20F)c(F)c%19F)cc%18)cc%17)C(F)(F)F)cc%16,[*]C1=CC(C[N+](C)(C)C)=C([*])C=C1,[*]C1=CC=C([*])C=C1,10,17,72,0,0,0,0,0,0,0,0,0,0,0,0,0,0,0,0,0,100,0.44,25,80,OHCond(mS/cm),0,1.651
Fc1c(F)c(c2c(F)c(F)c(Oc3ccc(C(C(F)(F)F)(C(F)(F)F)c4ccc(Oc5c(F)c(F)c(c6c(F)c(F)c(Oc7ccc(C(C(F)(F)F)(C(F)(F)F)c8ccc(Oc9c(F)c(F)c(c%10c(F)c(F)c(Oc%11ccc(C(C(F)(F)F)(C(F)(F)F)c%12ccc(Oc%13c(F)c(F)c(c%14c(F)c(F)c(OC%15=CC=C([*])C=C%15)c(F)c%14F)c(F)c%13F)cc%12)cc%11)c(F)c%10F)c(F)c9F)cc8)cc7)c(F)c6F)c(F)c5F)cc4)cc3)c(F)c2F)c(F)c(F)c1Oc%16ccc(C(C(F)(F)F)(c%17ccc(Oc%18ccc(Oc%19c(F)c(F)c(c%20c(F)c(F)c(Oc%21ccc([*])cc%21)c(F)c%20F)c(F)c%19F)cc%18)cc%17)C(F)(F)F)cc%16,[*]C1=CC(C[N+](C)(C)C)=C([*])C=C1,[*]C1=CC=C([*])C=C1,7,18,75,0,0,0,0,0,0,0,0,0,0,0,0,0,0,0,0,0,100,0.6,25,30,OHCond(mS/cm),0,1.706
[*]c1c(F)c(F)c(c2c(F)c(F)c(Oc3ccc(C(C(F)(F)F)(c4ccc(O[*])cc4)C(F)(F)F)cc3)c(F)c2F)c(F)c1F,Fc1c(F)c(c2c(F)c(F)c(O[*])c(F)c2F)c(F)c(F)c1OC3=CC=C(OC4=C(C[N+](C)(C)C)C=C(O[*])C=C4)C(C[N+](C)(C)C)=C3,*CC*,25,75,0,0,0,0,0,0,0,0,0,0,0,0,0,0,0,0,0,0,100,2.31,25,60,OHCond(mS/cm),0,1.722
Fc1c(F)c(c2c(F)c(F)c(Oc3ccc(C(C(F)(F)F)(C(F)(F)F)c4ccc(Oc5c(F)c(F)c(c6c(F)c(F)c(Oc7ccc(C(C(F)(F)F)(C(F)(F)F)c8ccc(Oc9c(F)c(F)c(c%10c(F)c(F)c(Oc%11ccc(C(C(F)(F)F)(C(F)(F)F)c%12ccc(Oc%13c(F)c(F)c(c%14c(F)c(F)c(OC%15=CC=C([*])C=C%15)c(F)c%14F)c(F)c%13F)cc%12)cc%11)c(F)c%10F)c(F)c9F)cc8)cc7)c(F)c6F)c(F)c5F)cc4)cc3)c(F)c2F)c(F)c(F)c1Oc%16ccc(C(C(F)(F)F)(c%17ccc(Oc%18ccc(Oc%19c(F)c(F)c(c%20c(F)c(F)c(Oc%21ccc([*])cc%21)c(F)c%20F)c(F)c%19F)cc%18)cc%17)C(F)(F)F)cc%16,[*]C1=CC(C[N+](C)(C)C)=C([*])C=C1,[*]C1=CC=C([*])C=C1,7,18,75,0,0,0,0,0,0,0,0,0,0,0,0,0,0,0,0,0,100,0.6,25,40,OHCond(mS/cm),0,1.774
[*]c1c(F)c(F)c(c2c(F)c(F)c(Oc3ccc(C(C(F)(F)F)(c4ccc(O[*])cc4)C(F)(F)F)cc3)c(F)c2F)c(F)c1F,Fc1c(F)c(c2c(F)c(F)c(O[*])c(F)c2F)c(F)c(F)c1OC3=CC=C(OC4=C(C[N+](C)(C)C)C=C(O[*])C=C4)C(C[N+](C)(C)C)=C3,*CC*,25,75,0,0,0,0,0,0,0,0,0,0,0,0,0,0,0,0,0,0,100,2.31,25,80,OHCond(mS/cm),0,1.801
Fc1c(F)c(c2c(F)c(F)c(Oc3ccc(C(C(F)(F)F)(C(F)(F)F)c4ccc(Oc5c(F)c(F)c(c6c(F)c(F)c(Oc7ccc(C(C(F)(F)F)(C(F)(F)F)c8ccc(Oc9c(F)c(F)c(c%10c(F)c(F)c(Oc%11ccc(C(C(F)(F)F)(C(F)(F)F)c%12ccc(Oc%13c(F)c(F)c(c%14c(F)c(F)c(OC%15=CC=C([*])C=C%15)c(F)c%14F)c(F)c%13F)cc%12)cc%11)c(F)c%10F)c(F)c9F)cc8)cc7)c(F)c6F)c(F)c5F)cc4)cc3)c(F)c2F)c(F)c(F)c1Oc%16ccc(C(C(F)(F)F)(c%17ccc(Oc%18ccc(Oc%19c(F)c(F)c(c%20c(F)c(F)c(Oc%21ccc([*])cc%21)c(F)c%20F)c(F)c%19F)cc%18)cc%17)C(F)(F)F)cc%16,[*]C1=CC(C[N+](C)(C)C)=C([*])C=C1,[*]C1=CC=C([*])C=C1,9,18,73,0,0,0,0,0,0,0,0,0,0,0,0,0,0,0,0,0,100,0.5,25,30,OHCond(mS/cm),0,1.877
Fc1c(F)c(c2c(F)c(F)c(Oc3ccc(C(C(F)(F)F)(C(F)(F)F)c4ccc(Oc5c(F)c(F)c(c6c(F)c(F)c(Oc7ccc(C(C(F)(F)F)(C(F)(F)F)c8ccc(Oc9c(F)c(F)c(c%10c(F)c(F)c(Oc%11ccc(C(C(F)(F)F)(C(F)(F)F)c%12ccc(Oc%13c(F)c(F)c(c%14c(F)c(F)c(OC%15=CC=C([*])C=C%15)c(F)c%14F)c(F)c%13F)cc%12)cc%11)c(F)c%10F)c(F)c9F)cc8)cc7)c(F)c6F)c(F)c5F)cc4)cc3)c(F)c2F)c(F)c(F)c1Oc%16ccc(C(C(F)(F)F)(c%17ccc(Oc%18ccc(Oc%19c(F)c(F)c(c%20c(F)c(F)c(Oc%21ccc([*])cc%21)c(F)c%20F)c(F)c%19F)cc%18)cc%17)C(F)(F)F)cc%16,[*]C1=CC(C[N+](C)(C)C)=C([*])C=C1,[*]C1=CC=C([*])C=C1,7,18,75,0,0,0,0,0,0,0,0,0,0,0,0,0,0,0,0,0,100,0.6,25,60,OHCond(mS/cm),0,1.908
Fc1c(F)c(c2c(F)c(F)c(Oc3ccc(C(C(F)(F)F)(C(F)(F)F)c4ccc(Oc5c(F)c(F)c(c6c(F)c(F)c(Oc7ccc(C(C(F)(F)F)(C(F)(F)F)c8ccc(Oc9c(F)c(F)c(c%10c(F)c(F)c(Oc%11ccc(C(C(F)(F)F)(C(F)(F)F)c%12ccc(Oc%13c(F)c(F)c(c%14c(F)c(F)c(OC%15=CC=C([*])C=C%15)c(F)c%14F)c(F)c%13F)cc%12)cc%11)c(F)c%10F)c(F)c9F)cc8)cc7)c(F)c6F)c(F)c5F)cc4)cc3)c(F)c2F)c(F)c(F)c1Oc%16ccc(C(C(F)(F)F)(c%17ccc(Oc%18ccc(Oc%19c(F)c(F)c(c%20c(F)c(F)c(Oc%21ccc([*])cc%21)c(F)c%20F)c(F)c%19F)cc%18)cc%17)C(F)(F)F)cc%16,[*]C1=CC(C[N+](C)(C)C)=C([*])C=C1,[*]C1=CC=C([*])C=C1,9,18,73,0,0,0,0,0,0,0,0,0,0,0,0,0,0,0,0,0,100,0.5,25,40,OHCond(mS/cm),0,1.959
Fc1c(F)c(c2c(F)c(F)c(Oc3ccc(C(C(F)(F)F)(C(F)(F)F)c4ccc(Oc5c(F)c(F)c(c6c(F)c(F)c(Oc7ccc(C(C(F)(F)F)(C(F)(F)F)c8ccc(Oc9c(F)c(F)c(c%10c(F)c(F)c(Oc%11ccc(C(C(F)(F)F)(C(F)(F)F)c%12ccc(Oc%13c(F)c(F)c(c%14c(F)c(F)c(OC%15=CC=C([*])C=C%15)c(F)c%14F)c(F)c%13F)cc%12)cc%11)c(F)c%10F)c(F)c9F)cc8)cc7)c(F)c6F)c(F)c5F)cc4)cc3)c(F)c2F)c(F)c(F)c1Oc%16ccc(C(C(F)(F)F)(c%17ccc(Oc%18ccc(Oc%19c(F)c(F)c(c%20c(F)c(F)c(Oc%21ccc([*])cc%21)c(F)c%20F)c(F)c%19F)cc%18)cc%17)C(F)(F)F)cc%16,[*]C1=CC(C[N+](C)(C)C)=C([*])C=C1,[*]C1=CC=C([*])C=C1,7,18,75,0,0,0,0,0,0,0,0,0,0,0,0,0,0,0,0,0,100,0.6,25,80,OHCond(mS/cm),0,1.968
Fc1c(F)c(c2c(F)c(F)c(Oc3ccc(C(C(F)(F)F)(C(F)(F)F)c4ccc(Oc5c(F)c(F)c(c6c(F)c(F)c(Oc7ccc(C(C(F)(F)F)(C(F)(F)F)c8ccc(Oc9c(F)c(F)c(c%10c(F)c(F)c(Oc%11ccc(C(C(F)(F)F)(C(F)(F)F)c%12ccc(Oc%13c(F)c(F)c(c%14c(F)c(F)c(OC%15=CC=C([*])C=C%15)c(F)c%14F)c(F)c%13F)cc%12)cc%11)c(F)c%10F)c(F)c9F)cc8)cc7)c(F)c6F)c(F)c5F)cc4)cc3)c(F)c2F)c(F)c(F)c1Oc%16ccc(C(C(F)(F)F)(c%17ccc(Oc%18ccc(Oc%19c(F)c(F)c(c%20c(F)c(F)c(Oc%21ccc([*])cc%21)c(F)c%20F)c(F)c%19F)cc%18)cc%17)C(F)(F)F)cc%16,[*]C1=CC(C[N+](C)(C)C)=C([*])C=C1,[*]C1=CC=C([*])C=C1,9,18,73,0,0,0,0,0,0,0,0,0,0,0,0,0,0,0,0,0,100,0.5,25,60,OHCond(mS/cm),0,2.075
Fc1c(F)c(c2c(F)c(F)c(Oc3ccc(C(C(F)(F)F)(C(F)(F)F)c4ccc(Oc5c(F)c(F)c(c6c(F)c(F)c(Oc7ccc(C(C(F)(F)F)(C(F)(F)F)c8ccc(Oc9c(F)c(F)c(c%10c(F)c(F)c(Oc%11ccc(C(C(F)(F)F)(C(F)(F)F)c%12ccc(Oc%13c(F)c(F)c(c%14c(F)c(F)c(OC%15=CC=C([*])C=C%15)c(F)c%14F)c(F)c%13F)cc%12)cc%11)c(F)c%10F)c(F)c9F)cc8)cc7)c(F)c6F)c(F)c5F)cc4)cc3)c(F)c2F)c(F)c(F)c1Oc%16ccc(C(C(F)(F)F)(c%17ccc(Oc%18ccc(Oc%19c(F)c(F)c(c%20c(F)c(F)c(Oc%21ccc([*])cc%21)c(F)c%20F)c(F)c%19F)cc%18)cc%17)C(F)(F)F)cc%16,[*]C1=CC(C[N+](C)(C)C)=C([*])C=C1,[*]C1=CC=C([*])C=C1,9,18,73,0,0,0,0,0,0,0,0,0,0,0,0,0,0,0,0,0,100,0.5,25,80,OHCond(mS/cm),0,2.14
Cc7cc(C)c(c6ccc(c5c(C)cc(C)c(c4n(C)c3cc(c1ccc2c(c1)n(C)c(*)[n+]2C)ccc3[n+]4C)c5C)cc6)c(C)c7*,*CC*,*CC*,100,0,0,0,0,0,0,0,0,0,0,0,0,0,0,0,0,0,0,0,100,3.32,25,22,OHCond(mS/cm),0,0.146
FC(F)(C(*)(c1ccc(c2cc(c3ccc(*)cc3)ccc2)cc1)CCCCC[N+](C)(C)C)F,*CC*,*CC*,100,0,0,0,0,0,0,0,0,0,0,0,0,0,0,0,0,0,0,0,100,2.28,25,80,OHCond(mS/cm),0,2.049
OC(c1ccccc1)(c2cc(C[N+](C)(C)C)c(Oc3ccc(C(c4ccc(C(c5ccc([*])cc5)=O)cc4)=O)cc3)c(C)c2)c6cc(C)c(O[*])c(C[N+](C)(C)C)c6,BrC(c1ccccc1)(c2cc(C[N+](C)(C)C)c(Oc3ccc(C(c4ccc(C(c5ccc([*])cc5)=O)cc4)=O)cc3)c(C)c2)c6cc(C)c(O[*])c(C[N+](C)(C)C)c6,Cc1c(O[*])c(C)cc(C(c2ccccc2)(c3cc(C)c(Oc4ccc(C(c5ccc(C(c6ccc([*])cc6)=O)cc5)=O)cc4)cc3)C[N+](C)(C)C)c1,40,40,20,0,0,0,0,0,0,0,0,0,0,0,0,0,0,0,0,0,100,2.38,25,20,OHCond(mS/cm),0,0.342
OC(c1ccccc1)(c2cc(C[N+](C)(C)C)c(Oc3ccc(C(c4ccc(C(c5ccc([*])cc5)=O)cc4)=O)cc3)c(C)c2)c6cc(C)c(O[*])c(C[N+](C)(C)C)c6,BrC(c1ccccc1)(c2cc(C[N+](C)(C)C)c(Oc3ccc(C(c4ccc(C(c5ccc([*])cc5)=O)cc4)=O)cc3)c(C)c2)c6cc(C)c(O[*])c(C[N+](C)(C)C)c6,Cc1c(O[*])c(C)cc(C(c2ccccc2)(c3cc(C)c(Oc4ccc(C(c5ccc(C(c6ccc([*])cc6)=O)cc5)=O)cc4)cc3)C[N+](C)(C)C)c1,40,40,20,0,0,0,0,0,0,0,0,0,0,0,0,0,0,0,0,0,100,2.38,25,80,OHCond(mS/cm),0,0.74
Cc5cc(C(Br)(c1ccccc1)c4cc(C)c(Oc3ccc(S(=O)(=O)c2ccc(*)cc2)cc3)c(C[N+](C)(C)C)c4)cc(C)c5O*,Cc5cc(C(O)(c1ccccc1)c4cc(C)c(Oc3ccc(S(=O)(=O)c2ccc(*)cc2)cc3)c(C[N+](C)(C)C)c4)cc(C)c5O*,OC(c1ccccc1)(c2cc(C)c(Oc3ccc(S(=O)(c4ccc([*])cc4)=O)cc3)c(C[N+](C)(C)C)c2)c5cc(C)c(O[*])c(C[N+](C)(C)C)c5,40,40,20,0,0,0,0,0,0,0,0,0,0,0,0,0,0,0,0,0,100,1.83,25,20,OHCond(mS/cm),0,0.792
OC(c1ccccc1)(c2cc(C[N+](C)(C)C)c(Oc3ccc(C(c4ccc([*])cc4)=O)cc3)c(C)c2)c5cc(C)c(O[*])c(C[N+](C)(C)C)c5,BrC(c1ccccc1)(c2cc(C[N+](C)(C)C)c(Oc3ccc(C(c4ccc([*])cc4)=O)cc3)c(C)c2)c5cc(C)c(O[*])c(C[N+](C)(C)C)c5,Cc1c(O[*])c(C)cc(C(c2ccccc2)(c3cc(C)c(Oc4ccc(C(c5ccc([*])cc5)=O)cc4)c(C)c3)C[N+](C)(C)C)c1,38.5,38.5,23,0,0,0,0,0,0,0,0,0,0,0,0,0,0,0,0,0,100,2.71,25,20,OHCond(mS/cm),0,0.898
Cc5cc(C(Br)(c1ccccc1)c4cc(C)c(Oc3ccc(S(=O)(=O)c2ccc(*)cc2)cc3)c(C[N+](C)(C)C)c4)cc(C)c5O*,Cc5cc(C(O)(c1ccccc1)c4cc(C)c(Oc3ccc(S(=O)(=O)c2ccc(*)cc2)cc3)c(C[N+](C)(C)C)c4)cc(C)c5O*,OC(c1ccccc1)(c2cc(C)c(Oc3ccc(S(=O)(c4ccc([*])cc4)=O)cc3)c(C[N+](C)(C)C)c2)c5cc(C)c(O[*])c(C[N+](C)(C)C)c5,40,40,20,0,0,0,0,0,0,0,0,0,0,0,0,0,0,0,0,0,100,1.83,25,80,OHCond(mS/cm),0,1.083
Cc5cc(C(Br)(c1ccccc1)c4cc(C)c(Oc3ccc(S(=O)(=O)c2ccc(*)cc2)cc3)c(C[N+](C)(C)C)c4)cc(C)c5O*,Cc5cc(C(Br)(c1ccccc1)c4cc(C)c(Oc3ccc(S(=O)(=O)c2ccc(*)cc2)cc3)c(C[N+](C)(C)C)c4)cc(C)c5O*,OC(c1ccccc1)(c2cc(C)c(Oc3ccc(S(=O)(c4ccc([*])cc4)=O)cc3)c(C[N+](C)(C)C)c2)c5cc(C)c(O[*])c(C[N+](C)(C)C)c5,10.5,10.5,79,1,0,0,0,0,0,0,0,0,0,0,0,0,0,0,0,0,100,2.64,25,60,OHCond(mS/cm),168,1.114
Cc5cc(C(Br)(c1ccccc1)c4cc(C)c(Oc3ccc(S(=O)(=O)c2ccc(*)cc2)cc3)c(C[N+](C)(C)C)c4)cc(C)c5O*,Cc5cc(C(Br)(c1ccccc1)c4cc(C)c(Oc3ccc(S(=O)(=O)c2ccc(*)cc2)cc3)c(C[N+](C)(C)C)c4)cc(C)c5O*,OC(c1ccccc1)(c2cc(C)c(Oc3ccc(S(=O)(c4ccc([*])cc4)=O)cc3)c(C[N+](C)(C)C)c2)c5cc(C)c(O[*])c(C[N+](C)(C)C)c5,10.5,10.5,79,0,0,0,0,0,0,0,0,0,0,0,0,0,0,0,0,0,100,2.64,25,20,OHCond(mS/cm),0,1.127
OC(c1ccccc1)(c2cc(C[N+](C)(C)C)c(Oc3ccc(C(c4ccc(C(c5ccc([*])cc5)=O)cc4)=O)cc3)c(C)c2)c6cc(C)c(O[*])c(C[N+](C)(C)C)c6,BrC(c1ccccc1)(c2cc(C[N+](C)(C)C)c(Oc3ccc(C(c4ccc(C(c5ccc([*])cc5)=O)cc4)=O)cc3)c(C)c2)c6cc(C)c(O[*])c(C[N+](C)(C)C)c6,Cc1c(O[*])c(C)cc(C(c2ccccc2)(c3cc(C)c(Oc4ccc(C(c5ccc(C(c6ccc([*])cc6)=O)cc5)=O)cc4)cc3)C[N+](C)(C)C)c1,21,21,58,0,0,0,0,0,0,0,0,0,0,0,0,0,0,0,0,0,100,1.98,25,20,OHCond(mS/cm),0,1.138
OC(c1ccccc1)(c2cc(C[N+](C)(C)C)c(Oc3ccc(C(c4ccc([*])cc4)=O)cc3)c(C)c2)c5cc(C)c(O[*])c(C[N+](C)(C)C)c5,BrC(c1ccccc1)(c2cc(C[N+](C)(C)C)c(Oc3ccc(C(c4ccc([*])cc4)=O)cc3)c(C)c2)c5cc(C)c(O[*])c(C[N+](C)(C)C)c5,Cc1c(O[*])c(C)cc(C(c2ccccc2)(c3cc(C)c(Oc4ccc(C(c5ccc([*])cc5)=O)cc4)c(C)c3)C[N+](C)(C)C)c1,38.5,38.5,23,0,0,0,0,0,0,0,0,0,0,0,0,0,0,0,0,0,100,2.71,25,80,OHCond(mS/cm),0,1.146
OC(c1ccccc1)(c2cc(C[N+](C)(C)C)c(Oc3ccc(C(c4ccc(C(c5ccc([*])cc5)=O)cc4)=O)cc3)c(C)c2)c6cc(C)c(O[*])c(C[N+](C)(C)C)c6,BrC(c1ccccc1)(c2cc(C[N+](C)(C)C)c(Oc3ccc(C(c4ccc(C(c5ccc([*])cc5)=O)cc4)=O)cc3)c(C)c2)c6cc(C)c(O[*])c(C[N+](C)(C)C)c6,Cc1c(O[*])c(C)cc(C(c2ccccc2)(c3cc(C)c(Oc4ccc(C(c5ccc(C(c6ccc([*])cc6)=O)cc5)=O)cc4)cc3)C[N+](C)(C)C)c1,21,21,58,0,0,0,0,0,0,0,0,0,0,0,0,0,0,0,0,0,100,1.98,25,40,OHCond(mS/cm),0,1.186
Cc5cc(C(Br)(c1ccccc1)c4cc(C)c(Oc3ccc(S(=O)(=O)c2ccc(*)cc2)cc3)c(C[N+](C)(C)C)c4)cc(C)c5O*,Cc5cc(C(Br)(c1ccccc1)c4cc(C)c(Oc3ccc(S(=O)(=O)c2ccc(*)cc2)cc3)c(C[N+](C)(C)C)c4)cc(C)c5O*,OC(c1ccccc1)(c2cc(C)c(Oc3ccc(S(=O)(c4ccc([*])cc4)=O)cc3)c(C[N+](C)(C)C)c2)c5cc(C)c(O[*])c(C[N+](C)(C)C)c5,10.5,10.5,79,0,0,0,0,0,0,0,0,0,0,0,0,0,0,0,0,0,100,2.64,25,40,OHCond(mS/cm),0,1.2
OC(c1ccccc1)(c2cc(C[N+](C)(C)C)c(Oc3ccc(C(c4ccc([*])cc4)=O)cc3)c(C)c2)c5cc(C)c(O[*])c(C[N+](C)(C)C)c5,BrC(c1ccccc1)(c2cc(C[N+](C)(C)C)c(Oc3ccc(C(c4ccc([*])cc4)=O)cc3)c(C)c2)c5cc(C)c(O[*])c(C[N+](C)(C)C)c5,Cc1c(O[*])c(C)cc(C(c2ccccc2)(c3cc(C)c(Oc4ccc(C(c5ccc([*])cc5)=O)cc4)c(C)c3)C[N+](C)(C)C)c1,18,18,64,1,0,0,0,0,0,0,0,0,0,0,0,0,0,0,0,0,100,2.21,25,60,OHCond(mS/cm),168,1.21
Cc5cc(C(Br)(c1ccccc1)c4cc(C)c(Oc3ccc(S(=O)(=O)c2ccc(*)cc2)cc3)c(C[N+](C)(C)C)c4)cc(C)c5O*,Cc5cc(C(Br)(c1ccccc1)c4cc(C)c(Oc3ccc(S(=O)(=O)c2ccc(*)cc2)cc3)c(C[N+](C)(C)C)c4)cc(C)c5O*,OC(c1ccccc1)(c2cc(C)c(Oc3ccc(S(=O)(c4ccc([*])cc4)=O)cc3)c(C[N+](C)(C)C)c2)c5cc(C)c(O[*])c(C[N+](C)(C)C)c5,10.5,10.5,79,0,0,0,0,0,0,0,0,0,0,0,0,0,0,0,0,0,100,2.64,25,60,OHCond(mS/cm),0,1.265
OC(c1ccccc1)(c2cc(C[N+](C)(C)C)c(Oc3ccc(C(c4ccc(C(c5ccc([*])cc5)=O)cc4)=O)cc3)c(C)c2)c6cc(C)c(O[*])c(C[N+](C)(C)C)c6,BrC(c1ccccc1)(c2cc(C[N+](C)(C)C)c(Oc3ccc(C(c4ccc(C(c5ccc([*])cc5)=O)cc4)=O)cc3)c(C)c2)c6cc(C)c(O[*])c(C[N+](C)(C)C)c6,Cc1c(O[*])c(C)cc(C(c2ccccc2)(c3cc(C)c(Oc4ccc(C(c5ccc(C(c6ccc([*])cc6)=O)cc5)=O)cc4)cc3)C[N+](C)(C)C)c1,21,21,58,1,0,0,0,0,0,0,0,0,0,0,0,0,0,0,0,0,100,1.98,25,60,OHCond(mS/cm),168,1.274
OC(c1ccccc1)(c2cc(C[N+](C)(C)C)c(Oc3ccc(C(c4ccc([*])cc4)=O)cc3)c(C)c2)c5cc(C)c(O[*])c(C[N+](C)(C)C)c5,BrC(c1ccccc1)(c2cc(C[N+](C)(C)C)c(Oc3ccc(C(c4ccc([*])cc4)=O)cc3)c(C)c2)c5cc(C)c(O[*])c(C[N+](C)(C)C)c5,Cc1c(O[*])c(C)cc(C(c2ccccc2)(c3cc(C)c(Oc4ccc(C(c5ccc([*])cc5)=O)cc4)c(C)c3)C[N+](C)(C)C)c1,18,18,64,0,0,0,0,0,0,0,0,0,0,0,0,0,0,0,0,0,100,2.21,25,20,OHCond(mS/cm),0,1.284
OC(c1ccccc1)(c2cc(C[N+](C)(C)C)c(Oc3ccc(C(c4ccc([*])cc4)=O)cc3)c(C)c2)c5cc(C)c(O[*])c(C[N+](C)(C)C)c5,BrC(c1ccccc1)(c2cc(C[N+](C)(C)C)c(Oc3ccc(C(c4ccc([*])cc4)=O)cc3)c(C)c2)c5cc(C)c(O[*])c(C[N+](C)(C)C)c5,Cc1c(O[*])c(C)cc(C(c2ccccc2)(c3cc(C)c(Oc4ccc(C(c5ccc([*])cc5)=O)cc4)c(C)c3)C[N+](C)(C)C)c1,18,18,64,0,0,0,0,0,0,0,0,0,0,0,0,0,0,0,0,0,100,2.21,25,40,OHCond(mS/cm),0,1.344
OC(c1ccccc1)(c2cc(C[N+](C)(C)C)c(OC3=CC=C(S(=O)(C4=CC=C([*])C=C4)=O)C=C3)c(C)c2)c5cc(C)c(O[*])c(C[N+](C)(C)C)c5,BrC(c1cc(C)c(OC2=CC=C(C=C2)S(=O)(C3=CC=C(C=C3)[*])=O)c(C[N+](C)(C)C)c1)(c4cc(C[N+](C)(C)C)c(O[*])c(C)c4)c5ccccc5,Cc1c(O[*])c(C)cc(C(c2ccccc2)(c3cc(C)c(OC4=CC=C(C(C5=CC=C([*])C=C5)=O)C=C4)c(C)c3)C[N+](C)(C)C)c1,12.5,12.5,75,0,0,0,0,0,0,0,0,0,0,0,0,0,0,0,0,0,100,2.04,25,20,OHCond(mS/cm),0,1.352
OC(c1ccccc1)(c2cc(C[N+](C)(C)C)c(OC3=CC=C(S(=O)(C4=CC=C([*])C=C4)=O)C=C3)c(C)c2)c5cc(C)c(O[*])c(C[N+](C)(C)C)c5,BrC(c1cc(C)c(OC2=CC=C(C=C2)S(=O)(C3=CC=C(C=C3)[*])=O)c(C[N+](C)(C)C)c1)(c4cc(C[N+](C)(C)C)c(O[*])c(C)c4)c5ccccc5,Cc1c(O[*])c(C)cc(C(c2ccccc2)(c3cc(C)c(OC4=CC=C(C(C5=CC=C([*])C=C5)=O)C=C4)c(C)c3)C[N+](C)(C)C)c1,17.5,17.5,65,0,0,0,0,0,0,0,0,0,0,0,0,0,0,0,0,0,100,2.15,25,20,OHCond(mS/cm),0,1.352
OC(c1ccccc1)(c2cc(C[N+](C)(C)C)c(Oc3ccc(C(c4ccc(C(c5ccc([*])cc5)=O)cc4)=O)cc3)c(C)c2)c6cc(C)c(O[*])c(C[N+](C)(C)C)c6,BrC(c1ccccc1)(c2cc(C[N+](C)(C)C)c(Oc3ccc(C(c4ccc(C(c5ccc([*])cc5)=O)cc4)=O)cc3)c(C)c2)c6cc(C)c(O[*])c(C[N+](C)(C)C)c6,Cc1c(O[*])c(C)cc(C(c2ccccc2)(c3cc(C)c(Oc4ccc(C(c5ccc(C(c6ccc([*])cc6)=O)cc5)=O)cc4)cc3)C[N+](C)(C)C)c1,21,21,58,0,0,0,0,0,0,0,0,0,0,0,0,0,0,0,0,0,100,1.98,25,60,OHCond(mS/cm),0,1.365
Cc5cc(C(Br)(c1ccccc1)c4cc(C)c(Oc3ccc(S(=O)(=O)c2ccc(*)cc2)cc3)c(C[N+](C)(C)C)c4)cc(C)c5O*,Cc5cc(C(Br)(c1ccccc1)c4cc(C)c(Oc3ccc(S(=O)(=O)c2ccc(*)cc2)cc3)c(C[N+](C)(C)C)c4)cc(C)c5O*,OC(c1ccccc1)(c2cc(C)c(Oc3ccc(S(=O)(c4ccc([*])cc4)=O)cc3)c(C[N+](C)(C)C)c2)c5cc(C)c(O[*])c(C[N+](C)(C)C)c5,10.5,10.5,79,0,0,0,0,0,0,0,0,0,0,0,0,0,0,0,0,0,100,2.64,25,80,OHCond(mS/cm),0,1.375
OC(c1ccccc1)(c2cc(C[N+](C)(C)C)c(Oc3ccc(C(c4ccc(C(c5ccc([*])cc5)=O)cc4)=O)cc3)c(C)c2)c6cc(C)c(O[*])c(C[N+](C)(C)C)c6,BrC(c1ccccc1)(c2cc(C[N+](C)(C)C)c(Oc3ccc(C(c4ccc(C(c5ccc([*])cc5)=O)cc4)=O)cc3)c(C)c2)c6cc(C)c(O[*])c(C[N+](C)(C)C)c6,Cc1c(O[*])c(C)cc(C(c2ccccc2)(c3cc(C)c(Oc4ccc(C(c5ccc(C(c6ccc([*])cc6)=O)cc5)=O)cc4)cc3)C[N+](C)(C)C)c1,21,21,58,0,0,0,0,0,0,0,0,0,0,0,0,0,0,0,0,0,100,1.98,25,80,OHCond(mS/cm),0,1.404
OC(c1ccccc1)(c2cc(C[N+](C)(C)C)c(Oc3ccc(C(c4ccc([*])cc4)=O)cc3)c(C)c2)c5cc(C)c(O[*])c(C[N+](C)(C)C)c5,BrC(c1ccccc1)(c2cc(C[N+](C)(C)C)c(Oc3ccc(C(c4ccc([*])cc4)=O)cc3)c(C)c2)c5cc(C)c(O[*])c(C[N+](C)(C)C)c5,Cc1c(O[*])c(C)cc(C(c2ccccc2)(c3cc(C)c(Oc4ccc(C(c5ccc([*])cc5)=O)cc4)c(C)c3)C[N+](C)(C)C)c1,18,18,64,0,0,0,0,0,0,0,0,0,0,0,0,0,0,0,0,0,100,2.21,25,60,OHCond(mS/cm),0,1.436
OC(c1ccccc1)(c2cc(C[N+](C)(C)C)c(OC3=CC=C(S(=O)(C4=CC=C([*])C=C4)=O)C=C3)c(C)c2)c5cc(C)c(O[*])c(C[N+](C)(C)C)c5,BrC(c1cc(C)c(OC2=CC=C(C=C2)S(=O)(C3=CC=C(C=C3)[*])=O)c(C[N+](C)(C)C)c1)(c4cc(C[N+](C)(C)C)c(O[*])c(C)c4)c5ccccc5,Cc1c(O[*])c(C)cc(C(c2ccccc2)(c3cc(C)c(OC4=CC=C(C(C5=CC=C([*])C=C5)=O)C=C4)c(C)c3)C[N+](C)(C)C)c1,12.5,12.5,75,0,0,0,0,0,0,0,0,0,0,0,0,0,0,0,0,0,100,2.04,25,40,OHCond(mS/cm),0,1.455
OC(c1ccccc1)(c2cc(C[N+](C)(C)C)c(OC3=CC=C(S(=O)(C4=CC=C([*])C=C4)=O)C=C3)c(C)c2)c5cc(C)c(O[*])c(C[N+](C)(C)C)c5,BrC(c1cc(C)c(OC2=CC=C(C=C2)S(=O)(C3=CC=C(C=C3)[*])=O)c(C[N+](C)(C)C)c1)(c4cc(C[N+](C)(C)C)c(O[*])c(C)c4)c5ccccc5,Cc1c(O[*])c(C)cc(C(c2ccccc2)(c3cc(C)c(OC4=CC=C(C(C5=CC=C([*])C=C5)=O)C=C4)c(C)c3)C[N+](C)(C)C)c1,12.5,12.5,75,0,0,0,0,0,0,0,0,0,0,0,0,0,0,0,0,0,100,2.04,25,60,OHCond(mS/cm),720,1.498
OC(c1ccccc1)(c2cc(C[N+](C)(C)C)c(OC3=CC=C(S(=O)(C4=CC=C([*])C=C4)=O)C=C3)c(C)c2)c5cc(C)c(O[*])c(C[N+](C)(C)C)c5,BrC(c1cc(C)c(OC2=CC=C(C=C2)S(=O)(C3=CC=C(C=C3)[*])=O)c(C[N+](C)(C)C)c1)(c4cc(C[N+](C)(C)C)c(O[*])c(C)c4)c5ccccc5,Cc1c(O[*])c(C)cc(C(c2ccccc2)(c3cc(C)c(OC4=CC=C(C(C5=CC=C([*])C=C5)=O)C=C4)c(C)c3)C[N+](C)(C)C)c1,12.5,12.5,75,0,0,0,0,0,0,0,0,0,0,0,0,0,0,0,0,0,100,2.04,25,60,OHCond(mS/cm),0,1.505
OC(c1ccccc1)(c2cc(C[N+](C)(C)C)c(OC3=CC=C(S(=O)(C4=CC=C([*])C=C4)=O)C=C3)c(C)c2)c5cc(C)c(O[*])c(C[N+](C)(C)C)c5,BrC(c1cc(C)c(OC2=CC=C(C=C2)S(=O)(C3=CC=C(C=C3)[*])=O)c(C[N+](C)(C)C)c1)(c4cc(C[N+](C)(C)C)c(O[*])c(C)c4)c5ccccc5,Cc1c(O[*])c(C)cc(C(c2ccccc2)(c3cc(C)c(OC4=CC=C(C(C5=CC=C([*])C=C5)=O)C=C4)c(C)c3)C[N+](C)(C)C)c1,12.5,12.5,75,10,0,0,0,0,0,0,0,0,0,0,0,0,0,0,0,0,100,2.04,25,60,OHCond(mS/cm),720,1.531
OC(c1ccccc1)(c2cc(C[N+](C)(C)C)c(Oc3ccc(C(c4ccc([*])cc4)=O)cc3)c(C)c2)c5cc(C)c(O[*])c(C[N+](C)(C)C)c5,BrC(c1ccccc1)(c2cc(C[N+](C)(C)C)c(Oc3ccc(C(c4ccc([*])cc4)=O)cc3)c(C)c2)c5cc(C)c(O[*])c(C[N+](C)(C)C)c5,Cc1c(O[*])c(C)cc(C(c2ccccc2)(c3cc(C)c(Oc4ccc(C(c5ccc([*])cc5)=O)cc4)c(C)c3)C[N+](C)(C)C)c1,18,18,64,0,0,0,0,0,0,0,0,0,0,0,0,0,0,0,0,0,100,2.21,25,80,OHCond(mS/cm),0,1.602
OC(c1ccccc1)(c2cc(C[N+](C)(C)C)c(OC3=CC=C(S(=O)(C4=CC=C([*])C=C4)=O)C=C3)c(C)c2)c5cc(C)c(O[*])c(C[N+](C)(C)C)c5,BrC(c1cc(C)c(OC2=CC=C(C=C2)S(=O)(C3=CC=C(C=C3)[*])=O)c(C[N+](C)(C)C)c1)(c4cc(C[N+](C)(C)C)c(O[*])c(C)c4)c5ccccc5,Cc1c(O[*])c(C)cc(C(c2ccccc2)(c3cc(C)c(OC4=CC=C(C(C5=CC=C([*])C=C5)=O)C=C4)c(C)c3)C[N+](C)(C)C)c1,12.5,12.5,75,8,0,0,0,0,0,0,0,0,0,0,0,0,0,0,0,0,100,2.04,25,60,OHCond(mS/cm),720,1.628
OC(c1ccccc1)(c2cc(C[N+](C)(C)C)c(OC3=CC=C(S(=O)(C4=CC=C([*])C=C4)=O)C=C3)c(C)c2)c5cc(C)c(O[*])c(C[N+](C)(C)C)c5,BrC(c1cc(C)c(OC2=CC=C(C=C2)S(=O)(C3=CC=C(C=C3)[*])=O)c(C[N+](C)(C)C)c1)(c4cc(C[N+](C)(C)C)c(O[*])c(C)c4)c5ccccc5,Cc1c(O[*])c(C)cc(C(c2ccccc2)(c3cc(C)c(OC4=CC=C(C(C5=CC=C([*])C=C5)=O)C=C4)c(C)c3)C[N+](C)(C)C)c1,12.5,12.5,75,2,0,0,0,0,0,0,0,0,0,0,0,0,0,0,0,0,100,2.04,25,60,OHCond(mS/cm),720,1.663
OC(c1ccccc1)(c2cc(C[N+](C)(C)C)c(OC3=CC=C(S(=O)(C4=CC=C([*])C=C4)=O)C=C3)c(C)c2)c5cc(C)c(O[*])c(C[N+](C)(C)C)c5,BrC(c1cc(C)c(OC2=CC=C(C=C2)S(=O)(C3=CC=C(C=C3)[*])=O)c(C[N+](C)(C)C)c1)(c4cc(C[N+](C)(C)C)c(O[*])c(C)c4)c5ccccc5,Cc1c(O[*])c(C)cc(C(c2ccccc2)(c3cc(C)c(OC4=CC=C(C(C5=CC=C([*])C=C5)=O)C=C4)c(C)c3)C[N+](C)(C)C)c1,12.5,12.5,75,0,0,0,0,0,0,0,0,0,0,0,0,0,0,0,0,0,100,2.04,25,80,OHCond(mS/cm),0,1.668
OC(c1ccccc1)(c2cc(C[N+](C)(C)C)c(OC3=CC=C(S(=O)(C4=CC=C([*])C=C4)=O)C=C3)c(C)c2)c5cc(C)c(O[*])c(C[N+](C)(C)C)c5,BrC(c1cc(C)c(OC2=CC=C(C=C2)S(=O)(C3=CC=C(C=C3)[*])=O)c(C[N+](C)(C)C)c1)(c4cc(C[N+](C)(C)C)c(O[*])c(C)c4)c5ccccc5,Cc1c(O[*])c(C)cc(C(c2ccccc2)(c3cc(C)c(OC4=CC=C(C(C5=CC=C([*])C=C5)=O)C=C4)c(C)c3)C[N+](C)(C)C)c1,17.5,17.5,65,0,0,0,0,0,0,0,0,0,0,0,0,0,0,0,0,0,100,2.15,25,80,OHCond(mS/cm),0,1.668
OC(c1ccccc1)(c2cc(C[N+](C)(C)C)c(OC3=CC=C(S(=O)(C4=CC=C([*])C=C4)=O)C=C3)c(C)c2)c5cc(C)c(O[*])c(C[N+](C)(C)C)c5,BrC(c1cc(C)c(OC2=CC=C(C=C2)S(=O)(C3=CC=C(C=C3)[*])=O)c(C[N+](C)(C)C)c1)(c4cc(C[N+](C)(C)C)c(O[*])c(C)c4)c5ccccc5,Cc1c(O[*])c(C)cc(C(c2ccccc2)(c3cc(C)c(OC4=CC=C(C(C5=CC=C([*])C=C5)=O)C=C4)c(C)c3)C[N+](C)(C)C)c1,12.5,12.5,75,4,0,0,0,0,0,0,0,0,0,0,0,0,0,0,0,0,100,2.04,25,60,OHCond(mS/cm),720,1.719
OC(c1ccccc1)(c2cc(C[N+](C)(C)C)c(OC3=CC=C(S(=O)(C4=CC=C([*])C=C4)=O)C=C3)c(C)c2)c5cc(C)c(O[*])c(C[N+](C)(C)C)c5,BrC(c1cc(C)c(OC2=CC=C(C=C2)S(=O)(C3=CC=C(C=C3)[*])=O)c(C[N+](C)(C)C)c1)(c4cc(C[N+](C)(C)C)c(O[*])c(C)c4)c5ccccc5,Cc1c(O[*])c(C)cc(C(c2ccccc2)(c3cc(C)c(OC4=CC=C(C(C5=CC=C([*])C=C5)=O)C=C4)c(C)c3)C[N+](C)(C)C)c1,12.5,12.5,75,6,0,0,0,0,0,0,0,0,0,0,0,0,0,0,0,0,100,2.04,25,60,OHCond(mS/cm),720,1.76
[*]CC(C)[*],[*]CC([*])CCCCCCCCC[N+](C)(C)C(C)CCCC(C)C,*CC*,93,7,0,0,0,0,0,0,0,0,0,0,0,0,0,0,0,0,0,0,100,1.15,25,20,OHCond(mS/cm),0,0.785
*CC(*)C,CCCCCCCCCCCCCCCC[N+](C)(C)CCCCCCCCCC(C*)*,*CC*,93,7,0,0,0,0,0,0,0,0,0,0,0,0,0,0,0,0,0,0,100,1.02,25,20,OHCond(mS/cm),0,0.785
*CC(*)C,C[N+](C)(C)CCCCCCCCCC(C*)*,*CC*,80,20,0,0,0,0,0,0,0,0,0,0,0,0,0,0,0,0,0,0,100,2.63,25,20,OHCond(mS/cm),0,1.241
*CC(*)C,CCCCCCCCCCCCCCCC[N+](C)(C)CCCCCCCCCC(C*)*,*CC*,80,20,0,0,0,0,0,0,0,0,0,0,0,0,0,0,0,0,0,0,100,1.69,25,20,OHCond(mS/cm),0,1.283
*CC(*)C,C[N+](C)(C)CCCCCCCCCC(C*)*,*CC*,80,20,0,0,0,0,0,0,0,0,0,0,0,0,0,0,0,0,0,0,100,2.63,25,40,OHCond(mS/cm),0,1.462
[*]CC(C)[*],[*]CC(CCCCCCCCC[N+](C)(C)C)[*],*CC*,80,20,0,0,0,0,0,0,0,0,0,0,0,0,0,0,0,0,0,0,100,2.63,25,40,OHCond(mS/cm),0,1.467
[*]CC(C)[*],[*]CC([*])CCCCCCCCC[N+](C)(C)C(C)CCCC(C)C,*CC*,80,20,0,0,0,0,0,0,0,0,0,0,0,0,0,0,0,0,0,0,100,2.09,25,40,OHCond(mS/cm),0,1.506
*CC(*)C,CCCCCCCCCCCCCCCC[N+](C)(C)CCCCCCCCCC(C*)*,*CC*,80,20,0,0,0,0,0,0,0,0,0,0,0,0,0,0,0,0,0,0,100,1.69,25,40,OHCond(mS/cm),0,1.507
*CC(*)C,C[N+](C)(C)CCCCCCCCCC(C*)*,*CC*,80,20,0,0,0,0,0,0,0,0,0,0,0,0,0,0,0,0,0,0,100,2.63,25,60,OHCond(mS/cm),0,1.626
[*]CC(C)[*],[*]CC(CCCCCCCCC[N+](C)(C)C)[*],*CC*,80,20,0,0,0,0,0,0,0,0,0,0,0,0,0,0,0,0,0,0,100,2.63,25,60,OHCond(mS/cm),0,1.631
*CC(*)C,CCCCCCCCCCCCCCCC[N+](C)(C)CCCCCCCCCC(C*)*,*CC*,80,20,0,0,0,0,0,0,0,0,0,0,0,0,0,0,0,0,0,0,100,1.69,25,60,OHCond(mS/cm),0,1.652
[*]CC(C)[*],[*]CC([*])CCCCCCCCC[N+](C)(C)C(C)CCCC(C)C,*CC*,80,20,0,0,0,0,0,0,0,0,0,0,0,0,0,0,0,0,0,0,100,2.09,25,60,OHCond(mS/cm),0,1.653
[*]CC(C)[*],[*]CC(CCCCCCCCC[N+](C)(C)C)[*],*CC*,80,20,0,0,0,0,0,0,0,0,0,0,0,0,0,0,0,0,0,0,100,2.63,25,80,OHCond(mS/cm),0,1.725
*CC(*)C,C[N+](C)(C)CCCCCCCCCC(C*)*,*CC*,80,20,0,0,0,0,0,0,0,0,0,0,0,0,0,0,0,0,0,0,100,2.63,25,80,OHCond(mS/cm),0,1.728
*CC(*)C,CCCCCCCCCCCCCCCC[N+](C)(C)CCCCCCCCCC(C*)*,*CC*,80,20,0,0,0,0,0,0,0,0,0,0,0,0,0,0,0,0,0,0,100,1.69,25,80,OHCond(mS/cm),0,1.753
[*]CC(C)[*],[*]CC([*])CCCCCCCCC[N+](C)(C)C(C)CCCC(C)C,*CC*,80,20,0,0,0,0,0,0,0,0,0,0,0,0,0,0,0,0,0,0,100,2.09,25,80,OHCond(mS/cm),0,1.753
[*]CC(C)[*],[*]CC(CCCCCCCCC[N+](C)(C)C)[*],*CC*,80,20,0,0,0,0,0,0,0,0,0,0,0,0,0,0,0,0,0,0,100,2.63,25,90,OHCond(mS/cm),0,1.772
*CC(*)C,C[N+](C)(C)CCCCCCCCCC(C*)*,*CC*,80,20,0,0,0,0,0,0,0,0,0,0,0,0,0,0,0,0,0,0,100,2.63,25,90,OHCond(mS/cm),0,1.774
*CC(*)C,CCCCCCCCCCCCCCCC[N+](C)(C)CCCCCCCCCC(C*)*,*CC*,80,20,0,0,0,0,0,0,0,0,0,0,0,0,0,0,0,0,0,0,100,1.69,25,90,OHCond(mS/cm),0,1.799
[*]CC(C)[*],[*]CC([*])CCCCCCCCC[N+](C)(C)C(C)CCCC(C)C,*CC*,80,20,0,0,0,0,0,0,0,0,0,0,0,0,0,0,0,0,0,0,100,2.09,25,90,OHCond(mS/cm),0,1.799
Cn4cc[n+](CCCCCCOc1cc(O*)ccc1Oc3ccc(S(=O)(=O)c2ccc(*)cc2)cc3)c4,O=S(=O)(c3ccc(Oc2ccc(C(c1ccc(O*)cc1)(C(F)(F)F)C(F)(F)F)cc2)cc3)c4ccc(*)cc4,*CC*,55,45,0,0,0,0,0,0,0,0,0,0,0,0,0,0,0,0,0,0,100,1.05,25,30,OHCond(mS/cm),0,1.343
Cn4cc[n+](CCCCCCOc1cc(O*)ccc1Oc3ccc(S(=O)(=O)c2ccc(*)cc2)cc3)c4,O=S(=O)(c3ccc(Oc2ccc(C(c1ccc(O*)cc1)(C(F)(F)F)C(F)(F)F)cc2)cc3)c4ccc(*)cc4,*CC*,55,45,0,0,0,0,0,0,0,0,0,0,0,0,0,0,0,0,0,0,100,1.05,25,40,OHCond(mS/cm),0,1.406
Cn4cc[n+](CCCCCCOc1cc(O*)ccc1Oc3ccc(S(=O)(=O)c2ccc(*)cc2)cc3)c4,O=S(=O)(c3ccc(Oc2ccc(C(c1ccc(O*)cc1)(C(F)(F)F)C(F)(F)F)cc2)cc3)c4ccc(*)cc4,*CC*,55,45,0,0,0,0,0,0,0,0,0,0,0,0,0,0,0,0,0,0,100,1.05,25,50,OHCond(mS/cm),0,1.473
Cn4cc[n+](CCCCCCOc1cc(O*)ccc1Oc3ccc(S(=O)(=O)c2ccc(*)cc2)cc3)c4,O=S(=O)(c3ccc(Oc2ccc(C(c1ccc(O*)cc1)(C(F)(F)F)C(F)(F)F)cc2)cc3)c4ccc(*)cc4,*CC*,70,30,0,0,0,0,0,0,0,0,0,0,0,0,0,0,0,0,0,0,100,1.35,25,30,OHCond(mS/cm),0,1.513
Cn4cc[n+](CCCCCCOc1cc(O*)ccc1Oc3ccc(S(=O)(=O)c2ccc(*)cc2)cc3)c4,O=S(=O)(c3ccc(Oc2ccc(C(c1ccc(O*)cc1)(C(F)(F)F)C(F)(F)F)cc2)cc3)c4ccc(*)cc4,*CC*,55,45,0,0,0,0,0,0,0,0,0,0,0,0,0,0,0,0,0,0,100,1.05,25,60,OHCond(mS/cm),0,1.546
Cn4cc[n+](CCCCCCOc1cc(O*)ccc1Oc3ccc(S(=O)(=O)c2ccc(*)cc2)cc3)c4,O=S(=O)(c3ccc(Oc2ccc(C(c1ccc(O*)cc1)(C(F)(F)F)C(F)(F)F)cc2)cc3)c4ccc(*)cc4,*CC*,70,30,0,0,0,0,0,0,0,0,0,0,0,0,0,0,0,0,0,0,100,1.35,25,40,OHCond(mS/cm),0,1.569
Cn4cc[n+](CCCCCCOc1cc(O*)ccc1Oc3ccc(S(=O)(=O)c2ccc(*)cc2)cc3)c4,O=S(=O)(c3ccc(Oc2ccc(C(c1ccc(O*)cc1)(C(F)(F)F)C(F)(F)F)cc2)cc3)c4ccc(*)cc4,*CC*,100,0,0,0,0,0,0,0,0,0,0,0,0,0,0,0,0,0,0,0,100,1.98,25,30,OHCond(mS/cm),0,1.628
Cn4cc[n+](CCCCCCOc1cc(O*)ccc1Oc3ccc(S(=O)(=O)c2ccc(*)cc2)cc3)c4,O=S(=O)(c3ccc(Oc2ccc(C(c1ccc(O*)cc1)(C(F)(F)F)C(F)(F)F)cc2)cc3)c4ccc(*)cc4,*CC*,55,45,0,0,0,0,0,0,0,0,0,0,0,0,0,0,0,0,0,0,100,1.05,25,70,OHCond(mS/cm),0,1.631
Cn4cc[n+](CCCCCCOc1cc(O*)ccc1Oc3ccc(S(=O)(=O)c2ccc(*)cc2)cc3)c4,O=S(=O)(c3ccc(Oc2ccc(C(c1ccc(O*)cc1)(C(F)(F)F)C(F)(F)F)cc2)cc3)c4ccc(*)cc4,*CC*,70,30,0,0,0,0,0,0,0,0,0,0,0,0,0,0,0,0,0,0,100,1.35,25,50,OHCond(mS/cm),0,1.648
Cn4cc[n+](CCCCCCOc1cc(O*)ccc1Oc3ccc(S(=O)(=O)c2ccc(*)cc2)cc3)c4,O=S(=O)(c3ccc(Oc2ccc(C(c1ccc(O*)cc1)(C(F)(F)F)C(F)(F)F)cc2)cc3)c4ccc(*)cc4,*CC*,100,0,0,0,0,0,0,0,0,0,0,0,0,0,0,0,0,0,0,0,100,1.98,25,40,OHCond(mS/cm),0,1.664
Cn4cc[n+](CCCCCCOc1cc(O*)ccc1Oc3ccc(S(=O)(=O)c2ccc(*)cc2)cc3)c4,O=S(=O)(c3ccc(Oc2ccc(C(c1ccc(O*)cc1)(C(F)(F)F)C(F)(F)F)cc2)cc3)c4ccc(*)cc4,*CC*,55,45,0,0,0,0,0,0,0,0,0,0,0,0,0,0,0,0,0,0,100,1.05,25,80,OHCond(mS/cm),0,1.714
Cn4cc[n+](CCCCCCOc1cc(O*)ccc1Oc3ccc(S(=O)(=O)c2ccc(*)cc2)cc3)c4,O=S(=O)(c3ccc(Oc2ccc(C(c1ccc(O*)cc1)(C(F)(F)F)C(F)(F)F)cc2)cc3)c4ccc(*)cc4,*CC*,70,30,0,0,0,0,0,0,0,0,0,0,0,0,0,0,0,0,0,0,100,1.35,25,60,OHCond(mS/cm),0,1.72
Cn4cc[n+](CCCCCCOc1cc(O*)ccc1Oc3ccc(S(=O)(=O)c2ccc(*)cc2)cc3)c4,O=S(=O)(c3ccc(Oc2ccc(C(c1ccc(O*)cc1)(C(F)(F)F)C(F)(F)F)cc2)cc3)c4ccc(*)cc4,*CC*,100,0,0,0,0,0,0,0,0,0,0,0,0,0,0,0,0,0,0,0,100,1.98,25,50,OHCond(mS/cm),0,1.722
Cn4cc[n+](CCCCCCOc1cc(O*)ccc1Oc3ccc(S(=O)(=O)c2ccc(*)cc2)cc3)c4,O=S(=O)(c3ccc(Oc2ccc(C(c1ccc(O*)cc1)(C(F)(F)F)C(F)(F)F)cc2)cc3)c4ccc(*)cc4,*CC*,85,15,0,0,0,0,0,0,0,0,0,0,0,0,0,0,0,0,0,0,100,1.66,25,30,OHCond(mS/cm),0,1.774
Cn4cc[n+](CCCCCCOc1cc(O*)ccc1Oc3ccc(S(=O)(=O)c2ccc(*)cc2)cc3)c4,O=S(=O)(c3ccc(Oc2ccc(C(c1ccc(O*)cc1)(C(F)(F)F)C(F)(F)F)cc2)cc3)c4ccc(*)cc4,*CC*,70,30,0,0,0,0,0,0,0,0,0,0,0,0,0,0,0,0,0,0,100,1.35,25,70,OHCond(mS/cm),0,1.784
Cn4cc[n+](CCCCCCOc1cc(O*)ccc1Oc3ccc(S(=O)(=O)c2ccc(*)cc2)cc3)c4,O=S(=O)(c3ccc(Oc2ccc(C(c1ccc(O*)cc1)(C(F)(F)F)C(F)(F)F)cc2)cc3)c4ccc(*)cc4,*CC*,100,0,0,0,0,0,0,0,0,0,0,0,0,0,0,0,0,0,0,0,100,1.98,25,60,OHCond(mS/cm),0,1.791
Cn4cc[n+](CCCCCCOc1cc(O*)ccc1Oc3ccc(S(=O)(=O)c2ccc(*)cc2)cc3)c4,O=S(=O)(c3ccc(Oc2ccc(C(c1ccc(O*)cc1)(C(F)(F)F)C(F)(F)F)cc2)cc3)c4ccc(*)cc4,*CC*,85,15,0,0,0,0,0,0,0,0,0,0,0,0,0,0,0,0,0,0,100,1.66,25,40,OHCond(mS/cm),0,1.796
Cn4cc[n+](CCCCCCOc1cc(O*)ccc1Oc3ccc(S(=O)(=O)c2ccc(*)cc2)cc3)c4,O=S(=O)(c3ccc(Oc2ccc(C(c1ccc(O*)cc1)(C(F)(F)F)C(F)(F)F)cc2)cc3)c4ccc(*)cc4,*CC*,85,15,0,0,0,0,0,0,0,0,0,0,0,0,0,0,0,0,0,0,100,1.66,25,50,OHCond(mS/cm),0,1.829
Cn4cc[n+](CCCCCCOc1cc(O*)ccc1Oc3ccc(S(=O)(=O)c2ccc(*)cc2)cc3)c4,O=S(=O)(c3ccc(Oc2ccc(C(c1ccc(O*)cc1)(C(F)(F)F)C(F)(F)F)cc2)cc3)c4ccc(*)cc4,*CC*,70,30,0,0,0,0,0,0,0,0,0,0,0,0,0,0,0,0,0,0,100,1.35,25,80,OHCond(mS/cm),0,1.839
Cn4cc[n+](CCCCCCOc1cc(O*)ccc1Oc3ccc(S(=O)(=O)c2ccc(*)cc2)cc3)c4,O=S(=O)(c3ccc(Oc2ccc(C(c1ccc(O*)cc1)(C(F)(F)F)C(F)(F)F)cc2)cc3)c4ccc(*)cc4,*CC*,100,0,0,0,0,0,0,0,0,0,0,0,0,0,0,0,0,0,0,0,100,1.98,25,70,OHCond(mS/cm),0,1.859
Cn4cc[n+](CCCCCCOc1cc(O*)ccc1Oc3ccc(S(=O)(=O)c2ccc(*)cc2)cc3)c4,O=S(=O)(c3ccc(Oc2ccc(C(c1ccc(O*)cc1)(C(F)(F)F)C(F)(F)F)cc2)cc3)c4ccc(*)cc4,*CC*,85,15,0,0,0,0,0,0,0,0,0,0,0,0,0,0,0,0,0,0,100,1.66,25,60,OHCond(mS/cm),0,1.861
Cn4cc[n+](CCCCCCOc1cc(O*)ccc1Oc3ccc(S(=O)(=O)c2ccc(*)cc2)cc3)c4,O=S(=O)(c3ccc(Oc2ccc(C(c1ccc(O*)cc1)(C(F)(F)F)C(F)(F)F)cc2)cc3)c4ccc(*)cc4,*CC*,100,0,0,0,0,0,0,0,0,0,0,0,0,0,0,0,0,0,0,0,100,1.98,25,80,OHCond(mS/cm),0,1.931
Cn4cc[n+](CCCCCCOc1cc(O*)ccc1Oc3ccc(S(=O)(=O)c2ccc(*)cc2)cc3)c4,O=S(=O)(c3ccc(Oc2ccc(C(c1ccc(O*)cc1)(C(F)(F)F)C(F)(F)F)cc2)cc3)c4ccc(*)cc4,*CC*,85,15,0,0,0,0,0,0,0,0,0,0,0,0,0,0,0,0,0,0,100,1.66,25,70,OHCond(mS/cm),0,1.958
Cn4cc[n+](CCCCCCOc1cc(O*)ccc1Oc3ccc(S(=O)(=O)c2ccc(*)cc2)cc3)c4,O=S(=O)(c3ccc(Oc2ccc(C(c1ccc(O*)cc1)(C(F)(F)F)C(F)(F)F)cc2)cc3)c4ccc(*)cc4,*CC*,85,15,0,0,0,0,0,0,0,0,0,0,0,0,0,0,0,0,0,0,100,1.66,25,80,OHCond(mS/cm),0,2.037
[*]C1=CC=CC(C(F)(F)C(F)(F)C(F)(F)C(C)(C)C(F)(F)C(F)(F)C2=CC=CC([*])=C2)=C1,C[N+](C)(C)Cc1c(*)cccc1*,C[N+](C)(Cc1c([*])ccc([*])c1)C,63.7,10.8,25.5,0,0,0,0,0,0,0,0,0,0,0,0,0,0,0,0,0,100,1.08,25,30,OHCond(mS/cm),0,1.199
[*]C1=CC=CC(C(F)(F)C(F)(F)C(F)(F)C(C)(C)C(F)(F)C(F)(F)C2=CC=CC([*])=C2)=C1,C[N+](C)(C)Cc1c(*)cccc1*,C[N+](C)(Cc1c([*])ccc([*])c1)C,62.4,16.29,21.31,0,0,0,0,0,0,0,0,0,0,0,0,0,0,0,0,0,100,1.13,25,30,OHCond(mS/cm),0,1.297
[*]C1=CC=CC(C(F)(F)C(F)(F)C(F)(F)C(C)(C)C(F)(F)C(F)(F)C2=CC=CC([*])=C2)=C1,C[N+](C)(C)Cc1c(*)cccc1*,C[N+](C)(Cc1c([*])ccc([*])c1)C,35,36.7,28.3,0,0,0,0,0,0,0,0,0,0,0,0,0,0,0,0,0,100,2.58,25,30,OHCond(mS/cm),0,1.608
[*]C1=CC=CC(C(F)(C(F)(C(F)(C(F)(C2=CC=CC([*])=C2)F)F)F)F)=C1,C[N+](C)(C)Cc1c(*)cccc1*,C[N+](C)(Cc1c([*])ccc([*])c1)C,60,17.3,22.7,0,0,0,0,0,0,0,0,0,0,0,0,0,0,0,0,0,100,1.48,25,30,OHCond(mS/cm),0,1.672
[*]C1=CC=CC(C(F)(F)C(F)(F)C(F)(F)C(C)(C)C(F)(F)C(F)(F)C2=CC=CC([*])=C2)=C1,C[N+](C)(C)Cc1c(*)cccc1*,C[N+](C)(Cc1c([*])ccc([*])c1)C,51.5,21.2,27.3,0,0,0,0,0,0,0,0,0,0,0,0,0,0,0,0,0,100,1.61,25,30,OHCond(mS/cm),0,1.698
[*]C1=CC=CC(C(F)(F)C(F)(F)C(F)(F)C(C)(C)C(F)(F)C(F)(F)C2=CC=CC([*])=C2)=C1,C[N+](C)(C)Cc1c(*)cccc1*,C[N+](C)(Cc1c([*])ccc([*])c1)C,42,29.83,28.17,0,0,0,0,0,0,0,0,0,0,0,0,0,0,0,0,0,100,2.13,25,30,OHCond(mS/cm),0,1.728
[*]C1=CC=CC(C(F)(C(F)(C(F)(C(F)(C2=CC=CC([*])=C2)F)F)F)F)=C1,C[N+](C)(C)Cc1c(*)cccc1*,C[N+](C)(Cc1c([*])ccc([*])c1)C,60,17.3,22.7,0,0,0,0,0,0,0,0,0,0,0,0,0,0,0,0,0,100,1.48,25,40,OHCond(mS/cm),0,1.745
[*]C1=CC=CC(C(F)(F)C(F)(F)C(F)(F)C(C)(C)C(F)(F)C(F)(F)C2=CC=CC([*])=C2)=C1,C[N+](C)(C)Cc1c(*)cccc1*,C[N+](C)(Cc1c([*])ccc([*])c1)C,37.6,27.2,35.2,0,0,0,0,0,0,0,0,0,0,0,0,0,0,0,0,0,100,2.41,25,30,OHCond(mS/cm),0,1.746
[*]C1=CC=CC(C(F)(F)C(F)(F)C(F)(F)C(C)(C)C(F)(F)C(F)(F)C2=CC=CC([*])=C2)=C1,C[N+](C)(C)Cc1c(*)cccc1*,C[N+](C)(Cc1c([*])ccc([*])c1)C,44.9,23.9,31.2,0,0,0,0,0,0,0,0,0,0,0,0,0,0,0,0,0,100,1.96,25,30,OHCond(mS/cm),0,1.754
[*]C1=CC=CC(C(F)(F)C(F)(F)C(F)(F)C(C)(C)C(F)(F)C(F)(F)C2=CC=CC([*])=C2)=C1,C[N+](C)(C)Cc1c(*)cccc1*,C[N+](C)(Cc1c([*])ccc([*])c1)C,51.5,21.2,27.3,0,0,0,0,0,0,0,0,0,0,0,0,0,0,0,0,0,100,1.61,25,40,OHCond(mS/cm),0,1.766
[*]C1=CC=CC(C(F)(F)C(F)(F)C(F)(F)C(C)(C)C(F)(F)C(F)(F)C2=CC=CC([*])=C2)=C1,C[N+](C)(C)Cc1c(*)cccc1*,C[N+](C)(Cc1c([*])ccc([*])c1)C,42,29.83,28.17,0,0,0,0,0,0,0,0,0,0,0,0,0,0,0,0,0,100,2.13,25,40,OHCond(mS/cm),0,1.796
[*]C1=CC=CC(C(F)(F)C(F)(F)C(F)(F)C(C)(C)C(F)(F)C(F)(F)C2=CC=CC([*])=C2)=C1,C[N+](C)(C)Cc1c(*)cccc1*,C[N+](C)(Cc1c([*])ccc([*])c1)C,37.6,27.2,35.2,0,0,0,0,0,0,0,0,0,0,0,0,0,0,0,0,0,100,2.41,25,40,OHCond(mS/cm),0,1.814
[*]C1=CC=CC(C(F)(C(F)(C(F)(C(F)(C2=CC=CC([*])=C2)F)F)F)F)=C1,C[N+](C)(C)Cc1c(*)cccc1*,C[N+](C)(Cc1c([*])ccc([*])c1)C,60,17.3,22.7,0,0,0,0,0,0,0,0,0,0,0,0,0,0,0,0,0,100,1.48,25,60,OHCond(mS/cm),0,1.855
[*]C1=CC=CC(C(F)(F)C(F)(F)C(F)(F)C(C)(C)C(F)(F)C(F)(F)C2=CC=CC([*])=C2)=C1,C[N+](C)(C)Cc1c(*)cccc1*,C[N+](C)(Cc1c([*])ccc([*])c1)C,42,29.83,28.17,0,0,0,0,0,0,0,0,0,0,0,0,0,0,0,0,0,100,2.13,25,60,OHCond(mS/cm),0,1.886
[*]C1=CC=CC(C(F)(F)C(F)(F)C(F)(F)C(C)(C)C(F)(F)C(F)(F)C2=CC=CC([*])=C2)=C1,C[N+](C)(C)Cc1c(*)cccc1*,C[N+](C)(Cc1c([*])ccc([*])c1)C,51.5,21.2,27.3,0,0,0,0,0,0,0,0,0,0,0,0,0,0,0,0,0,100,1.61,25,60,OHCond(mS/cm),0,1.893
[*]C1=CC=CC(C(F)(F)C(F)(F)C(F)(F)C(C)(C)C(F)(F)C(F)(F)C2=CC=CC([*])=C2)=C1,C[N+](C)(C)Cc1c(*)cccc1*,C[N+](C)(Cc1c([*])ccc([*])c1)C,37.6,27.2,35.2,0,0,0,0,0,0,0,0,0,0,0,0,0,0,0,0,0,100,2.41,25,60,OHCond(mS/cm),0,1.93
[*]C1=CC=CC(C(F)(C(F)(C(F)(C(F)(C2=CC=CC([*])=C2)F)F)F)F)=C1,C[N+](C)(C)Cc1c(*)cccc1*,C[N+](C)(Cc1c([*])ccc([*])c1)C,60,17.3,22.7,0,0,0,0,0,0,0,0,0,0,0,0,0,0,0,0,0,100,1.48,25,80,OHCond(mS/cm),0,1.936
[*]C1=CC=CC(C(F)(F)C(F)(F)C(F)(F)C(C)(C)C(F)(F)C(F)(F)C2=CC=CC([*])=C2)=C1,C[N+](C)(C)Cc1c(*)cccc1*,C[N+](C)(Cc1c([*])ccc([*])c1)C,42,29.83,28.17,0,0,0,0,0,0,0,0,0,0,0,0,0,0,0,0,0,100,2.13,25,80,OHCond(mS/cm),0,1.953
[*]C1=CC=CC(C(F)(F)C(F)(F)C(F)(F)C(C)(C)C(F)(F)C(F)(F)C2=CC=CC([*])=C2)=C1,C[N+](C)(C)Cc1c(*)cccc1*,C[N+](C)(Cc1c([*])ccc([*])c1)C,51.5,21.2,27.3,0,0,0,0,0,0,0,0,0,0,0,0,0,0,0,0,0,100,1.61,25,80,OHCond(mS/cm),0,1.975
[*]C1=CC=CC(C(F)(F)C(F)(F)C(F)(F)C(C)(C)C(F)(F)C(F)(F)C2=CC=CC([*])=C2)=C1,C[N+](C)(C)Cc1c(*)cccc1*,C[N+](C)(Cc1c([*])ccc([*])c1)C,37.6,27.2,35.2,0,0,0,0,0,0,0,0,0,0,0,0,0,0,0,0,0,100,2.41,25,80,OHCond(mS/cm),0,1.992
C[N+](C)(C)Cc1ccc(C(C*)*)cc1,*CC*,*CC*,0,0,0,0,0,0,0,0,0,0,0,0,0,0,0,0,0,0,0,0,100,0,25,80,OHCond(mS/cm),0,1.833
[*]Oc1ccc(S(=O)(c2ccc(Oc3ccc([*])c(OCCCCCCCCCCCC[N+](C)(C)C)c3)cc2)=O)cc1,O=S(c1ccc(O[*])cc1)(c2ccc(Oc3ccc(C(C(F)(F)F)(C(F)(F)F)c4ccc([*])cc4)cc3)cc2)=O,*CC*,50,50,0,0,0,0,0,0,0,0,0,0,0,0,0,0,0,0,0,0,100,0.9,25,30,OHCond(mS/cm),0,1.238
[*]Oc1ccc(S(=O)(c2ccc(Oc3cc(OCCC[N+](C)(C)C)c([*])cc3)cc2)=O)cc1,O=S(c1ccc(O[*])cc1)(c2ccc(Oc3ccc(C(C(F)(F)F)(C(F)(F)F)c4ccc([*])cc4)cc3)cc2)=O,*CC*,50,50,0,0,0,0,0,0,0,0,0,0,0,0,0,0,0,0,0,0,100,1.01,25,30,OHCond(mS/cm),0,1.265
