Repository: Ramprasad-Group/polyVERSE

The data has been made available along with the following paper:

Schertzer, William; Al Otmi, Mohammed; Sampath, Janani; Lively, Ryan; Ramprasad, Rampid, "AI-Assisted Physics-Informed Predictions of Degradation Behavior of Polymeric Anion Exchange Membranes", The Journal of Physical Chemistry, Part B: Biophysics, Biomaterials, Liquids, Soft Matter, Section: B: Soft Matter, Fluid Interfaces, Colloids, Polymers, and Glassy Materials 

The dataset is split into two files that are joined on **DOI** + **Sample Name**:
* **aem_aging.csv**: property measurements over the course of alkaline stability tests (4,232 rows, 272 samples from 54 papers)

File: Other/Conductivity_anionic_aging/aem_aging.csv (part 7 of 10)
smiles1,smiles2,smiles3,c1,c2,c3,solvent_NaOH (M),solvent_KOH (M),additive_glutaraldehyde (wt%),additive_1-vinyl-propyltriethoxysilane-imidazolium  (wt%),additive_Polyvinylbenzyl_chloride (wt%),additive_phenyl-Silsesquioxane  (wt%),additive_Im-phenyl-Silsesquioxane  (wt%),additive_QA-Silsesquioxane  (wt%),additive_hexanedithiol  (wt%),additive_octanedithiol  (wt%),additive_PEG  (wt%),additive_PE  (wt%),additive_ZrO2  (wt%),additive_diethanediol  (wt%),additive_halloysite_nanotube  (wt%),additive_Polyvinyl_Imidazolium  (wt%),additive_PAGE  (wt%),RH (%),theor_IEC (meq/g),stability_test_temp (C),prop_test_temp (C),prop,time(h),value
[*]Oc1ccc(S(=O)(c2ccc(Oc3cc(OCCCC[N+](C)(C)C)c([*])cc3)cc2)=O)cc1,O=S(c1ccc(O[*])cc1)(c2ccc(Oc3ccc(C(C(F)(F)F)(C(F)(F)F)c4ccc([*])cc4)cc3)cc2)=O,*CC*,50,50,0,0,0,0,0,0,0,0,0,0,0,0,0,0,0,0,0,0,100,1,25,30,OHCond(mS/cm),0,1.308
[*]Oc1ccc(S(=O)(c2ccc(Oc3ccc([*])c(OCCCCCCCCCCCC[N+](C)(C)C)c3)cc2)=O)cc1,O=S(c1ccc(O[*])cc1)(c2ccc(Oc3ccc(C(C(F)(F)F)(C(F)(F)F)c4ccc([*])cc4)cc3)cc2)=O,*CC*,50,50,0,0,0,0,0,0,0,0,0,0,0,0,0,0,0,0,0,0,100,0.9,25,40,OHCond(mS/cm),0,1.325
[*]Oc1ccc(S(=O)(c2ccc(Oc3ccc([*])c(OCCCCCCCC[N+](C)(C)C)c3)cc2)=O)cc1,O=S(c1ccc(O[*])cc1)(c2ccc(Oc3ccc(C(C(F)(F)F)(C(F)(F)F)c4ccc([*])cc4)cc3)cc2)=O,*CC*,50,50,0,0,0,0,0,0,0,0,0,0,0,0,0,0,0,0,0,0,100,0.94,25,30,OHCond(mS/cm),0,1.346
[*]Oc1ccc(S(=O)(c2ccc(Oc3cc(OCCC[N+](C)(C)C)c([*])cc3)cc2)=O)cc1,O=S(c1ccc(O[*])cc1)(c2ccc(Oc3ccc(C(C(F)(F)F)(C(F)(F)F)c4ccc([*])cc4)cc3)cc2)=O,*CC*,50,50,0,0,0,0,0,0,0,0,0,0,0,0,0,0,0,0,0,0,100,1.01,25,40,OHCond(mS/cm),0,1.379
[*]Oc1ccc(S(=O)(c2ccc(Oc3ccc([*])c(OCCCCCCCCCCCC[N+](C)(C)C)c3)cc2)=O)cc1,O=S(c1ccc(O[*])cc1)(c2ccc(Oc3ccc(C(C(F)(F)F)(C(F)(F)F)c4ccc([*])cc4)cc3)cc2)=O,*CC*,50,50,0,0,0,0,0,0,0,0,0,0,0,0,0,0,0,0,0,0,100,0.9,25,50,OHCond(mS/cm),0,1.404
[*]Oc1ccc(S(=O)(c2ccc(Oc3cc(OCCCC[N+](C)(C)C)c([*])cc3)cc2)=O)cc1,O=S(c1ccc(O[*])cc1)(c2ccc(Oc3ccc(C(C(F)(F)F)(C(F)(F)F)c4ccc([*])cc4)cc3)cc2)=O,*CC*,50,50,0,0,0,0,0,0,0,0,0,0,0,0,0,0,0,0,0,0,100,1,25,40,OHCond(mS/cm),0,1.406
[*]Oc1ccc(S(=O)(c2ccc(Oc3ccc([*])c(OCCCCCC[N+](C)(C)C)c3)cc2)=O)cc1,O=S(c1ccc(O[*])cc1)(c2ccc(Oc3ccc(C(C(F)(F)F)(C(F)(F)F)c4ccc([*])cc4)cc3)cc2)=O,*CC*,50,50,0,0,0,0,0,0,0,0,0,0,0,0,0,0,0,0,0,0,100,0.97,25,30,OHCond(mS/cm),0,1.452
[*]Oc1ccc(S(=O)(c2ccc(Oc3ccc([*])c(OCCCCCCCC[N+](C)(C)C)c3)cc2)=O)cc1,O=S(c1ccc(O[*])cc1)(c2ccc(Oc3ccc(C(C(F)(F)F)(C(F)(F)F)c4ccc([*])cc4)cc3)cc2)=O,*CC*,50,50,0,0,0,0,0,0,0,0,0,0,0,0,0,0,0,0,0,0,100,0.94,25,40,OHCond(mS/cm),0,1.453
[*]Oc1ccc(S(=O)(c2ccc(Oc3cc(OCCC[N+](C)(C)C)c([*])cc3)cc2)=O)cc1,O=S(c1ccc(O[*])cc1)(c2ccc(Oc3ccc(C(C(F)(F)F)(C(F)(F)F)c4ccc([*])cc4)cc3)cc2)=O,*CC*,50,50,0,0,0,0,0,0,0,0,0,0,0,0,0,0,0,0,0,0,100,1.01,25,50,OHCond(mS/cm),0,1.465
[*]Oc1ccc(S(=O)(c2ccc(Oc3ccc([*])c(OCCCCCCCCCCCC[N+](C)(C)C)c3)cc2)=O)cc1,O=S(c1ccc(O[*])cc1)(c2ccc(Oc3ccc(C(C(F)(F)F)(C(F)(F)F)c4ccc([*])cc4)cc3)cc2)=O,*CC*,50,50,0,0,0,0,0,0,0,0,0,0,0,0,0,0,0,0,0,0,100,0.9,25,60,OHCond(mS/cm),0,1.478
[*]Oc1ccc(S(=O)(c2ccc(Oc3cc(OCCCC[N+](C)(C)C)c([*])cc3)cc2)=O)cc1,O=S(c1ccc(O[*])cc1)(c2ccc(Oc3ccc(C(C(F)(F)F)(C(F)(F)F)c4ccc([*])cc4)cc3)cc2)=O,*CC*,50,50,0,0,0,0,0,0,0,0,0,0,0,0,0,0,0,0,0,0,100,1,25,50,OHCond(mS/cm),0,1.491
[*]Oc1ccc(S(=O)(c2ccc(Oc3ccc([*])c(OCCCCCCCC[N+](C)(C)C)c3)cc2)=O)cc1,O=S(c1ccc(O[*])cc1)(c2ccc(Oc3ccc(C(C(F)(F)F)(C(F)(F)F)c4ccc([*])cc4)cc3)cc2)=O,*CC*,50,50,0,0,0,0,0,0,0,0,0,0,0,0,0,0,0,0,0,0,100,0.94,25,50,OHCond(mS/cm),0,1.516
[*]Oc1ccc(S(=O)(c2ccc(Oc3ccc([*])c(OCCCCCC[N+](C)(C)C)c3)cc2)=O)cc1,O=S(c1ccc(O[*])cc1)(c2ccc(Oc3ccc(C(C(F)(F)F)(C(F)(F)F)c4ccc([*])cc4)cc3)cc2)=O,*CC*,50,50,0,0,0,0,0,0,0,0,0,0,0,0,0,0,0,0,0,0,100,0.97,25,40,OHCond(mS/cm),0,1.52
[*]Oc1ccc(S(=O)(c2ccc(Oc3cc(OCCC[N+](C)(C)C)c([*])cc3)cc2)=O)cc1,O=S(c1ccc(O[*])cc1)(c2ccc(Oc3ccc(C(C(F)(F)F)(C(F)(F)F)c4ccc([*])cc4)cc3)cc2)=O,*CC*,50,50,0,0,0,0,0,0,0,0,0,0,0,0,0,0,0,0,0,0,100,1.01,25,60,OHCond(mS/cm),0,1.548
[*]Oc1ccc(S(=O)(c2ccc(Oc3ccc([*])c(OCCCCCCCCCCCC[N+](C)(C)C)c3)cc2)=O)cc1,O=S(c1ccc(O[*])cc1)(c2ccc(Oc3ccc(C(C(F)(F)F)(C(F)(F)F)c4ccc([*])cc4)cc3)cc2)=O,*CC*,50,50,0,0,0,0,0,0,0,0,0,0,0,0,0,0,0,0,0,0,100,0.9,25,70,OHCond(mS/cm),0,1.552
[*]Oc1ccc(S(=O)(c2ccc(Oc3cc(OCCCC[N+](C)(C)C)c([*])cc3)cc2)=O)cc1,O=S(c1ccc(O[*])cc1)(c2ccc(Oc3ccc(C(C(F)(F)F)(C(F)(F)F)c4ccc([*])cc4)cc3)cc2)=O,*CC*,50,50,0,0,0,0,0,0,0,0,0,0,0,0,0,0,0,0,0,0,100,1,25,60,OHCond(mS/cm),0,1.568
[*]Oc1ccc(S(=O)(c2ccc(Oc3ccc([*])c(OCCCCCCCC[N+](C)(C)C)c3)cc2)=O)cc1,O=S(c1ccc(O[*])cc1)(c2ccc(Oc3ccc(C(C(F)(F)F)(C(F)(F)F)c4ccc([*])cc4)cc3)cc2)=O,*CC*,50,50,0,0,0,0,0,0,0,0,0,0,0,0,0,0,0,0,0,0,100,0.94,25,60,OHCond(mS/cm),0,1.594
[*]Oc1ccc(S(=O)(c2ccc(Oc3ccc([*])c(OCCCCCC[N+](C)(C)C)c3)cc2)=O)cc1,O=S(c1ccc(O[*])cc1)(c2ccc(Oc3ccc(C(C(F)(F)F)(C(F)(F)F)c4ccc([*])cc4)cc3)cc2)=O,*CC*,50,50,0,0,0,0,0,0,0,0,0,0,0,0,0,0,0,0,0,0,100,0.97,25,50,OHCond(mS/cm),0,1.606
[*]Oc1ccc(S(=O)(c2ccc(Oc3ccc([*])c(OCCCCCCCCCCCC[N+](C)(C)C)c3)cc2)=O)cc1,O=S(c1ccc(O[*])cc1)(c2ccc(Oc3ccc(C(C(F)(F)F)(C(F)(F)F)c4ccc([*])cc4)cc3)cc2)=O,*CC*,50,50,0,0,0,0,0,0,0,0,0,0,0,0,0,0,0,0,0,0,100,0.9,25,80,OHCond(mS/cm),0,1.62
[*]Oc1ccc(S(=O)(c2ccc(Oc3cc(OCCC[N+](C)(C)C)c([*])cc3)cc2)=O)cc1,O=S(c1ccc(O[*])cc1)(c2ccc(Oc3ccc(C(C(F)(F)F)(C(F)(F)F)c4ccc([*])cc4)cc3)cc2)=O,*CC*,50,50,0,0,0,0,0,0,0,0,0,0,0,0,0,0,0,0,0,0,100,1.01,25,70,OHCond(mS/cm),0,1.624
[*]Oc1ccc(S(=O)(c2ccc(Oc3cc(OCCCC[N+](C)(C)C)c([*])cc3)cc2)=O)cc1,O=S(c1ccc(O[*])cc1)(c2ccc(Oc3ccc(C(C(F)(F)F)(C(F)(F)F)c4ccc([*])cc4)cc3)cc2)=O,*CC*,50,50,0,0,0,0,0,0,0,0,0,0,0,0,0,0,0,0,0,0,100,1,25,70,OHCond(mS/cm),0,1.642
[*]Oc1ccc(S(=O)(c2ccc(Oc3ccc([*])c(OCCCCCCCC[N+](C)(C)C)c3)cc2)=O)cc1,O=S(c1ccc(O[*])cc1)(c2ccc(Oc3ccc(C(C(F)(F)F)(C(F)(F)F)c4ccc([*])cc4)cc3)cc2)=O,*CC*,50,50,0,0,0,0,0,0,0,0,0,0,0,0,0,0,0,0,0,0,100,0.94,25,70,OHCond(mS/cm),0,1.657
[*]Oc1ccc(S(=O)(c2ccc(Oc3ccc([*])c(OCCCCCC[N+](C)(C)C)c3)cc2)=O)cc1,O=S(c1ccc(O[*])cc1)(c2ccc(Oc3ccc(C(C(F)(F)F)(C(F)(F)F)c4ccc([*])cc4)cc3)cc2)=O,*CC*,50,50,0,0,0,0,0,0,0,0,0,0,0,0,0,0,0,0,0,0,100,0.97,25,60,OHCond(mS/cm),0,1.678
[*]Oc1ccc(S(=O)(c2ccc(Oc3cc(OCCC[N+](C)(C)C)c([*])cc3)cc2)=O)cc1,O=S(c1ccc(O[*])cc1)(c2ccc(Oc3ccc(C(C(F)(F)F)(C(F)(F)F)c4ccc([*])cc4)cc3)cc2)=O,*CC*,50,50,0,0,0,0,0,0,0,0,0,0,0,0,0,0,0,0,0,0,100,1.01,25,80,OHCond(mS/cm),0,1.685
[*]Oc1ccc(S(=O)(c2ccc(Oc3cc(OCCCC[N+](C)(C)C)c([*])cc3)cc2)=O)cc1,O=S(c1ccc(O[*])cc1)(c2ccc(Oc3ccc(C(C(F)(F)F)(C(F)(F)F)c4ccc([*])cc4)cc3)cc2)=O,*CC*,50,50,0,0,0,0,0,0,0,0,0,0,0,0,0,0,0,0,0,0,100,1,25,80,OHCond(mS/cm),0,1.707
[*]Oc1ccc(S(=O)(c2ccc(Oc3ccc([*])c(OCCCCCCCC[N+](C)(C)C)c3)cc2)=O)cc1,O=S(c1ccc(O[*])cc1)(c2ccc(Oc3ccc(C(C(F)(F)F)(C(F)(F)F)c4ccc([*])cc4)cc3)cc2)=O,*CC*,50,50,0,0,0,0,0,0,0,0,0,0,0,0,0,0,0,0,0,0,100,0.94,25,80,OHCond(mS/cm),0,1.716
[*]Oc1ccc(S(=O)(c2ccc(Oc3ccc([*])c(OCCCCCC[N+](C)(C)C)c3)cc2)=O)cc1,O=S(c1ccc(O[*])cc1)(c2ccc(Oc3ccc(C(C(F)(F)F)(C(F)(F)F)c4ccc([*])cc4)cc3)cc2)=O,*CC*,50,50,0,0,0,0,0,0,0,0,0,0,0,0,0,0,0,0,0,0,100,0.97,25,70,OHCond(mS/cm),0,1.735
[*]Oc1ccc(S(=O)(c2ccc(Oc3ccc([*])c(OCCCCCC[N+](C)(C)C)c3)cc2)=O)cc1,O=S(c1ccc(O[*])cc1)(c2ccc(Oc3ccc(C(C(F)(F)F)(C(F)(F)F)c4ccc([*])cc4)cc3)cc2)=O,*CC*,50,50,0,0,0,0,0,0,0,0,0,0,0,0,0,0,0,0,0,0,100,0.97,25,80,OHCond(mS/cm),0,1.797
CC(C)(c1ccc(O*)cc1)c2ccc(O*)cc2,CC(C)(c1ccc(O*)cc1)c4ccc(Oc3ccc(S(=O)(=O)c2ccc(*)cc2)cc3)cc4,O=S(=O)(*)c1ccc(*)cc1,0,0,0,0,0,0,0,0,0,0,0,0,0,0,0,0,0,0,0,0,100,0,25,80,OHCond(mS/cm),0,2.009
[*]C1=CC=CC(C(F)(F)C(F)(F)C(F)(F)C(C)(C)C(F)(F)C(F)(F)C2=CC=CC([*])=C2)=C1,[*]C1=CC(C[N+](C)(C)C)=CC([*])=C1,[*]C1=CC=C([*])C(C[N+](C)(C)C)=C1,85,7.5,7.5,0,0,0,0,0,0,0,0,0,0,0,0,0,0,0,0,0,100,0.38,25,30,OHCond(mS/cm),0,1.195
[*]C1=CC=CC(C(F)(F)C(F)(F)C(F)(F)C(C)(C)C(F)(F)C(F)(F)C2=CC=CC([*])=C2)=C1,[*]C1=CC(C[N+](C)(C)C)=CC([*])=C1,[*]C1=CC=C([*])C(C[N+](C)(C)C)=C1,77,11.5,11.5,0,0,0,0,0,0,0,0,0,0,0,0,0,0,0,0,0,100,0.61,25,30,OHCond(mS/cm),0,1.698
[*]C1=CC=CC(C(F)(F)C(F)(F)C(F)(F)C(C)(C)C(F)(F)C(F)(F)C2=CC=CC([*])=C2)=C1,[*]C1=CC(C[N+](C)(C)C)=CC([*])=C1,[*]C1=CC=C([*])C(C[N+](C)(C)C)=C1,77,11.5,11.5,0,0,0,0,0,0,0,0,0,0,0,0,0,0,0,0,0,100,0.61,25,40,OHCond(mS/cm),0,1.768
[*]C1=CC=CC(C(F)(F)C(F)(F)C(F)(F)C(C)(C)C(F)(F)C(F)(F)C2=CC=CC([*])=C2)=C1,[*]C1=CC(C[N+](C)(C)C)=CC([*])=C1,[*]C1=CC=C([*])C(C[N+](C)(C)C)=C1,77,11.5,11.5,0,0,0,0,0,0,0,0,0,0,0,0,0,0,0,0,0,100,0.61,25,60,OHCond(mS/cm),0,1.895
[*]C1=CC=CC(C(F)(F)C(F)(F)C(F)(F)C(C)(C)C(F)(F)C(F)(F)C2=CC=CC([*])=C2)=C1,[*]C1=CC(C[N+](C)(C)C)=CC([*])=C1,[*]C1=CC=C([*])C(C[N+](C)(C)C)=C1,77,11.5,11.5,0,0,0,0,0,0,0,0,0,0,0,0,0,0,0,0,0,100,0.61,25,80,OHCond(mS/cm),0,1.984
[*]C1=CC=CC(C(F)(F)C(F)(F)C(F)(F)C(C)(C)C(F)(F)C(F)(F)C2=CC=CC([*])=C2)=C1,[*]C1=CC(C[N+](C)(C)C)=CC([*])=C1,[*]C1=CC=C([*])C(C[N+](C)(C)C)=C1,62.5,18.75,18.75,0,0,0,0,0,0,0,0,0,0,0,0,0,0,0,0,0,100,1.13,25,30,OHCond(mS/cm),0,1.743
[*]C1=CC=CC(C(F)(F)C(F)(F)C(F)(F)C(C)(C)C(F)(F)C(F)(F)C2=CC=CC([*])=C2)=C1,[*]C1=CC(C[N+](C)(C)C)=CC([*])=C1,[*]C1=CC=C([*])C(C[N+](C)(C)C)=C1,53,47,23.5,0,0,0,0,0,0,0,0,0,0,0,0,0,0,0,0,0,100,2.07,25,30,OHCond(mS/cm),0,1.608
[*]C1=CC=CC(C(F)(F)C(F)(F)C(F)(F)C(C)(C)C(F)(F)C(F)(F)C2=CC=CC([*])=C2)=C1,C[N+](C)(CCCCCCCC1(c2c(c3c1cc(*)cc3)ccc(*)c2)CCCCCCC[N+](C)(C)C)C,*CC*,85,15,0,0,0,0,0,0,0,0,0,0,0,0,0,0,0,0,0,0,100,0.67,25,30,OHCond(mS/cm),0,1.495
[*]C1=CC=CC(C(F)(F)C(F)(F)C(F)(F)C(C)(C)C(F)(F)C(F)(F)C2=CC=CC([*])=C2)=C1,C[N+](C)(CCCCCCCC1(c2c(c3c1cc(*)cc3)ccc(*)c2)CCCCCCC[N+](C)(C)C)C,*CC*,85,15,0,0,0,0,0,0,0,0,0,0,0,0,0,0,0,0,0,0,100,0.67,25,40,OHCond(mS/cm),0,1.563
[*]C1=CC=CC(C(F)(F)C(F)(F)C(F)(F)C(C)(C)C(F)(F)C(F)(F)C2=CC=CC([*])=C2)=C1,C[N+](C)(CCCCCCCC1(c2c(c3c1cc(*)cc3)ccc(*)c2)CCCCCCC[N+](C)(C)C)C,*CC*,85,15,0,0,0,0,0,0,0,0,0,0,0,0,0,0,0,0,0,0,100,0.67,25,60,OHCond(mS/cm),0,1.687
[*]C1=CC=CC(C(F)(F)C(F)(F)C(F)(F)C(C)(C)C(F)(F)C(F)(F)C2=CC=CC([*])=C2)=C1,C[N+](C)(CCCCCCCC1(c2c(c3c1cc(*)cc3)ccc(*)c2)CCCCCCC[N+](C)(C)C)C,*CC*,85,15,0,0,0,0,0,0,0,0,0,0,0,0,0,0,0,0,0,0,100,0.67,25,80,OHCond(mS/cm),0,1.768
[*]C1=CC=CC(C(F)(F)C(F)(F)C(F)(F)C(C)(C)C(F)(F)C(F)(F)C2=CC=CC([*])=C2)=C1,C[N+](C)(CCCCCCCC1(c2c(c3c1cc(*)cc3)ccc(*)c2)CCCCCCC[N+](C)(C)C)C,*CC*,77,23,0,0,0,0,0,0,0,0,0,0,0,0,0,0,0,0,0,0,100,1.02,25,30,OHCond(mS/cm),0,1.605
[*]C1=CC=CC(C(F)(F)C(F)(F)C(F)(F)C(C)(C)C(F)(F)C(F)(F)C2=CC=CC([*])=C2)=C1,C[N+](C)(CCCCCCCC1(c2c(c3c1cc(*)cc3)ccc(*)c2)CCCCCCC[N+](C)(C)C)C,*CC*,77,23,0,0,0,0,0,0,0,0,0,0,0,0,0,0,0,0,0,0,100,1.02,25,40,OHCond(mS/cm),0,1.668
[*]C1=CC=CC(C(F)(F)C(F)(F)C(F)(F)C(C)(C)C(F)(F)C(F)(F)C2=CC=CC([*])=C2)=C1,C[N+](C)(CCCCCCCC1(c2c(c3c1cc(*)cc3)ccc(*)c2)CCCCCCC[N+](C)(C)C)C,*CC*,77,23,0,0,0,0,0,0,0,0,0,0,0,0,0,0,0,0,0,0,100,1.02,25,60,OHCond(mS/cm),0,1.775
[*]C1=CC=CC(C(F)(F)C(F)(F)C(F)(F)C(C)(C)C(F)(F)C(F)(F)C2=CC=CC([*])=C2)=C1,C[N+](C)(CCCCCCCC1(c2c(c3c1cc(*)cc3)ccc(*)c2)CCCCCCC[N+](C)(C)C)C,*CC*,77,23,0,0,0,0,0,0,0,0,0,0,0,0,0,0,0,0,0,0,100,1.02,25,80,OHCond(mS/cm),0,1.857
[*]C1=CC=CC(C(F)(F)C(F)(F)C(F)(F)C(C)(C)C(F)(F)C(F)(F)C2=CC=CC([*])=C2)=C1,C[N+](C)(CCCCCCCC1(c2c(c3c1cc(*)cc3)ccc(*)c2)CCCCCCC[N+](C)(C)C)C,*CC*,62.5,37.5,0,0,0,0,0,0,0,0,0,0,0,0,0,0,0,0,0,0,100,1.64,25,30,OHCond(mS/cm),0,1.682
[*]C1=CC=CC(C(F)(F)C(F)(F)C(F)(F)C(C)(C)C(F)(F)C(F)(F)C2=CC=CC([*])=C2)=C1,C[N+](C)(CCCCCCCC1(c2c(c3c1cc(*)cc3)ccc(*)c2)CCCCCCC[N+](C)(C)C)C,*CC*,62.5,37.5,0,0,0,0,0,0,0,0,0,0,0,0,0,0,0,0,0,0,100,1.64,25,40,OHCond(mS/cm),0,1.748
[*]C1=CC=CC(C(F)(F)C(F)(F)C(F)(F)C(C)(C)C(F)(F)C(F)(F)C2=CC=CC([*])=C2)=C1,C[N+](C)(CCCCCCCC1(c2c(c3c1cc(*)cc3)ccc(*)c2)CCCCCCC[N+](C)(C)C)C,*CC*,62.5,37.5,0,0,0,0,0,0,0,0,0,0,0,0,0,0,0,0,0,0,100,1.64,25,60,OHCond(mS/cm),0,1.86
[*]C1=CC=CC(C(F)(F)C(F)(F)C(F)(F)C(C)(C)C(F)(F)C(F)(F)C2=CC=CC([*])=C2)=C1,C[N+](C)(CCCCCCCC1(c2c(c3c1cc(*)cc3)ccc(*)c2)CCCCCCC[N+](C)(C)C)C,*CC*,62.5,37.5,0,0,0,0,0,0,0,0,0,0,0,0,0,0,0,0,0,0,100,1.64,25,80,OHCond(mS/cm),0,1.944
[*]C1=CC=CC(C(F)(F)C(F)(F)C(F)(F)C(C)(C)C(F)(F)C(F)(F)C2=CC=CC([*])=C2)=C1,C[N+](C)(CCCCCCCC1(c2c(c3c1cc(*)cc3)ccc(*)c2)CCCCCCC[N+](C)(C)C)C,*CC*,53,47,0,0,0,0,0,0,0,0,0,0,0,0,0,0,0,0,0,0,100,2.05,25,30,OHCond(mS/cm),0,1.658
[*]C1=CC=CC(C(F)(F)C(F)(F)C(F)(F)C(C)(C)C(F)(F)C(F)(F)C2=CC=CC([*])=C2)=C1,C[N+](C)(CCCCCCCC1(c2c(c3c1cc(*)cc3)ccc(*)c2)CCCCCCC[N+](C)(C)C)C,*CC*,53,47,0,0,0,0,0,0,0,0,0,0,0,0,0,0,0,0,0,0,100,2.05,25,40,OHCond(mS/cm),0,1.727
[*]C1=CC=CC(C(F)(F)C(F)(F)C(F)(F)C(C)(C)C(F)(F)C(F)(F)C2=CC=CC([*])=C2)=C1,C[N+](C)(CCCCCCCC1(c2c(c3c1cc(*)cc3)ccc(*)c2)CCCCCCC[N+](C)(C)C)C,*CC*,53,47,0,0,0,0,0,0,0,0,0,0,0,0,0,0,0,0,0,0,100,2.05,25,60,OHCond(mS/cm),0,1.833
[*]C1=CC=CC(C(F)(F)C(F)(F)C(F)(F)C(C)(C)C(F)(F)C(F)(F)C2=CC=CC([*])=C2)=C1,C[N+](C)(CCCCCCCC1(c2c(c3c1cc(*)cc3)ccc(*)c2)CCCCCCC[N+](C)(C)C)C,*CC*,53,47,0,0,0,0,0,0,0,0,0,0,0,0,0,0,0,0,0,0,100,2.05,25,80,OHCond(mS/cm),0,1.9
CC(C)(c1ccc(O*)cc1)c5ccc(Oc3c(F)c(F)c(c2c(F)c(F)c(*)c(F)c2F)c(F)c3Oc4c(C[N+](C)(C)CCCCCC[N+](C)(C)C)cc(C[N+](C)(C)CCCCCC[N+](C)(C)C)cc4C[N+](C)(C)CCCCCC[N+](C)(C)C)cc5,*CC*,*CC*,100,0,0,0,0,0,0,0,0,0,0,0,0,0,0,0,0,0,0,0,100,5.01,25,25,OHCond(mS/cm),0,1.322
*CCCC(CCCC*)n1nnc(C2C=C(SC3C=CC=C3)C=C2)c1,*CCCCCCCC*,*CC*,28.57,71.43,0,0,0,0,0,0,0,0,0,0,0,0,0,0,0.43,0,0,0,100,0,25,20,OHCond(mS/cm),0,0.731
*CCCC(CCCC*)n1nnc(C2C=C(SC3C=CC=C3)C=C2)c1,*CCCCCCCC*,*CC*,28.57,71.43,0,0,0,0,0,0,0,0,0,0,0,0,0,0,0.43,0,0,0,100,0,25,30,OHCond(mS/cm),0,0.825
*CCCC(CCCC*)n1nnc(C2C=C(SC3C=CC=C3)C=C2)c1,*CCCCCCCC*,*CC*,28.57,71.43,0,0,0,0,0,0,0,0,0,0,0,0,0,0,0.43,0,0,0,100,0,25,40,OHCond(mS/cm),0,0.94
*CCCC(CCCC*)n1nnc(C2C=C(SC3C=CC=C3)C=C2)c1,*CCCCCCCC*,*CC*,28.57,71.43,0,0,0,0,0,0,0,0,0,0,0,0,0,0,0.43,0,0,0,100,0,25,50,OHCond(mS/cm),0,1.026
*CCCC(CCCC*)n1nnc(C2C=C(SC3C=CC=C3)C=C2)c1,*CCCCCCCC*,*CC*,35.7,64.3,0,0,0,0,0,0,0,0,0,0,0,0,0,0,0.43,0,0,0,100,0,25,20,OHCond(mS/cm),0,1.07
*CCCC(CCCC*)n1nnc(C2C=C(SC3C=CC=C3)C=C2)c1,*CCCCCCCC*,*CC*,28.57,71.43,0,0,0,0,0,0,0,0,0,0,0,0,0,0,0.43,0,0,0,100,0,25,60,OHCond(mS/cm),0,1.1
*CCCC(CCCC*)n1nnc(C2C=C(SC3C=CC=C3)C=C2)c1,*CCCCCCCC*,*CC*,35.7,64.3,0,0,0,0,0,0,0,0,0,0,0,0,0,0,0.43,0,0,0,100,0,25,30,OHCond(mS/cm),0,1.153
*CCCC(CCCC*)n1nnc(C2C=C(SC3C=CC=C3)C=C2)c1,*CCCCCCCC*,*CC*,28.57,71.43,0,0,0,0,0,0,0,0,0,0,0,0,0,0,0.43,0,0,0,100,0,25,70,OHCond(mS/cm),0,1.176
*CCCC(CCCC*)n1nnc(C2C=C(SC3C=CC=C3)C=C2)c1,*CCCCCCCC*,*CC*,35.7,64.3,0,0,0,0,0,0,0,0,0,0,0,0,0,0,0.43,0,0,0,100,0,25,40,OHCond(mS/cm),0,1.255
*CCCC(CCCC*)n1nnc(C2C=C(SC3C=CC=C3)C=C2)c1,*CCCCCCCC*,*CC*,40,60,0,0,0,0,0,0,0,0,0,0,0,0,0,0,0.33,0,0,0,100,0,25,20,OHCond(mS/cm),0,1.268
*CCCC(CCCC*)n1nnc(C2C=C(SC3C=CC=C3)C=C2)c1,*CCCCCCCC*,*CC*,28.57,71.43,0,0,0,0,0,0,0,0,0,0,0,0,0,0,0.43,0,0,0,100,0,25,80,OHCond(mS/cm),0,1.277
*CCCC(CCCC*)n1nnc(C2C=C(SC3C=CC=C3)C=C2)c1,*CCCCCCCC*,*CC*,40,60,0,0,0,0,0,0,0,0,0,0,0,0,0,0,0.33,0,0,0,100,0,25,30,OHCond(mS/cm),0,1.346
*CCCC(CCCC*)n1nnc(C2C=C(SC3C=CC=C3)C=C2)c1,*CCCCCCCC*,*CC*,35.7,64.3,0,0,0,0,0,0,0,0,0,0,0,0,0,0,0.43,0,0,0,100,0,25,50,OHCond(mS/cm),0,1.346
*CCCC(CCCC*)n1nnc(C2C=C(SC3C=CC=C3)C=C2)c1,*CCCCCCCC*,*CC*,40,60,0,0,0,0,0,0,0,0,0,0,0,0,0,0,0.33,0,0,0,100,0,25,40,OHCond(mS/cm),0,1.422
*CCCC(CCCC*)n1nnc(C2C=C(SC3C=CC=C3)C=C2)c1,*CCCCCCCC*,*CC*,35.7,64.3,0,0,0,0,0,0,0,0,0,0,0,0,0,0,0.43,0,0,0,100,0,25,60,OHCond(mS/cm),0,1.422
*CCCC(CCCC*)n1nnc(C2C=C(SC3C=CC=C3)C=C2)c1,*CCCCCCCC*,*CC*,35.7,64.3,0,0,0,0,0,0,0,0,0,0,0,0,0,0,0.43,0,0,0,100,0,25,70,OHCond(mS/cm),0,1.495
*CCCC(CCCC*)n1nnc(C2C=C(SC3C=CC=C3)C=C2)c1,*CCCCCCCC*,*CC*,40,60,0,0,0,0,0,0,0,0,0,0,0,0,0,0,0.33,0,0,0,100,0,25,50,OHCond(mS/cm),0,1.499
*CCCC(CCCC*)n1nnc(C2C=C(SC3C=CC=C3)C=C2)c1,*CCCCCCCC*,*CC*,40,60,0,0,0,0,0,0,0,0,0,0,0,0,0,0,0.33,0,0,0,100,0,25,60,OHCond(mS/cm),0,1.569
*CCCC(CCCC*)n1nnc(C2C=C(SC3C=CC=C3)C=C2)c1,*CCCCCCCC*,*CC*,35.7,64.3,0,0,0,0,0,0,0,0,0,0,0,0,0,0,0.43,0,0,0,100,0,25,80,OHCond(mS/cm),0,1.575
*CCCC(CCCC*)n1nnc(C2C=C(SC3C=CC=C3)C=C2)c1,*CCCCCCCC*,*CC*,40,60,0,0,0,0,0,0,0,0,0,0,0,0,0,0,0.33,0,0,0,100,0,25,70,OHCond(mS/cm),0,1.645
*CCCC(CCCC*)n1nnc(C2C=C(SC3C=CC=C3)C=C2)c1,*CCCCCCCC*,*CC*,40,60,0,0,0,0,0,0,0,0,0,0,0,0,0,0,0.33,0,0,0,100,0,25,80,OHCond(mS/cm),0,1.725
Cc2cc(Oc1c(C)cc(*)cc1CNCC(O)C[N+](C)(C)C)cc(CN(CC(O)C[N+](C)(C)C)CC(O)C[N+](C)(C)C)c2O*,Cc1cc(*)cc(C)c1O*,*CC*,10,90,0,0,0,0,0,0,0,0,0,0,0,0,0,0,0,0,0,0,100,1.77,25,20,OHCond(mS/cm),0,1.329
C[N+](C)(C)Cc1ccc(C(C*)*)cc1,*CC*,*CC*,100,0,0,0,0,0,0,0,0,0,0,0,0,0,0,0,0,0,0,0,100,5.68,25,30,OHCond(mS/cm),0,1.381
Cc1n(C(C)C)cc[n+]1Cc2ccc(C(C*)*)cc2,*CC*,*CC*,100,0,0,0,0,0,0,0,0,0,0,0,0,0,0,0,0,0,0,0,100,4.15,25,30,OHCond(mS/cm),0,1.381
CCCCn2cc[n+](Cc1ccc(C(C*)*)cc1)c2C,*CC*,*CC*,100,0,0,0,0,0,0,0,0,0,0,0,0,0,0,0,0,0,0,0,100,3.92,25,30,OHCond(mS/cm),0,1.381
Cc2cc(Oc1c(C)cc(*)cc1CNCC(O)C[N+](C)(C)C)cc(CN(CC(O)C[N+](C)(C)C)CC(O)C[N+](C)(C)C)c2O*,Cc1cc(*)cc(C)c1O*,*CC*,10,90,0,0,0,0,0,0,0,0,0,0,0,0,0,0,0,0,0,0,100,1.77,25,30,OHCond(mS/cm),0,1.437
Cc2cc(Oc1c(C)cc(*)cc1CNCC(O)C[N+](C)(C)C)cc(CN(CC(O)C[N+](C)(C)C)CC(O)C[N+](C)(C)C)c2O*,Cc1cc(*)cc(C)c1O*,*CC*,10,90,0,0,0,0,0,0,0,0,0,0,0,0,0,0,0,0,0,0,100,1.77,25,40,OHCond(mS/cm),0,1.552
Cc2cc(Oc1c(C)cc(*)cc1CNCC(O)C[N+](C)(C)C)cc(CN(CC(O)C[N+](C)(C)C)CC(O)C[N+](C)(C)C)c2O*,Cc1cc(*)cc(C)c1O*,*CC*,10,90,0,0,0,0,0,0,0,0,0,0,0,0,0,0,0,0,0,0,100,1.77,25,50,OHCond(mS/cm),0,1.625
Cc2cc(Oc1c(C)cc(*)cc1CNCC(O)C[N+](C)(C)C)cc(CN(CC(O)C[N+](C)(C)C)CC(O)C[N+](C)(C)C)c2O*,Cc1cc(*)cc(C)c1O*,*CC*,10,90,0,0,0,0,0,0,0,0,0,0,0,0,0,0,0,0,0,0,100,1.77,25,60,OHCond(mS/cm),0,1.698
Cc2cc(Oc1c(C)cc(*)cc1CNCC(O)C[N+](C)(C)C)cc(CN(CC(O)C[N+](C)(C)C)CC(O)C[N+](C)(C)C)c2O*,Cc1cc(*)cc(C)c1O*,*CC*,10,90,0,0,0,0,0,0,0,0,0,0,0,0,0,0,0,0,0,0,100,1.77,25,70,OHCond(mS/cm),0,1.749
Cc2cc(Oc1c(C)cc(*)cc1CNCC(O)C[N+](C)(C)C)cc(CN(CC(O)C[N+](C)(C)C)CC(O)C[N+](C)(C)C)c2O*,Cc1cc(*)cc(C)c1O*,*CC*,10,90,0,0,0,0,0,0,0,0,0,0,0,0,0,0,0,0,0,0,100,1.77,25,80,OHCond(mS/cm),0,1.809
C[N+](C)(C)Cc1ccc(C(C*)*)cc1,*CC*,*CC*,100,0,0,0,0,0,0,0,0,0,0,0,0,0,0,0,0,0,0,0,100,5.68,25,30,OHCond(mS/cm),0,1.83
Cc1n(C(C)C)cc[n+]1Cc2ccc(C(C*)*)cc2,*CC*,*CC*,100,0,0,0,0,0,0,0,0,0,0,0,0,0,0,0,0,0,0,0,100,4.15,25,30,OHCond(mS/cm),0,1.83
CCCCn2cc[n+](Cc1ccc(C(C*)*)cc1)c2C,*CC*,*CC*,100,0,0,0,0,0,0,0,0,0,0,0,0,0,0,0,0,0,0,0,100,3.92,25,30,OHCond(mS/cm),0,1.83
CCCCn2cc[n+](Cc1ccc(C(C*)*)cc1)c2C,*CC*,*CC*,100,0,0,1,0,0,0,0,0,0,0,0,0,0,0,0,0,0,0,0,100,3.92,80,80,OHCond(mS/cm),0,1.995
C[N+](C)(C)Cc1ccc(C(C*)*)cc1,*CC*,*CC*,100,0,0,1,0,0,0,0,0,0,0,0,0,0,0,0,0,0,0,0,100,5.68,80,80,OHCond(mS/cm),0,1.995
C[N+](C)(C)Cc1ccc(C(C*)*)cc1,*CC*,*CC*,100,0,0,0,0,0,0,0,0,0,0,0,0,0,0,0,0,0,0,0,100,5.68,25,30,OHCond(mS/cm),0,2.037
Cc1n(C(C)C)cc[n+]1Cc2ccc(C(C*)*)cc2,*CC*,*CC*,100,0,0,0,0,0,0,0,0,0,0,0,0,0,0,0,0,0,0,0,100,4.15,25,30,OHCond(mS/cm),0,2.037
CCCCn2cc[n+](Cc1ccc(C(C*)*)cc1)c2C,*CC*,*CC*,100,0,0,0,0,0,0,0,0,0,0,0,0,0,0,0,0,0,0,0,100,3.92,25,30,OHCond(mS/cm),0,2.037
C[N+](C)(C)Cc1ccc(C(C*)*)cc1,*CC*,*CC*,100,0,0,0,0,0,0,0,0,0,0,0,0,0,0,0,0,0,0,0,100,5.68,25,60,OHCond(mS/cm),0,2.199
Cc1n(C(C)C)cc[n+]1Cc2ccc(C(C*)*)cc2,*CC*,*CC*,100,0,0,0,0,0,0,0,0,0,0,0,0,0,0,0,0,0,0,0,100,4.15,25,60,OHCond(mS/cm),0,2.199
CCCCn2cc[n+](Cc1ccc(C(C*)*)cc1)c2C,*CC*,*CC*,100,0,0,0,0,0,0,0,0,0,0,0,0,0,0,0,0,0,0,0,100,3.92,25,60,OHCond(mS/cm),0,2.199
Cc%10ccc(c3c(*)cc(c1ccc(C[N+](C)(C)C)cc1)c(c2ccccc2)c3c9ccc(c7cc(c4ccccc4)c(c5ccc(C)cc5)c(c6ccc(*)cc6)c7c8ccc(C[N+](C)(C)C)cc8)cc9)cc%10,*CC*,*CC*,65,35,0,0,0,0,0,0,0,0,0,0,0,0,0,0,0,0,0,0,50,2.11,25,25,OHCond(mS/cm),0,2.201
[*]C1=C(C(CCCCC[N+]2=C(C)N(C)C=C2)=O)C(C)=C(O[*])C(C)=C1,[*]C1=CC(C)=C(O[*])C(C)=C1,*CC*,24,76,0,0,0,0,0,0,0,0,0,0,0,0,0,0,0,0,0,0,100,1.44,25,20,OHCond(mS/cm),0,1.381
[*]C1=C(C(CCCCC[N+]2=C(C)N(C)C=C2)=O)C(C)=C(O[*])C(C)=C1,[*]C1=CC(C)=C(O[*])C(C)=C1,*CC*,33,67,0,0,0,0,0,0,0,0,0,0,0,0,0,0,0,0,0,0,100,1.8,25,20,OHCond(mS/cm),0,1.432
[*]C1=C(C(CCCCC[N+]2=C(C)N(C)C=C2)=O)C(C)=C(O[*])C(C)=C1,[*]C1=CC(C)=C(O[*])C(C)=C1,*CC*,38,62,0,0,0,0,0,0,0,0,0,0,0,0,0,0,0,0,0,0,100,1.96,25,20,OHCond(mS/cm),0,1.532
[*]C1=C(C(CCCCC[N+]2=C(C)N(C)C=C2)=O)C(C)=C(O[*])C(C)=C1,[*]C1=CC(C)=C(O[*])C(C)=C1,*CC*,44,56,0,0,0,0,0,0,0,0,0,0,0,0,0,0,0,0,0,0,100,2.15,25,20,OHCond(mS/cm),0,1.624
[*]C1=C(C[N+]2=C(C)N(C)C=C2)C(C)=C(O[*])C(C)=C1,[*]C1=CC(C)=C(O[*])C(C)=C1,*CC*,19,81,0,0,0,0,0,0,0,0,0,0,0,0,0,0,0,0,0,0,100,1.35,25,20,OHCond(mS/cm),0,1.113
[*]C1=C(C[N+]2=C(C)N(C)C=C2)C(C)=C(O[*])C(C)=C1,[*]C1=CC(C)=C(O[*])C(C)=C1,*CC*,24,76,0,0,0,0,0,0,0,0,0,0,0,0,0,0,0,0,0,0,100,1.64,25,20,OHCond(mS/cm),0,1.203
[*]C1=C(C[N+]2=C(C)N(C)C=C2)C(C)=C(O[*])C(C)=C1,[*]C1=CC(C)=C(O[*])C(C)=C1,*CC*,27,73,0,0,0,0,0,0,0,0,0,0,0,0,0,0,0,0,0,0,100,1.81,25,20,OHCond(mS/cm),0,1.257
[*]C1=C(C[N+]2=C(C)N(C)C=C2)C(C)=C(O[*])C(C)=C1,[*]C1=CC(C)=C(O[*])C(C)=C1,*CC*,34,66,0,0,0,0,0,0,0,0,0,0,0,0,0,0,0,0,0,0,100,2.16,25,20,OHCond(mS/cm),0,1.363
CC(C)(C1=CC=C(OC2=CC=C(S(=O)(C3=CC=C([*])C=C3)=O)C=C2)C=C1)C(C=C4)=CC=C4O[*],CC(C)(C1=CC=C(OC2=CC(C(C3=CC=C([N+](C)(C)C)C=C3)(OC)C4=CC=C([N+](C)(C)C)C=C4)=C(S(=O)(C5=CC=C([*])C=C5)=O)C=C2)C=C1)C(C=C6)=CC=C6O[*],*CC*,65,35,0,0,0,0,0,0,0,0,0,0,0,0,0,0,0,0,0,0,100,1.27,25,20,OHCond(mS/cm),0,1.409
CC(C)(C1=CC=C(OC2=CC=C(S(=O)(C3=CC=C([*])C=C3)=O)C=C2)C=C1)C(C=C4)=CC=C4O[*],CC(C)(C1=CC=C(OC2=CC(C(C3=CC=C([N+](C)(C)C)C=C3)(OC)C4=CC=C([N+](C)(C)C)C=C4)=C(S(=O)(C5=CC=C([*])C=C5)=O)C=C2)C=C1)C(C=C6)=CC=C6O[*],*CC*,65,35,0,0,0,0,0,0,0,0,0,0,0,0,0,0,0,0,0,0,100,1.27,25,40,OHCond(mS/cm),0,1.545
CC(C)(C1=CC=C(OC2=CC=C(S(=O)(C3=CC=C([*])C=C3)=O)C=C2)C=C1)C(C=C4)=CC=C4O[*],CC(C)(C1=CC=C(OC2=CC(C(C3=CC=C([N+](C)(C)C)C=C3)(OC)C4=CC=C([N+](C)(C)C)C=C4)=C(S(=O)(C5=CC=C([*])C=C5)=O)C=C2)C=C1)C(C=C6)=CC=C6O[*],*CC*,65,35,0,0,0,0,0,0,0,0,0,0,0,0,0,0,0,0,0,0,100,1.27,25,60,OHCond(mS/cm),0,1.63
CC(C)(C1=CC=C(OC2=CC=C(S(=O)(C3=CC=C([*])C=C3)=O)C=C2)C=C1)C(C=C4)=CC=C4O[*],CC(C)(C1=CC=C(OC2=CC(C(C3=CC=C([N+](C)(C)C)C=C3)(OC)C4=CC=C([N+](C)(C)C)C=C4)=C(S(=O)(C5=CC=C([*])C=C5)=O)C=C2)C=C1)C(C=C6)=CC=C6O[*],*CC*,65,35,0,0,0,0,0,0,0,0,0,0,0,0,0,0,0,0,0,0,100,1.27,25,70,OHCond(mS/cm),0,1.677
CC(C)(C1=CC=C(OC2=CC=C(S(=O)(C3=CC=C([*])C=C3)=O)C=C2)C=C1)C(C=C4)=CC=C4O[*],CC(C)(C1=CC=C(OC2=CC(C(C3=CC=C([N+](C)(C)C)C=C3)(OC)C4=CC=C([N+](C)(C)C)C=C4)=C(S(=O)(C5=CC=C([*])C=C5)=O)C=C2)C=C1)C(C=C6)=CC=C6O[*],*CC*,65,35,0,0,0,0,0,0,0,0,0,0,0,0,0,0,0,0,0,0,100,1.27,25,80,OHCond(mS/cm),0,1.7
CC(C)(C1=CC=C(OC2=CC=C(S(=O)(C3=CC=C([*])C=C3)=O)C=C2)C=C1)C(C=C4)=CC=C4O[*],CC(C)(C1=CC=C(OC2=CC(C(C3=CC=C([N+](C)(C)C)C=C3)(OC)C4=CC=C([N+](C)(C)C)C=C4)=C(S(=O)(C5=CC=C([*])C=C5)=O)C=C2)C=C1)C(C=C6)=CC=C6O[*],*CC*,50,50,0,0,0,0,0,0,0,0,0,0,0,0,0,0,0,0,0,0,100,1.67,25,20,OHCond(mS/cm),0,1.675
CC(C)(C1=CC=C(OC2=CC=C(S(=O)(C3=CC=C([*])C=C3)=O)C=C2)C=C1)C(C=C4)=CC=C4O[*],CC(C)(C1=CC=C(OC2=CC(C(C3=CC=C([N+](C)(C)C)C=C3)(OC)C4=CC=C([N+](C)(C)C)C=C4)=C(S(=O)(C5=CC=C([*])C=C5)=O)C=C2)C=C1)C(C=C6)=CC=C6O[*],*CC*,50,50,0,0,0,0,0,0,0,0,0,0,0,0,0,0,0,0,0,0,100,1.67,25,40,OHCond(mS/cm),0,1.734
CC(C)(C1=CC=C(OC2=CC=C(S(=O)(C3=CC=C([*])C=C3)=O)C=C2)C=C1)C(C=C4)=CC=C4O[*],CC(C)(C1=CC=C(OC2=CC(C(C3=CC=C([N+](C)(C)C)C=C3)(OC)C4=CC=C([N+](C)(C)C)C=C4)=C(S(=O)(C5=CC=C([*])C=C5)=O)C=C2)C=C1)C(C=C6)=CC=C6O[*],*CC*,50,50,0,0,0,0,0,0,0,0,0,0,0,0,0,0,0,0,0,0,100,1.67,25,60,OHCond(mS/cm),0,1.779
CC(C)(C1=CC=C(OC2=CC=C(S(=O)(C3=CC=C([*])C=C3)=O)C=C2)C=C1)C(C=C4)=CC=C4O[*],CC(C)(C1=CC=C(OC2=CC(C(C3=CC=C([N+](C)(C)C)C=C3)(OC)C4=CC=C([N+](C)(C)C)C=C4)=C(S(=O)(C5=CC=C([*])C=C5)=O)C=C2)C=C1)C(C=C6)=CC=C6O[*],*CC*,50,50,0,0,0,0,0,0,0,0,0,0,0,0,0,0,0,0,0,0,100,1.67,25,70,OHCond(mS/cm),0,1.794
CC(C)(C1=CC=C(OC2=CC=C(S(=O)(C3=CC=C([*])C=C3)=O)C=C2)C=C1)C(C=C4)=CC=C4O[*],CC(C)(C1=CC=C(OC2=CC(C(C3=CC=C([N+](C)(C)C)C=C3)(OC)C4=CC=C([N+](C)(C)C)C=C4)=C(S(=O)(C5=CC=C([*])C=C5)=O)C=C2)C=C1)C(C=C6)=CC=C6O[*],*CC*,50,50,0,0,0,0,0,0,0,0,0,0,0,0,0,0,0,0,0,0,100,1.67,25,80,OHCond(mS/cm),0,1.807
CC(C)(C1=CC=C(OC2=CC=C(S(=O)(C3=CC=C([*])C=C3)=O)C=C2)C=C1)C(C=C4)=CC=C4O[*],CC(C)(C1=CC=C(OC2=CC(C(C3=CC=C([N+](C)(C)C)C=C3)(OC)C4=CC=C([N+](C)(C)C)C=C4)=C(S(=O)(C5=CC=C([*])C=C5)=O)C=C2)C=C1)C(C=C6)=CC=C6O[*],*CC*,38,62,0,0,0,0,0,0,0,0,0,0,0,0,0,0,0,0,0,0,100,1.95,25,20,OHCond(mS/cm),0,1.763
CC(C)(C1=CC=C(OC2=CC=C(S(=O)(C3=CC=C([*])C=C3)=O)C=C2)C=C1)C(C=C4)=CC=C4O[*],CC(C)(C1=CC=C(OC2=CC(C(C3=CC=C([N+](C)(C)C)C=C3)(OC)C4=CC=C([N+](C)(C)C)C=C4)=C(S(=O)(C5=CC=C([*])C=C5)=O)C=C2)C=C1)C(C=C6)=CC=C6O[*],*CC*,38,62,0,0,0,0,0,0,0,0,0,0,0,0,0,0,0,0,0,0,100,1.95,25,40,OHCond(mS/cm),0,1.803
CC(C)(C1=CC=C(OC2=CC=C(S(=O)(C3=CC=C([*])C=C3)=O)C=C2)C=C1)C(C=C4)=CC=C4O[*],CC(C)(C1=CC=C(OC2=CC(C(C3=CC=C([N+](C)(C)C)C=C3)(OC)C4=CC=C([N+](C)(C)C)C=C4)=C(S(=O)(C5=CC=C([*])C=C5)=O)C=C2)C=C1)C(C=C6)=CC=C6O[*],*CC*,38,62,0,0,0,0,0,0,0,0,0,0,0,0,0,0,0,0,0,0,100,1.95,25,60,OHCond(mS/cm),0,1.842
CC(C)(C1=CC=C(OC2=CC=C(S(=O)(C3=CC=C([*])C=C3)=O)C=C2)C=C1)C(C=C4)=CC=C4O[*],CC(C)(C1=CC=C(OC2=CC(C(C3=CC=C([N+](C)(C)C)C=C3)(OC)C4=CC=C([N+](C)(C)C)C=C4)=C(S(=O)(C5=CC=C([*])C=C5)=O)C=C2)C=C1)C(C=C6)=CC=C6O[*],*CC*,38,62,0,0,0,0,0,0,0,0,0,0,0,0,0,0,0,0,0,0,100,1.95,25,70,OHCond(mS/cm),0,1.862
CC(C)(C1=CC=C(OC2=CC=C(S(=O)(C3=CC=C([*])C=C3)=O)C=C2)C=C1)C(C=C4)=CC=C4O[*],CC(C)(C1=CC=C(OC2=CC(C(C3=CC=C([N+](C)(C)C)C=C3)(OC)C4=CC=C([N+](C)(C)C)C=C4)=C(S(=O)(C5=CC=C([*])C=C5)=O)C=C2)C=C1)C(C=C6)=CC=C6O[*],*CC*,38,62,0,0,0,0,0,0,0,0,0,0,0,0,0,0,0,0,0,0,100,1.95,25,80,OHCond(mS/cm),0,1.879
CC(C)(C1=CC=C(OC2=CC=C(S(=O)(C3=CC=C([*])C=C3)=O)C=C2)C=C1)C(C=C4)=CC=C4O[*],CC(C)(C1=CC=C(OC2=CC(C(C3=CC=C([N+](C)(C)C)C=C3)(OC)C4=CC=C([N+](C)(C)C)C=C4)=C(S(=O)(C5=CC=C([*])C=C5)=O)C=C2)C=C1)C(C=C6)=CC=C6O[*],*CC*,19,81,0,0,0,0,0,0,0,0,0,0,0,0,0,0,0,0,0,0,100,2.33,25,20,OHCond(mS/cm),0,1.794
CC(C)(C1=CC=C(OC2=CC=C(S(=O)(C3=CC=C([*])C=C3)=O)C=C2)C=C1)C(C=C4)=CC=C4O[*],CC(C)(C1=CC=C(OC2=CC(C(C3=CC=C([N+](C)(C)C)C=C3)(OC)C4=CC=C([N+](C)(C)C)C=C4)=C(S(=O)(C5=CC=C([*])C=C5)=O)C=C2)C=C1)C(C=C6)=CC=C6O[*],*CC*,19,81,0,0,0,0,0,0,0,0,0,0,0,0,0,0,0,0,0,0,100,2.33,25,40,OHCond(mS/cm),0,1.832
CC(C)(C1=CC=C(OC2=CC=C(S(=O)(C3=CC=C([*])C=C3)=O)C=C2)C=C1)C(C=C4)=CC=C4O[*],CC(C)(C1=CC=C(OC2=CC(C(C3=CC=C([N+](C)(C)C)C=C3)(OC)C4=CC=C([N+](C)(C)C)C=C4)=C(S(=O)(C5=CC=C([*])C=C5)=O)C=C2)C=C1)C(C=C6)=CC=C6O[*],*CC*,19,81,0,0,0,0,0,0,0,0,0,0,0,0,0,0,0,0,0,0,100,2.33,25,60,OHCond(mS/cm),0,1.862
CC(C)(C1=CC=C(OC2=CC=C(S(=O)(C3=CC=C([*])C=C3)=O)C=C2)C=C1)C(C=C4)=CC=C4O[*],CC(C)(C1=CC=C(OC2=CC(C(C3=CC=C([N+](C)(C)C)C=C3)(OC)C4=CC=C([N+](C)(C)C)C=C4)=C(S(=O)(C5=CC=C([*])C=C5)=O)C=C2)C=C1)C(C=C6)=CC=C6O[*],*CC*,19,81,0,0,0,0,0,0,0,0,0,0,0,0,0,0,0,0,0,0,100,2.33,25,70,OHCond(mS/cm),0,1.882
CC(C)(C1=CC=C(OC2=CC=C(S(=O)(C3=CC=C([*])C=C3)=O)C=C2)C=C1)C(C=C4)=CC=C4O[*],CC(C)(C1=CC=C(OC2=CC(C(C3=CC=C([N+](C)(C)C)C=C3)(OC)C4=CC=C([N+](C)(C)C)C=C4)=C(S(=O)(C5=CC=C([*])C=C5)=O)C=C2)C=C1)C(C=C6)=CC=C6O[*],*CC*,19,81,0,0,0,0,0,0,0,0,0,0,0,0,0,0,0,0,0,0,100,2.33,25,80,OHCond(mS/cm),0,1.897
*C(C1CC(CCCC[N+](C)(C)C)C2C1)C2*,*C(C1CC(C=C)C2C1)C2*,*CC*,60,40,0,0,1,0,0,0,0,0,0,40,0,0,0,0,0,0,0,0,100,2.58,80,25,OHCond(mS/cm),1076,2.149
*C(C1CC(CCCC[N+](C)(C)C)C2C1)C2*,*C(C1CC(C=C)C2C1)C2*,*CC*,60,40,0,0,1,0,0,0,0,0,0,40,0,0,0,0,0,0,0,0,100,2.58,80,25,OHCond(mS/cm),956,2.163
*C(C1CC(CCCC[N+](C)(C)C)C2C1)C2*,*C(C1CC(C=C)C2C1)C2*,*CC*,60,40,0,0,1,0,0,0,0,0,0,40,0,0,0,0,0,0,0,0,100,2.58,80,25,OHCond(mS/cm),836,2.193
*C(C1CC(CCCC[N+](C)(C)C)C2C1)C2*,*C(C1CC(C=C)C2C1)C2*,*CC*,60,40,0,0,1,0,0,0,0,0,0,40,0,0,0,0,0,0,0,0,100,2.58,80,25,OHCond(mS/cm),716,2.21
*C(C1CC(CCCC[N+](C)(C)C)C2C1)C2*,*C(C1CC(C=C)C2C1)C2*,*CC*,60,40,0,0,1,0,0,0,0,0,0,40,0,0,0,0,0,0,0,0,100,2.58,80,25,OHCond(mS/cm),356,2.22
*C(C1CC(CCCC[N+](C)(C)C)C2C1)C2*,*C(C1CC(C=C)C2C1)C2*,*CC*,60,40,0,0,1,0,0,0,0,0,0,40,0,0,0,0,0,0,0,0,100,2.58,80,25,OHCond(mS/cm),596,2.228
*C(C1CC(CCCC[N+](C)(C)C)C2C1)C2*,*C(C1CC(C=C)C2C1)C2*,*CC*,60,40,0,0,1,0,0,0,0,0,0,40,0,0,0,0,0,0,0,0,100,2.58,80,25,OHCond(mS/cm),476,2.242
*C(C1CC(CCCC[N+](C)(C)C)C2C1)C2*,*C(C1CC(C=C)C2C1)C2*,*CC*,60,40,0,0,1,0,0,0,0,0,0,40,0,0,0,0,0,0,0,0,100,2.58,80,25,OHCond(mS/cm),236,2.247
*C(C1CC(CCCC[N+](C)(C)C)C2C1)C2*,*C(C1CC(C=C)C2C1)C2*,*CC*,60,40,0,0,1,0,0,0,0,0,0,40,0,0,0,0,0,0,0,0,100,2.58,80,25,OHCond(mS/cm),116,2.25
*C(C1CC(CCCC[N+](C)(C)C)C2C1)C2*,*C(C1CC(C=C)C2C1)C2*,*CC*,60,40,0,0,1,0,0,0,0,0,0,40,0,0,0,0,0,0,0,0,100,2.58,80,25,OHCond(mS/cm),0,2.271
*C(C1CC(CCCC[N+](C)(C)C)C2C1)C2*,*C(C1CC(C=C)C2C1)C2*,*CC*,67,33,0,0,1,0,0,0,0,0,0,33,0,0,0,0,0,0,0,0,100,2.93,80,25,OHCond(mS/cm),1200,2.171
*C(C1CC(CCCC[N+](C)(C)C)C2C1)C2*,*C(C1CC(C=C)C2C1)C2*,*CC*,67,33,0,0,1,0,0,0,0,0,0,33,0,0,0,0,0,0,0,0,100,2.93,80,25,OHCond(mS/cm),1080,2.191
*C(C1CC(CCCC[N+](C)(C)C)C2C1)C2*,*C(C1CC(C=C)C2C1)C2*,*CC*,67,33,0,0,1,0,0,0,0,0,0,33,0,0,0,0,0,0,0,0,100,2.93,80,25,OHCond(mS/cm),960,2.261
*C(C1CC(CCCC[N+](C)(C)C)C2C1)C2*,*C(C1CC(C=C)C2C1)C2*,*CC*,67,33,0,0,1,0,0,0,0,0,0,33,0,0,0,0,0,0,0,0,100,2.93,80,25,OHCond(mS/cm),840,2.29
*C(C1CC(CCCC[N+](C)(C)C)C2C1)C2*,*C(C1CC(C=C)C2C1)C2*,*CC*,67,33,0,0,1,0,0,0,0,0,0,33,0,0,0,0,0,0,0,0,100,2.93,80,25,OHCond(mS/cm),720,2.312
*C(C1CC(CCCC[N+](C)(C)C)C2C1)C2*,*C(C1CC(C=C)C2C1)C2*,*CC*,67,33,0,0,1,0,0,0,0,0,0,33,0,0,0,0,0,0,0,0,100,2.93,80,25,OHCond(mS/cm),600,2.333
*C(C1CC(CCCC[N+](C)(C)C)C2C1)C2*,*C(C1CC(C=C)C2C1)C2*,*CC*,67,33,0,0,1,0,0,0,0,0,0,33,0,0,0,0,0,0,0,0,100,2.93,80,25,OHCond(mS/cm),480,2.343
*C(C1CC(CCCC[N+](C)(C)C)C2C1)C2*,*C(C1CC(C=C)C2C1)C2*,*CC*,67,33,0,0,1,0,0,0,0,0,0,33,0,0,0,0,0,0,0,0,100,2.93,80,25,OHCond(mS/cm),240,2.349
*C(C1CC(CCCC[N+](C)(C)C)C2C1)C2*,*C(C1CC(C=C)C2C1)C2*,*CC*,67,33,0,0,1,0,0,0,0,0,0,33,0,0,0,0,0,0,0,0,100,2.93,80,25,OHCond(mS/cm),360,2.351
*C(C1CC(CCCC[N+](C)(C)C)C2C1)C2*,*C(C1CC(C=C)C2C1)C2*,*CC*,67,33,0,0,1,0,0,0,0,0,0,33,0,0,0,0,0,0,0,0,100,2.93,80,25,OHCond(mS/cm),124,2.371
*C(C1CC(CCCC[N+](C)(C)C)C2C1)C2*,*C(C1CC(C=C)C2C1)C2*,*CC*,67,33,0,0,1,0,0,0,0,0,0,33,0,0,0,0,0,0,0,0,100,2.93,80,25,OHCond(mS/cm),0,2.379
*C1=CC(CC(N)(N)N)=C(O*)C(C)=C1,*C1=CC(CN2N=NC(C[N+](C)(C)CCCCCCC)=C2)=C(C(C)=C1)O*,*C1=C(Br)C(C)=C(O*)C(C)=C1,20,40,40,1,0,0,0,0,0,0,0,0,0,0,0,0,0,0,0,0,100,1.59,25,30,OHCond(mS/cm),530,1.412
*C1=CC(CC(N)(N)N)=C(O*)C(C)=C1,*C1=CC(CN2N=NC(C[N+](C)(C)CCCCCCC)=C2)=C(C(C)=C1)O*,*C1=C(Br)C(C)=C(O*)C(C)=C1,20,40,40,1,0,0,0,0,0,0,0,0,0,0,0,0,0,0,0,0,100,1.59,25,30,OHCond(mS/cm),481,1.423
*C1=CC(CC(N)(N)N)=C(O*)C(C)=C1,*C1=CC(CN2N=NC(C[N+](C)(C)CCCCCCC)=C2)=C(C(C)=C1)O*,*C1=C(Br)C(C)=C(O*)C(C)=C1,20,40,40,1,0,0,0,0,0,0,0,0,0,0,0,0,0,0,0,0,100,1.59,25,30,OHCond(mS/cm),385,1.433
*C1=CC(CC(N)(N)N)=C(O*)C(C)=C1,*C1=CC(CN2N=NC(C[N+](C)(C)CCCCCCC)=C2)=C(C(C)=C1)O*,*C1=C(Br)C(C)=C(O*)C(C)=C1,20,40,40,1,0,0,0,0,0,0,0,0,0,0,0,0,0,0,0,0,100,1.59,25,30,OHCond(mS/cm),433,1.433
*C1=CC(CC(N)(N)N)=C(O*)C(C)=C1,*C1=CC(CN2N=NC(C[N+](C)(C)CCCCCCC)=C2)=C(C(C)=C1)O*,*C1=C(Br)C(C)=C(O*)C(C)=C1,20,40,40,1,0,0,0,0,0,0,0,0,0,0,0,0,0,0,0,0,100,1.59,25,30,OHCond(mS/cm),290,1.446
*C1=CC(CC(N)(N)N)=C(O*)C(C)=C1,*C1=CC(CN2N=NC(C[N+](C)(C)CCCCCCC)=C2)=C(C(C)=C1)O*,*C1=C(Br)C(C)=C(O*)C(C)=C1,20,40,40,1,0,0,0,0,0,0,0,0,0,0,0,0,0,0,0,0,100,1.59,25,30,OHCond(mS/cm),338,1.446
*C1=CC(CC(N)(N)N)=C(O*)C(C)=C1,*C1=CC(CN2N=NC(C[N+](C)(C)CCCCCCC)=C2)=C(C(C)=C1)O*,*C1=C(Br)C(C)=C(O*)C(C)=C1,20,40,40,1,0,0,0,0,0,0,0,0,0,0,0,0,0,0,0,0,100,1.59,25,30,OHCond(mS/cm),242,1.452
*C1=CC(CC(N)(N)N)=C(O*)C(C)=C1,*C1=CC(CN2N=NC(C[N+](C)(C)CCCCCCC)=C2)=C(C(C)=C1)O*,*C1=C(Br)C(C)=C(O*)C(C)=C1,20,40,40,1,0,0,0,0,0,0,0,0,0,0,0,0,0,0,0,0,100,1.59,25,30,OHCond(mS/cm),217,1.461
*C1=CC(CC(N)(N)N)=C(O*)C(C)=C1,*C1=CC(CN2N=NC(C[N+](C)(C)CCCCCCC)=C2)=C(C(C)=C1)O*,*C1=C(Br)C(C)=C(O*)C(C)=C1,20,40,40,1,0,0,0,0,0,0,0,0,0,0,0,0,0,0,0,0,100,1.59,25,30,OHCond(mS/cm),195,1.465
*C1=CC(CC(N)(N)N)=C(O*)C(C)=C1,*C1=CC(CN2N=NC(C[N+](C)(C)CCCCCCC)=C2)=C(C(C)=C1)O*,*C1=C(Br)C(C)=C(O*)C(C)=C1,20,40,40,1,0,0,0,0,0,0,0,0,0,0,0,0,0,0,0,0,100,1.59,25,30,OHCond(mS/cm),170,1.467
*C1=CC(CC(N)(N)N)=C(O*)C(C)=C1,*C1=CC(CN2N=NC(C[N+](C)(C)CCCCCCC)=C2)=C(C(C)=C1)O*,*C1=C(Br)C(C)=C(O*)C(C)=C1,20,40,40,1,0,0,0,0,0,0,0,0,0,0,0,0,0,0,0,0,100,1.59,25,30,OHCond(mS/cm),145,1.477
*C1=CC(CC(N)(N)N)=C(O*)C(C)=C1,*C1=CC(CN2N=NC(C[N+](C)(C)CCCCCCC)=C2)=C(C(C)=C1)O*,*C1=C(Br)C(C)=C(O*)C(C)=C1,20,40,40,1,0,0,0,0,0,0,0,0,0,0,0,0,0,0,0,0,100,1.59,25,30,OHCond(mS/cm),122,1.487
*C1=CC(CC(N)(N)N)=C(O*)C(C)=C1,*C1=CC(CN2N=NC(C[N+](C)(C)CCCCCCC)=C2)=C(C(C)=C1)O*,*C1=C(Br)C(C)=C(O*)C(C)=C1,20,40,40,1,0,0,0,0,0,0,0,0,0,0,0,0,0,0,0,0,100,1.59,25,30,OHCond(mS/cm),100,1.539
*C1=CC(CC(N)(N)N)=C(O*)C(C)=C1,*C1=CC(CN2N=NC(C[N+](C)(C)CCCCCCC)=C2)=C(C(C)=C1)O*,*C1=C(Br)C(C)=C(O*)C(C)=C1,20,40,40,1,0,0,0,0,0,0,0,0,0,0,0,0,0,0,0,0,100,1.59,25,30,OHCond(mS/cm),73,1.558
*C1=CC(CC(N)(N)N)=C(O*)C(C)=C1,*C1=CC(CN2N=NC(C[N+](C)(C)CCCCCCC)=C2)=C(C(C)=C1)O*,*C1=C(Br)C(C)=C(O*)C(C)=C1,20,40,40,1,0,0,0,0,0,0,0,0,0,0,0,0,0,0,0,0,100,1.59,25,30,OHCond(mS/cm),51,1.569
*C1=CC(CC(N)(N)N)=C(O*)C(C)=C1,*C1=CC(CN2N=NC(C[N+](C)(C)CCCCCCC)=C2)=C(C(C)=C1)O*,*C1=C(Br)C(C)=C(O*)C(C)=C1,20,40,40,1,0,0,0,0,0,0,0,0,0,0,0,0,0,0,0,0,100,1.59,25,30,OHCond(mS/cm),25,1.594
*C1=CC(CC(N)(N)N)=C(O*)C(C)=C1,*C1=CC(CN2N=NC(C[N+](C)(C)CCCCCCC)=C2)=C(C(C)=C1)O*,*C1=C(Br)C(C)=C(O*)C(C)=C1,20,40,40,1,0,0,0,0,0,0,0,0,0,0,0,0,0,0,0,0,100,1.59,25,30,OHCond(mS/cm),0,1.634
*C1=CC(CC(N)(N)N)=C(O*)C(C)=C1,*C1=CC(CN2N=NC(C[N+](C)(C)CCCCCCCCCC)=C2)=C(C(C)=C1)O*,*C1=C(Br)C(C)=C(O*)C(C)=C1,20,40,40,1,0,0,0,0,0,0,0,0,0,0,0,0,0,0,0,0,100,1.49,25,30,OHCond(mS/cm),530,1.413
*C1=CC(CC(N)(N)N)=C(O*)C(C)=C1,*C1=CC(CN2N=NC(C[N+](C)(C)CCCCCCCCCC)=C2)=C(C(C)=C1)O*,*C1=C(Br)C(C)=C(O*)C(C)=C1,20,40,40,1,0,0,0,0,0,0,0,0,0,0,0,0,0,0,0,0,100,1.49,25,30,OHCond(mS/cm),481,1.43
*C1=CC(CC(N)(N)N)=C(O*)C(C)=C1,*C1=CC(CN2N=NC(C[N+](C)(C)CCCCCCCCCC)=C2)=C(C(C)=C1)O*,*C1=C(Br)C(C)=C(O*)C(C)=C1,20,40,40,1,0,0,0,0,0,0,0,0,0,0,0,0,0,0,0,0,100,1.49,25,30,OHCond(mS/cm),433,1.439
*C1=CC(CC(N)(N)N)=C(O*)C(C)=C1,*C1=CC(CN2N=NC(C[N+](C)(C)CCCCCCCCCC)=C2)=C(C(C)=C1)O*,*C1=C(Br)C(C)=C(O*)C(C)=C1,20,40,40,1,0,0,0,0,0,0,0,0,0,0,0,0,0,0,0,0,100,1.49,25,30,OHCond(mS/cm),385,1.444
*C1=CC(CC(N)(N)N)=C(O*)C(C)=C1,*C1=CC(CN2N=NC(C[N+](C)(C)CCCCCCCCCC)=C2)=C(C(C)=C1)O*,*C1=C(Br)C(C)=C(O*)C(C)=C1,20,40,40,1,0,0,0,0,0,0,0,0,0,0,0,0,0,0,0,0,100,1.49,25,30,OHCond(mS/cm),338,1.461
*C1=CC(CC(N)(N)N)=C(O*)C(C)=C1,*C1=CC(CN2N=NC(C[N+](C)(C)CCCCCCCCCC)=C2)=C(C(C)=C1)O*,*C1=C(Br)C(C)=C(O*)C(C)=C1,20,40,40,1,0,0,0,0,0,0,0,0,0,0,0,0,0,0,0,0,100,1.49,25,30,OHCond(mS/cm),290,1.481
*C1=CC(CC(N)(N)N)=C(O*)C(C)=C1,*C1=CC(CN2N=NC(C[N+](C)(C)CCCCCCCCCC)=C2)=C(C(C)=C1)O*,*C1=C(Br)C(C)=C(O*)C(C)=C1,20,40,40,1,0,0,0,0,0,0,0,0,0,0,0,0,0,0,0,0,100,1.49,25,30,OHCond(mS/cm),242,1.5
*C1=CC(CC(N)(N)N)=C(O*)C(C)=C1,*C1=CC(CN2N=NC(C[N+](C)(C)CCCCCCCCCC)=C2)=C(C(C)=C1)O*,*C1=C(Br)C(C)=C(O*)C(C)=C1,20,40,40,1,0,0,0,0,0,0,0,0,0,0,0,0,0,0,0,0,100,1.49,25,30,OHCond(mS/cm),217,1.52
*C1=CC(CC(N)(N)N)=C(O*)C(C)=C1,*C1=CC(CN2N=NC(C[N+](C)(C)CCCCCCCCCC)=C2)=C(C(C)=C1)O*,*C1=C(Br)C(C)=C(O*)C(C)=C1,20,40,40,1,0,0,0,0,0,0,0,0,0,0,0,0,0,0,0,0,100,1.49,25,30,OHCond(mS/cm),195,1.524
*C1=CC(CC(N)(N)N)=C(O*)C(C)=C1,*C1=CC(CN2N=NC(C[N+](C)(C)CCCCCCCCCC)=C2)=C(C(C)=C1)O*,*C1=C(Br)C(C)=C(O*)C(C)=C1,20,40,40,1,0,0,0,0,0,0,0,0,0,0,0,0,0,0,0,0,100,1.49,25,30,OHCond(mS/cm),170,1.533
*C1=CC(CC(N)(N)N)=C(O*)C(C)=C1,*C1=CC(CN2N=NC(C[N+](C)(C)CCCCCCCCCC)=C2)=C(C(C)=C1)O*,*C1=C(Br)C(C)=C(O*)C(C)=C1,20,40,40,1,0,0,0,0,0,0,0,0,0,0,0,0,0,0,0,0,100,1.49,25,30,OHCond(mS/cm),145,1.56
*C1=CC(CC(N)(N)N)=C(O*)C(C)=C1,*C1=CC(CN2N=NC(C[N+](C)(C)CCCCCCCCCC)=C2)=C(C(C)=C1)O*,*C1=C(Br)C(C)=C(O*)C(C)=C1,20,40,40,1,0,0,0,0,0,0,0,0,0,0,0,0,0,0,0,0,100,1.49,25,30,OHCond(mS/cm),122,1.573
*C1=CC(CC(N)(N)N)=C(O*)C(C)=C1,*C1=CC(CN2N=NC(C[N+](C)(C)CCCCCCCCCC)=C2)=C(C(C)=C1)O*,*C1=C(Br)C(C)=C(O*)C(C)=C1,20,40,40,1,0,0,0,0,0,0,0,0,0,0,0,0,0,0,0,0,100,1.49,25,30,OHCond(mS/cm),100,1.598
*C1=CC(CC(N)(N)N)=C(O*)C(C)=C1,*C1=CC(CN2N=NC(C[N+](C)(C)CCCCCCCCCC)=C2)=C(C(C)=C1)O*,*C1=C(Br)C(C)=C(O*)C(C)=C1,20,40,40,1,0,0,0,0,0,0,0,0,0,0,0,0,0,0,0,0,100,1.49,25,30,OHCond(mS/cm),73,1.601
*C1=CC(CC(N)(N)N)=C(O*)C(C)=C1,*C1=CC(CN2N=NC(C[N+](C)(C)CCCCCCCCCC)=C2)=C(C(C)=C1)O*,*C1=C(Br)C(C)=C(O*)C(C)=C1,20,40,40,1,0,0,0,0,0,0,0,0,0,0,0,0,0,0,0,0,100,1.49,25,30,OHCond(mS/cm),51,1.616
*C1=CC(CC(N)(N)N)=C(O*)C(C)=C1,*C1=CC(CN2N=NC(C[N+](C)(C)CCCCCCCCCC)=C2)=C(C(C)=C1)O*,*C1=C(Br)C(C)=C(O*)C(C)=C1,20,40,40,1,0,0,0,0,0,0,0,0,0,0,0,0,0,0,0,0,100,1.49,25,30,OHCond(mS/cm),25,1.623
*C1=CC(CC(N)(N)N)=C(O*)C(C)=C1,*C1=CC(CN2N=NC(C[N+](C)(C)CCCCCCCCCC)=C2)=C(C(C)=C1)O*,*C1=C(Br)C(C)=C(O*)C(C)=C1,20,40,40,1,0,0,0,0,0,0,0,0,0,0,0,0,0,0,0,0,100,1.49,25,30,OHCond(mS/cm),0,1.624
*C1=CC(CC(N)(N)N)=C(O*)C(C)=C1,*C1=CC(CN2N=NC(C[N+](C)(C)CCCCCCCCCCCCCC)=C2)=C(C(C)=C1)O*,*C1=C(Br)C(C)=C(O*)C(C)=C1,20,40,40,1,0,0,0,0,0,0,0,0,0,0,0,0,0,0,0,0,100,1.37,25,30,OHCond(mS/cm),481,1.507
*C1=CC(CC(N)(N)N)=C(O*)C(C)=C1,*C1=CC(CN2N=NC(C[N+](C)(C)CCCCCCCCCCCCCC)=C2)=C(C(C)=C1)O*,*C1=C(Br)C(C)=C(O*)C(C)=C1,20,40,40,1,0,0,0,0,0,0,0,0,0,0,0,0,0,0,0,0,100,1.37,25,30,OHCond(mS/cm),530,1.507
*C1=CC(CC(N)(N)N)=C(O*)C(C)=C1,*C1=CC(CN2N=NC(C[N+](C)(C)CCCCCCCCCCCCCC)=C2)=C(C(C)=C1)O*,*C1=C(Br)C(C)=C(O*)C(C)=C1,20,40,40,1,0,0,0,0,0,0,0,0,0,0,0,0,0,0,0,0,100,1.37,25,30,OHCond(mS/cm),433,1.512
*C1=CC(CC(N)(N)N)=C(O*)C(C)=C1,*C1=CC(CN2N=NC(C[N+](C)(C)CCCCCCCCCCCCCC)=C2)=C(C(C)=C1)O*,*C1=C(Br)C(C)=C(O*)C(C)=C1,20,40,40,1,0,0,0,0,0,0,0,0,0,0,0,0,0,0,0,0,100,1.37,25,30,OHCond(mS/cm),385,1.519
*C1=CC(CC(N)(N)N)=C(O*)C(C)=C1,*C1=CC(CN2N=NC(C[N+](C)(C)CCCCCCCCCCCCCC)=C2)=C(C(C)=C1)O*,*C1=C(Br)C(C)=C(O*)C(C)=C1,20,40,40,1,0,0,0,0,0,0,0,0,0,0,0,0,0,0,0,0,100,1.37,25,30,OHCond(mS/cm),338,1.529
*C1=CC(CC(N)(N)N)=C(O*)C(C)=C1,*C1=CC(CN2N=NC(C[N+](C)(C)CCCCCCCCCCCCCC)=C2)=C(C(C)=C1)O*,*C1=C(Br)C(C)=C(O*)C(C)=C1,20,40,40,1,0,0,0,0,0,0,0,0,0,0,0,0,0,0,0,0,100,1.37,25,30,OHCond(mS/cm),290,1.534
*C1=CC(CC(N)(N)N)=C(O*)C(C)=C1,*C1=CC(CN2N=NC(C[N+](C)(C)CCCCCCCCCCCCCC)=C2)=C(C(C)=C1)O*,*C1=C(Br)C(C)=C(O*)C(C)=C1,20,40,40,1,0,0,0,0,0,0,0,0,0,0,0,0,0,0,0,0,100,1.37,25,30,OHCond(mS/cm),242,1.54
*C1=CC(CC(N)(N)N)=C(O*)C(C)=C1,*C1=CC(CN2N=NC(C[N+](C)(C)CCCCCCCCCCCCCC)=C2)=C(C(C)=C1)O*,*C1=C(Br)C(C)=C(O*)C(C)=C1,20,40,40,1,0,0,0,0,0,0,0,0,0,0,0,0,0,0,0,0,100,1.37,25,30,OHCond(mS/cm),217,1.544
*C1=CC(CC(N)(N)N)=C(O*)C(C)=C1,*C1=CC(CN2N=NC(C[N+](C)(C)CCCCCCCCCCCCCC)=C2)=C(C(C)=C1)O*,*C1=C(Br)C(C)=C(O*)C(C)=C1,20,40,40,1,0,0,0,0,0,0,0,0,0,0,0,0,0,0,0,0,100,1.37,25,30,OHCond(mS/cm),195,1.545
*C1=CC(CC(N)(N)N)=C(O*)C(C)=C1,*C1=CC(CN2N=NC(C[N+](C)(C)CCCCCCCCCCCCCC)=C2)=C(C(C)=C1)O*,*C1=C(Br)C(C)=C(O*)C(C)=C1,20,40,40,1,0,0,0,0,0,0,0,0,0,0,0,0,0,0,0,0,100,1.37,25,30,OHCond(mS/cm),170,1.565
*C1=CC(CC(N)(N)N)=C(O*)C(C)=C1,*C1=CC(CN2N=NC(C[N+](C)(C)CCCCCCCCCCCCCC)=C2)=C(C(C)=C1)O*,*C1=C(Br)C(C)=C(O*)C(C)=C1,20,40,40,1,0,0,0,0,0,0,0,0,0,0,0,0,0,0,0,0,100,1.37,25,30,OHCond(mS/cm),145,1.569
*C1=CC(CC(N)(N)N)=C(O*)C(C)=C1,*C1=CC(CN2N=NC(C[N+](C)(C)CCCCCCCCCCCCCC)=C2)=C(C(C)=C1)O*,*C1=C(Br)C(C)=C(O*)C(C)=C1,20,40,40,1,0,0,0,0,0,0,0,0,0,0,0,0,0,0,0,0,100,1.37,25,30,OHCond(mS/cm),122,1.574
*C1=CC(CC(N)(N)N)=C(O*)C(C)=C1,*C1=CC(CN2N=NC(C[N+](C)(C)CCCCCCCCCCCCCC)=C2)=C(C(C)=C1)O*,*C1=C(Br)C(C)=C(O*)C(C)=C1,20,40,40,1,0,0,0,0,0,0,0,0,0,0,0,0,0,0,0,0,100,1.37,25,30,OHCond(mS/cm),100,1.603
*C1=CC(CC(N)(N)N)=C(O*)C(C)=C1,*C1=CC(CN2N=NC(C[N+](C)(C)CCCCCCCCCCCCCC)=C2)=C(C(C)=C1)O*,*C1=C(Br)C(C)=C(O*)C(C)=C1,20,40,40,1,0,0,0,0,0,0,0,0,0,0,0,0,0,0,0,0,100,1.37,25,30,OHCond(mS/cm),73,1.636
*C1=CC(CC(N)(N)N)=C(O*)C(C)=C1,*C1=CC(CN2N=NC(C[N+](C)(C)CCCCCCCCCCCCCC)=C2)=C(C(C)=C1)O*,*C1=C(Br)C(C)=C(O*)C(C)=C1,20,40,40,1,0,0,0,0,0,0,0,0,0,0,0,0,0,0,0,0,100,1.37,25,30,OHCond(mS/cm),51,1.665
*C1=CC(CC(N)(N)N)=C(O*)C(C)=C1,*C1=CC(CN2N=NC(C[N+](C)(C)CCCCCCCCCCCCCC)=C2)=C(C(C)=C1)O*,*C1=C(Br)C(C)=C(O*)C(C)=C1,20,40,40,1,0,0,0,0,0,0,0,0,0,0,0,0,0,0,0,0,100,1.37,25,30,OHCond(mS/cm),25,1.683
*C1=CC(CC(N)(N)N)=C(O*)C(C)=C1,*C1=CC(CN2N=NC(C[N+](C)(C)CCCCCCCCCCCCCC)=C2)=C(C(C)=C1)O*,*C1=C(Br)C(C)=C(O*)C(C)=C1,20,40,40,1,0,0,0,0,0,0,0,0,0,0,0,0,0,0,0,0,100,1.37,25,30,OHCond(mS/cm),0,1.723
*C1=CC(CC(N)(N)N)=C(O*)C(C)=C1,*C2=CC(CN1N=NC(C[N+](C)(C)C)=C1)=C(O*)C(C)=C2,*C1=C(Br)C(C)=C(O*)C(C)=C1,30,30,40,1,0,0,0,0,0,0,0,0,0,0,0,0,0,0,0,0,100,1.42,25,30,OHCond(mS/cm),530,1.21
*C1=CC(CC(N)(N)N)=C(O*)C(C)=C1,*C2=CC(CN1N=NC(C[N+](C)(C)C)=C1)=C(O*)C(C)=C2,*C1=C(Br)C(C)=C(O*)C(C)=C1,30,30,40,1,0,0,0,0,0,0,0,0,0,0,0,0,0,0,0,0,100,1.42,25,30,OHCond(mS/cm),481,1.225
*C1=CC(CC(N)(N)N)=C(O*)C(C)=C1,*C2=CC(CN1N=NC(C[N+](C)(C)C)=C1)=C(O*)C(C)=C2,*C1=C(Br)C(C)=C(O*)C(C)=C1,30,30,40,1,0,0,0,0,0,0,0,0,0,0,0,0,0,0,0,0,100,1.42,25,30,OHCond(mS/cm),433,1.241
*C1=CC(CC(N)(N)N)=C(O*)C(C)=C1,*C2=CC(CN1N=NC(C[N+](C)(C)C)=C1)=C(O*)C(C)=C2,*C1=C(Br)C(C)=C(O*)C(C)=C1,30,30,40,1,0,0,0,0,0,0,0,0,0,0,0,0,0,0,0,0,100,1.42,25,30,OHCond(mS/cm),338,1.248
*C1=CC(CC(N)(N)N)=C(O*)C(C)=C1,*C2=CC(CN1N=NC(C[N+](C)(C)C)=C1)=C(O*)C(C)=C2,*C1=C(Br)C(C)=C(O*)C(C)=C1,30,30,40,1,0,0,0,0,0,0,0,0,0,0,0,0,0,0,0,0,100,1.42,25,30,OHCond(mS/cm),290,1.25
*C1=CC(CC(N)(N)N)=C(O*)C(C)=C1,*C2=CC(CN1N=NC(C[N+](C)(C)C)=C1)=C(O*)C(C)=C2,*C1=C(Br)C(C)=C(O*)C(C)=C1,30,30,40,1,0,0,0,0,0,0,0,0,0,0,0,0,0,0,0,0,100,1.42,25,30,OHCond(mS/cm),217,1.253
*C1=CC(CC(N)(N)N)=C(O*)C(C)=C1,*C2=CC(CN1N=NC(C[N+](C)(C)C)=C1)=C(O*)C(C)=C2,*C1=C(Br)C(C)=C(O*)C(C)=C1,30,30,40,1,0,0,0,0,0,0,0,0,0,0,0,0,0,0,0,0,100,1.42,25,30,OHCond(mS/cm),242,1.253
*C1=CC(CC(N)(N)N)=C(O*)C(C)=C1,*C2=CC(CN1N=NC(C[N+](C)(C)C)=C1)=C(O*)C(C)=C2,*C1=C(Br)C(C)=C(O*)C(C)=C1,30,30,40,1,0,0,0,0,0,0,0,0,0,0,0,0,0,0,0,0,100,1.42,25,30,OHCond(mS/cm),385,1.255
