Repository: Ramprasad-Group/polyVERSE

The data has been made available along with the following paper:

Schertzer, William; Al Otmi, Mohammed; Sampath, Janani; Lively, Ryan; Ramprasad, Rampid, "AI-Assisted Physics-Informed Predictions of Degradation Behavior of Polymeric Anion Exchange Membranes", The Journal of Physical Chemistry, Part B: Biophysics, Biomaterials, Liquids, Soft Matter, Section: B: Soft Matter, Fluid Interfaces, Colloids, Polymers, and Glassy Materials 

The dataset is split into two files that are joined on **DOI** + **Sample Name**:
* **aem_aging.csv**: property measurements over the course of alkaline stability tests (4,232 rows, 272 samples from 54 papers)

File: Other/Conductivity_anionic_aging/aem_aging.csv (part 8 of 10)
smiles1,smiles2,smiles3,c1,c2,c3,solvent_NaOH (M),solvent_KOH (M),additive_glutaraldehyde (wt%),additive_1-vinyl-propyltriethoxysilane-imidazolium  (wt%),additive_Polyvinylbenzyl_chloride (wt%),additive_phenyl-Silsesquioxane  (wt%),additive_Im-phenyl-Silsesquioxane  (wt%),additive_QA-Silsesquioxane  (wt%),additive_hexanedithiol  (wt%),additive_octanedithiol  (wt%),additive_PEG  (wt%),additive_PE  (wt%),additive_ZrO2  (wt%),additive_diethanediol  (wt%),additive_halloysite_nanotube  (wt%),additive_Polyvinyl_Imidazolium  (wt%),additive_PAGE  (wt%),RH (%),theor_IEC (meq/g),stability_test_temp (C),prop_test_temp (C),prop,time(h),value
*C1=CC(CC(N)(N)N)=C(O*)C(C)=C1,*C2=CC(CN1N=NC(C[N+](C)(C)C)=C1)=C(O*)C(C)=C2,*C1=C(Br)C(C)=C(O*)C(C)=C1,30,30,40,1,0,0,0,0,0,0,0,0,0,0,0,0,0,0,0,0,100,1.42,25,30,OHCond(mS/cm),195,1.255
*C1=CC(CC(N)(N)N)=C(O*)C(C)=C1,*C2=CC(CN1N=NC(C[N+](C)(C)C)=C1)=C(O*)C(C)=C2,*C1=C(Br)C(C)=C(O*)C(C)=C1,30,30,40,1,0,0,0,0,0,0,0,0,0,0,0,0,0,0,0,0,100,1.42,25,30,OHCond(mS/cm),170,1.265
*C1=CC(CC(N)(N)N)=C(O*)C(C)=C1,*C2=CC(CN1N=NC(C[N+](C)(C)C)=C1)=C(O*)C(C)=C2,*C1=C(Br)C(C)=C(O*)C(C)=C1,30,30,40,1,0,0,0,0,0,0,0,0,0,0,0,0,0,0,0,0,100,1.42,25,30,OHCond(mS/cm),145,1.279
*C1=CC(CC(N)(N)N)=C(O*)C(C)=C1,*C2=CC(CN1N=NC(C[N+](C)(C)C)=C1)=C(O*)C(C)=C2,*C1=C(Br)C(C)=C(O*)C(C)=C1,30,30,40,1,0,0,0,0,0,0,0,0,0,0,0,0,0,0,0,0,100,1.42,25,30,OHCond(mS/cm),122,1.286
*C1=CC(CC(N)(N)N)=C(O*)C(C)=C1,*C2=CC(CN1N=NC(C[N+](C)(C)C)=C1)=C(O*)C(C)=C2,*C1=C(Br)C(C)=C(O*)C(C)=C1,30,30,40,1,0,0,0,0,0,0,0,0,0,0,0,0,0,0,0,0,100,1.42,25,30,OHCond(mS/cm),100,1.365
*C1=CC(CC(N)(N)N)=C(O*)C(C)=C1,*C2=CC(CN1N=NC(C[N+](C)(C)C)=C1)=C(O*)C(C)=C2,*C1=C(Br)C(C)=C(O*)C(C)=C1,30,30,40,1,0,0,0,0,0,0,0,0,0,0,0,0,0,0,0,0,100,1.42,25,30,OHCond(mS/cm),73,1.415
*C1=CC(CC(N)(N)N)=C(O*)C(C)=C1,*C2=CC(CN1N=NC(C[N+](C)(C)C)=C1)=C(O*)C(C)=C2,*C1=C(Br)C(C)=C(O*)C(C)=C1,30,30,40,1,0,0,0,0,0,0,0,0,0,0,0,0,0,0,0,0,100,1.42,25,30,OHCond(mS/cm),51,1.453
*C1=CC(CC(N)(N)N)=C(O*)C(C)=C1,*C2=CC(CN1N=NC(C[N+](C)(C)C)=C1)=C(O*)C(C)=C2,*C1=C(Br)C(C)=C(O*)C(C)=C1,30,30,40,1,0,0,0,0,0,0,0,0,0,0,0,0,0,0,0,0,100,1.42,25,30,OHCond(mS/cm),25,1.5
*C1=CC(CC(N)(N)N)=C(O*)C(C)=C1,*C2=CC(CN1N=NC(C[N+](C)(C)C)=C1)=C(O*)C(C)=C2,*C1=C(Br)C(C)=C(O*)C(C)=C1,30,30,40,1,0,0,0,0,0,0,0,0,0,0,0,0,0,0,0,0,100,1.42,25,30,OHCond(mS/cm),0,1.538
*C1=CC(C[N+](C)(C)C)=C(C(C)=C1)O*,Cc1cc(*)cc(C)c1O*,*CC*,75,25,0,0,1,0,0,0,0,0,0,0,0,0,0,0,0,0,0,0,100,4.58,25,60,OHCond(mS/cm),260,1.097
*C1=CC(C[N+](C)(C)C)=C(C(C)=C1)O*,Cc1cc(*)cc(C)c1O*,*CC*,75,25,0,0,1,0,0,0,0,0,0,0,0,0,0,0,0,0,0,0,100,4.58,25,60,OHCond(mS/cm),200,1.217
*C1=CC(C[N+](C)(C)C)=C(C(C)=C1)O*,Cc1cc(*)cc(C)c1O*,*CC*,75,25,0,0,1,0,0,0,0,0,0,0,0,0,0,0,0,0,0,0,100,4.58,25,60,OHCond(mS/cm),155,1.228
*C1=CC(C[N+](C)(C)C)=C(C(C)=C1)O*,Cc1cc(*)cc(C)c1O*,*CC*,75,25,0,0,1,0,0,0,0,0,0,0,0,0,0,0,0,0,0,0,100,4.58,25,60,OHCond(mS/cm),108,1.255
*C1=CC(C[N+](C)(C)C)=C(C(C)=C1)O*,Cc1cc(*)cc(C)c1O*,*CC*,75,25,0,0,1,0,0,0,0,0,0,0,0,0,0,0,0,0,0,0,100,4.58,25,60,OHCond(mS/cm),132,1.281
*C1=CC(C[N+](C)(C)C)=C(C(C)=C1)O*,Cc1cc(*)cc(C)c1O*,*CC*,75,25,0,0,1,0,0,0,0,0,0,0,0,0,0,0,0,0,0,0,100,4.58,25,60,OHCond(mS/cm),84,1.305
*C1=CC(C[N+](C)(C)C)=C(C(C)=C1)O*,Cc1cc(*)cc(C)c1O*,*CC*,75,25,0,0,1,0,0,0,0,0,0,0,0,0,0,0,0,0,0,0,100,4.58,25,60,OHCond(mS/cm),60,1.342
*C1=CC(C[N+](C)(C)C)=C(C(C)=C1)O*,Cc1cc(*)cc(C)c1O*,*CC*,75,25,0,0,1,0,0,0,0,0,0,0,0,0,0,0,0,0,0,0,100,4.58,25,60,OHCond(mS/cm),36,1.364
*C1=CC(C[N+](C)(C)C)=C(C(C)=C1)O*,Cc1cc(*)cc(C)c1O*,*CC*,75,25,0,0,1,0,0,0,0,0,0,0,0,0,0,0,0,0,0,0,100,4.58,25,60,OHCond(mS/cm),10,1.38
*C1=CC(C[N+](C)(C)C)=C(C(C)=C1)O*,Cc1cc(*)cc(C)c1O*,*CC*,75,25,0,0,1,0,0,0,0,0,0,0,0,0,0,0,0,0,0,0,100,4.58,25,60,OHCond(mS/cm),0,1.517
*CC(C)(C[N+](C)(CCCC)CCCC)*,*CC*,*CC*,100,0,0,0,1,0,0,0,0,0,0,0,0,0,0,0,0,0,0,0,100,5.04,80,22,OHCond(mS/cm),696,1.004
*CC(C)(C[N+](C)(CCCC)CCCC)*,*CC*,*CC*,100,0,0,0,1,0,0,0,0,0,0,0,0,0,0,0,0,0,0,0,100,5.04,80,22,OHCond(mS/cm),504,1.078
*CC(C)(C[N+](C)(CCCC)CCCC)*,*CC*,*CC*,100,0,0,0,1,0,0,0,0,0,0,0,0,0,0,0,0,0,0,0,100,5.04,80,22,OHCond(mS/cm),336,1.201
*CC(C)(C[N+](C)(CCCC)CCCC)*,*CC*,*CC*,100,0,0,0,1,0,0,0,0,0,0,0,0,0,0,0,0,0,0,0,100,5.04,80,22,OHCond(mS/cm),168,1.396
*CC(C)(C[N+](C)(CCCC)CCCC)*,*CC*,*CC*,100,0,0,0,1,0,0,0,0,0,0,0,0,0,0,0,0,0,0,0,100,5.04,80,22,OHCond(mS/cm),72,1.415
*CC(C)(C[N+](C)(CCCC)CCCC)*,*CC*,*CC*,100,0,0,0,1,0,0,0,0,0,0,0,0,0,0,0,0,0,0,0,100,5.04,80,22,OHCond(mS/cm),0,1.429
*CC(C)(C[N+](C)(CCCCCCCC[N+](C)(CC(C)(C)C)C)C)*,*CC*,*CC*,100,0,0,0,1,0,0,0,0,0,0,0,0,0,0,0,0,0,0,0,100,6.13,80,22,OHCond(mS/cm),504,1.644
*CC(C)(C[N+](C)(CCCCCCCC[N+](C)(CC(C)(C)C)C)C)*,*CC*,*CC*,100,0,0,0,1,0,0,0,0,0,0,0,0,0,0,0,0,0,0,0,100,6.13,80,22,OHCond(mS/cm),696,1.645
*CC(C)(C[N+](C)(CCCCCCCC[N+](C)(CC(C)(C)C)C)C)*,*CC*,*CC*,100,0,0,0,1,0,0,0,0,0,0,0,0,0,0,0,0,0,0,0,100,6.13,80,22,OHCond(mS/cm),168,1.673
*CC(C)(C[N+](C)(CCCCCCCC[N+](C)(CC(C)(C)C)C)C)*,*CC*,*CC*,100,0,0,0,1,0,0,0,0,0,0,0,0,0,0,0,0,0,0,0,100,6.13,80,22,OHCond(mS/cm),336,1.683
*CC(C)(C[N+](C)(CCCCCCCC[N+](C)(CC(C)(C)C)C)C)*,*CC*,*CC*,100,0,0,0,1,0,0,0,0,0,0,0,0,0,0,0,0,0,0,0,100,6.13,80,22,OHCond(mS/cm),72,1.699
*CC(C)(C[N+](C)(CCCCCCCC[N+](C)(CC(C)(C)C)C)C)*,*CC*,*CC*,100,0,0,0,1,0,0,0,0,0,0,0,0,0,0,0,0,0,0,0,100,6.13,80,22,OHCond(mS/cm),0,1.749
*CC(C)(C[N+](CC1=CC=CC=C1)(C)C)*,*CC*,*CC*,100,0,0,0,1,0,0,0,0,0,0,0,0,0,0,0,0,0,0,0,100,5.26,80,22,OHCond(mS/cm),720,0.248
*CC(C)(C[N+](CC1=CC=CC=C1)(C)C)*,*CC*,*CC*,100,0,0,0,1,0,0,0,0,0,0,0,0,0,0,0,0,0,0,0,100,5.26,80,22,OHCond(mS/cm),528,0.446
*CC(C)(C[N+](CC1=CC=CC=C1)(C)C)*,*CC*,*CC*,100,0,0,0,1,0,0,0,0,0,0,0,0,0,0,0,0,0,0,0,100,5.26,80,22,OHCond(mS/cm),192,0.461
*CC(C)(C[N+](CC1=CC=CC=C1)(C)C)*,*CC*,*CC*,100,0,0,0,1,0,0,0,0,0,0,0,0,0,0,0,0,0,0,0,100,5.26,80,22,OHCond(mS/cm),360,0.479
*CC(C)(C[N+](CC1=CC=CC=C1)(C)C)*,*CC*,*CC*,100,0,0,0,1,0,0,0,0,0,0,0,0,0,0,0,0,0,0,0,100,5.26,80,22,OHCond(mS/cm),96,0.899
*CC(C)(C[N+](CC1=CC=CC=C1)(C)C)*,*CC*,*CC*,100,0,0,0,1,0,0,0,0,0,0,0,0,0,0,0,0,0,0,0,100,5.26,80,22,OHCond(mS/cm),24,0.959
*CC(C)(C[N+](CC1=CC=CC=C1)(C)C)*,*CC*,*CC*,100,0,0,0,1,0,0,0,0,0,0,0,0,0,0,0,0,0,0,0,100,5.26,80,22,OHCond(mS/cm),0,0.995
*CC(C)(C[N+](CCCCC1=CC=CC=C1)(C)C)*,*CC*,*CC*,100,0,0,0,1,0,0,0,0,0,0,0,0,0,0,0,0,0,0,0,100,4.31,80,22,OHCond(mS/cm),696,0.84
*CC(C)(C[N+](CCCCC1=CC=CC=C1)(C)C)*,*CC*,*CC*,100,0,0,0,1,0,0,0,0,0,0,0,0,0,0,0,0,0,0,0,100,4.31,80,22,OHCond(mS/cm),504,1.077
*CC(C)(C[N+](CCCCC1=CC=CC=C1)(C)C)*,*CC*,*CC*,100,0,0,0,1,0,0,0,0,0,0,0,0,0,0,0,0,0,0,0,100,4.31,80,22,OHCond(mS/cm),336,1.252
*CC(C)(C[N+](CCCCC1=CC=CC=C1)(C)C)*,*CC*,*CC*,100,0,0,0,1,0,0,0,0,0,0,0,0,0,0,0,0,0,0,0,100,4.31,80,22,OHCond(mS/cm),168,1.32
*CC(C)(C[N+](CCCCC1=CC=CC=C1)(C)C)*,*CC*,*CC*,100,0,0,0,1,0,0,0,0,0,0,0,0,0,0,0,0,0,0,0,100,4.31,80,22,OHCond(mS/cm),72,1.448
*CC(C)(C[N+](CCCCC1=CC=CC=C1)(C)C)*,*CC*,*CC*,100,0,0,0,1,0,0,0,0,0,0,0,0,0,0,0,0,0,0,0,100,4.31,80,22,OHCond(mS/cm),0,1.492
*CC(C)(C[N+](CCCCCCCC[N+](C)(C)C)(C)C)*,*CC*,*CC*,100,0,0,0,1,0,0,0,0,0,0,0,0,0,0,0,0,0,0,0,100,7.4,80,22,OHCond(mS/cm),624,1.28
*CC(C)(C[N+](CCCCCCCC[N+](C)(C)C)(C)C)*,*CC*,*CC*,100,0,0,0,1,0,0,0,0,0,0,0,0,0,0,0,0,0,0,0,100,7.4,80,22,OHCond(mS/cm),432,1.315
*CC(C)(C[N+](CCCCCCCC[N+](C)(C)C)(C)C)*,*CC*,*CC*,100,0,0,0,1,0,0,0,0,0,0,0,0,0,0,0,0,0,0,0,100,7.4,80,22,OHCond(mS/cm),264,1.339
*CC(C)(C[N+](CCCCCCCC[N+](C)(C)C)(C)C)*,*CC*,*CC*,100,0,0,0,1,0,0,0,0,0,0,0,0,0,0,0,0,0,0,0,100,7.4,80,22,OHCond(mS/cm),96,1.417
*CC(C)(C[N+](CCCCCCCC[N+](C)(C)C)(C)C)*,*CC*,*CC*,100,0,0,0,1,0,0,0,0,0,0,0,0,0,0,0,0,0,0,0,100,7.4,80,22,OHCond(mS/cm),0,1.493
*CC(C)(C[N+](CCCOC)(C)C)*,*CC*,*CC*,100,0,0,0,1,0,0,0,0,0,0,0,0,0,0,0,0,0,0,0,100,5.81,80,22,OHCond(mS/cm),360,0.95
*CC(C)(C[N+](CCCOC)(C)C)*,*CC*,*CC*,100,0,0,0,1,0,0,0,0,0,0,0,0,0,0,0,0,0,0,0,100,5.81,80,22,OHCond(mS/cm),528,1.143
*CC(C)(C[N+](CCCOC)(C)C)*,*CC*,*CC*,100,0,0,0,1,0,0,0,0,0,0,0,0,0,0,0,0,0,0,0,100,5.81,80,22,OHCond(mS/cm),720,1.172
*CC(C)(C[N+](CCCOC)(C)C)*,*CC*,*CC*,100,0,0,0,1,0,0,0,0,0,0,0,0,0,0,0,0,0,0,0,100,5.81,80,22,OHCond(mS/cm),192,1.297
*CC(C)(C[N+](CCCOC)(C)C)*,*CC*,*CC*,100,0,0,0,1,0,0,0,0,0,0,0,0,0,0,0,0,0,0,0,100,5.81,80,22,OHCond(mS/cm),24,1.322
*CC(C)(C[N+](CCCOC)(C)C)*,*CC*,*CC*,100,0,0,0,1,0,0,0,0,0,0,0,0,0,0,0,0,0,0,0,100,5.81,80,22,OHCond(mS/cm),96,1.339
*CC(C)(C[N+](CCCOC)(C)C)*,*CC*,*CC*,100,0,0,0,1,0,0,0,0,0,0,0,0,0,0,0,0,0,0,0,100,5.81,80,22,OHCond(mS/cm),0,1.574
*CC(C)(C[N+](CCCO[Si]1(CC1(C)C)C)(C)C)*,*CC*,*CC*,100,0,0,0,1,0,0,0,0,0,0,0,0,0,0,0,0,0,0,0,100,3.9,80,22,OHCond(mS/cm),360,0.318
*CC(C)(C[N+](CCCO[Si]1(CC1(C)C)C)(C)C)*,*CC*,*CC*,100,0,0,0,1,0,0,0,0,0,0,0,0,0,0,0,0,0,0,0,100,3.9,80,22,OHCond(mS/cm),192,0.447
*CC(C)(C[N+](CCCO[Si]1(CC1(C)C)C)(C)C)*,*CC*,*CC*,100,0,0,0,1,0,0,0,0,0,0,0,0,0,0,0,0,0,0,0,100,3.9,80,22,OHCond(mS/cm),96,0.587
*CC(C)(C[N+](CCCO[Si]1(CC1(C)C)C)(C)C)*,*CC*,*CC*,100,0,0,0,1,0,0,0,0,0,0,0,0,0,0,0,0,0,0,0,100,3.9,80,22,OHCond(mS/cm),720,0.698
*CC(C)(C[N+](CCCO[Si]1(CC1(C)C)C)(C)C)*,*CC*,*CC*,100,0,0,0,1,0,0,0,0,0,0,0,0,0,0,0,0,0,0,0,100,3.9,80,22,OHCond(mS/cm),528,0.702
*CC(C)(C[N+](CCCO[Si]1(CC1(C)C)C)(C)C)*,*CC*,*CC*,100,0,0,0,1,0,0,0,0,0,0,0,0,0,0,0,0,0,0,0,100,3.9,80,22,OHCond(mS/cm),24,0.703
*CC(C)(C[N+](CCCO[Si]1(CC1(C)C)C)(C)C)*,*CC*,*CC*,100,0,0,0,1,0,0,0,0,0,0,0,0,0,0,0,0,0,0,0,100,3.9,80,22,OHCond(mS/cm),0,1.671
*CC(C)(C[N+](CCOC)(C)C)*,*CC*,*CC*,100,0,0,0,1,0,0,0,0,0,0,0,0,0,0,0,0,0,0,0,100,6.32,80,22,OHCond(mS/cm),528,-0.092
*CC(C)(C[N+](CCOC)(C)C)*,*CC*,*CC*,100,0,0,0,1,0,0,0,0,0,0,0,0,0,0,0,0,0,0,0,100,6.32,80,22,OHCond(mS/cm),360,-0.06
*CC(C)(C[N+](CCOC)(C)C)*,*CC*,*CC*,100,0,0,0,1,0,0,0,0,0,0,0,0,0,0,0,0,0,0,0,100,6.32,80,22,OHCond(mS/cm),720,0.029
*CC(C)(C[N+](CCOC)(C)C)*,*CC*,*CC*,100,0,0,0,1,0,0,0,0,0,0,0,0,0,0,0,0,0,0,0,100,6.32,80,22,OHCond(mS/cm),192,0.991
*CC(C)(C[N+](CCOC)(C)C)*,*CC*,*CC*,100,0,0,0,1,0,0,0,0,0,0,0,0,0,0,0,0,0,0,0,100,6.32,80,22,OHCond(mS/cm),96,1.446
*CC(C)(C[N+](CCOC)(C)C)*,*CC*,*CC*,100,0,0,0,1,0,0,0,0,0,0,0,0,0,0,0,0,0,0,0,100,6.32,80,22,OHCond(mS/cm),0,1.591
*CC(C)(C[N+](CCOC)(C)C)*,*CC*,*CC*,100,0,0,0,1,0,0,0,0,0,0,0,0,0,0,0,0,0,0,0,100,6.32,80,22,OHCond(mS/cm),24,1.591
*CC(C)(C[N+]1(C)CCCC1)*,*CC*,*CC*,100,0,0,0,1,0,0,0,0,0,0,0,0,0,0,0,0,0,0,0,100,7.14,80,22,OHCond(mS/cm),720,1.168
*CC(C)(C[N+]1(C)CCCC1)*,*CC*,*CC*,100,0,0,0,1,0,0,0,0,0,0,0,0,0,0,0,0,0,0,0,100,7.14,80,22,OHCond(mS/cm),360,1.278
*CC(C)(C[N+]1(C)CCCC1)*,*CC*,*CC*,100,0,0,0,1,0,0,0,0,0,0,0,0,0,0,0,0,0,0,0,100,7.14,80,22,OHCond(mS/cm),528,1.321
*CC(C)(C[N+]1(C)CCCC1)*,*CC*,*CC*,100,0,0,0,1,0,0,0,0,0,0,0,0,0,0,0,0,0,0,0,100,7.14,80,22,OHCond(mS/cm),192,1.395
*CC(C)(C[N+]1(C)CCCC1)*,*CC*,*CC*,100,0,0,0,1,0,0,0,0,0,0,0,0,0,0,0,0,0,0,0,100,7.14,80,22,OHCond(mS/cm),96,1.477
*CC(C)(C[N+]1(C)CCCC1)*,*CC*,*CC*,100,0,0,0,1,0,0,0,0,0,0,0,0,0,0,0,0,0,0,0,100,7.14,80,22,OHCond(mS/cm),24,1.491
*CC(C)(C[N+]1(C)CCCC1)*,*CC*,*CC*,100,0,0,0,1,0,0,0,0,0,0,0,0,0,0,0,0,0,0,0,100,7.14,80,22,OHCond(mS/cm),0,1.529
*CC(C)(C[N+]1(C)CCCCC1)*,*CC*,*CC*,100,0,0,0,1,0,0,0,0,0,0,0,0,0,0,0,0,0,0,0,100,6.49,80,22,OHCond(mS/cm),528,1.588
*CC(C)(C[N+]1(C)CCCCC1)*,*CC*,*CC*,100,0,0,0,1,0,0,0,0,0,0,0,0,0,0,0,0,0,0,0,100,6.49,80,22,OHCond(mS/cm),336,1.591
*CC(C)(C[N+]1(C)CCCCC1)*,*CC*,*CC*,100,0,0,0,1,0,0,0,0,0,0,0,0,0,0,0,0,0,0,0,100,6.49,80,22,OHCond(mS/cm),168,1.603
*CC(C)(C[N+]1(C)CCCCC1)*,*CC*,*CC*,100,0,0,0,1,0,0,0,0,0,0,0,0,0,0,0,0,0,0,0,100,6.49,80,22,OHCond(mS/cm),0,1.611
*CC(C)(C[N+]1(C)CCCCCC1)*,*CC*,*CC*,100,0,0,0,1,0,0,0,0,0,0,0,0,0,0,0,0,0,0,0,100,5.95,80,22,OHCond(mS/cm),504,0.545
*CC(C)(C[N+]1(C)CCCCCC1)*,*CC*,*CC*,100,0,0,0,1,0,0,0,0,0,0,0,0,0,0,0,0,0,0,0,100,5.95,80,22,OHCond(mS/cm),168,0.763
*CC(C)(C[N+]1(C)CCCCCC1)*,*CC*,*CC*,100,0,0,0,1,0,0,0,0,0,0,0,0,0,0,0,0,0,0,0,100,5.95,80,22,OHCond(mS/cm),696,0.772
*CC(C)(C[N+]1(C)CCCCCC1)*,*CC*,*CC*,100,0,0,0,1,0,0,0,0,0,0,0,0,0,0,0,0,0,0,0,100,5.95,80,22,OHCond(mS/cm),336,0.906
*CC(C)(C[N+]1(C)CCCCCC1)*,*CC*,*CC*,100,0,0,0,1,0,0,0,0,0,0,0,0,0,0,0,0,0,0,0,100,5.95,80,22,OHCond(mS/cm),72,1.462
*CC(C)(C[N+]1(C)CCCCCC1)*,*CC*,*CC*,100,0,0,0,1,0,0,0,0,0,0,0,0,0,0,0,0,0,0,0,100,5.95,80,22,OHCond(mS/cm),0,1.608
*CC(C)(C[N+]1(C)CCOCC1)*,*CC*,*CC*,100,0,0,0,1,0,0,0,0,0,0,0,0,0,0,0,0,0,0,0,100,6.4,80,22,OHCond(mS/cm),528,0.305
*CC(C)(C[N+]1(C)CCOCC1)*,*CC*,*CC*,100,0,0,0,1,0,0,0,0,0,0,0,0,0,0,0,0,0,0,0,100,6.4,80,22,OHCond(mS/cm),720,0.446
*CC(C)(C[N+]1(C)CCOCC1)*,*CC*,*CC*,100,0,0,0,1,0,0,0,0,0,0,0,0,0,0,0,0,0,0,0,100,6.4,80,22,OHCond(mS/cm),360,0.671
*CC(C)(C[N+]1(C)CCOCC1)*,*CC*,*CC*,100,0,0,0,1,0,0,0,0,0,0,0,0,0,0,0,0,0,0,0,100,6.4,80,22,OHCond(mS/cm),192,1.003
*CC(C)(C[N+]1(C)CCOCC1)*,*CC*,*CC*,100,0,0,0,1,0,0,0,0,0,0,0,0,0,0,0,0,0,0,0,100,6.4,80,22,OHCond(mS/cm),96,1.438
*CC(C)(C[N+]1(C)CCOCC1)*,*CC*,*CC*,100,0,0,0,1,0,0,0,0,0,0,0,0,0,0,0,0,0,0,0,100,6.4,80,22,OHCond(mS/cm),24,1.581
*CC(C)(C[N+]1(C)CCOCC1)*,*CC*,*CC*,100,0,0,0,1,0,0,0,0,0,0,0,0,0,0,0,0,0,0,0,100,6.4,80,22,OHCond(mS/cm),0,1.661
*CC(C)(C[NH+](C)C)*,*CC*,*CC*,100,0,0,0,1,0,0,0,0,0,0,0,0,0,0,0,0,0,0,0,100,9.99,80,22,OHCond(mS/cm),528,1.543
*CC(C)(C[NH+](C)C)*,*CC*,*CC*,100,0,0,0,1,0,0,0,0,0,0,0,0,0,0,0,0,0,0,0,100,9.99,80,22,OHCond(mS/cm),336,1.567
*CC(C)(C[NH+](C)C)*,*CC*,*CC*,100,0,0,0,1,0,0,0,0,0,0,0,0,0,0,0,0,0,0,0,100,9.99,80,22,OHCond(mS/cm),168,1.613
*CC(C)(C[NH+](C)C)*,*CC*,*CC*,100,0,0,0,1,0,0,0,0,0,0,0,0,0,0,0,0,0,0,0,100,9.99,80,22,OHCond(mS/cm),0,1.643
*CC(C)(C[NH+](CC)C)*,*CC*,*CC*,100,0,0,0,1,0,0,0,0,0,0,0,0,0,0,0,0,0,0,0,100,8.76,80,22,OHCond(mS/cm),336,0.25
*CC(C)(C[NH+](CC)C)*,*CC*,*CC*,100,0,0,0,1,0,0,0,0,0,0,0,0,0,0,0,0,0,0,0,100,8.76,80,22,OHCond(mS/cm),504,0.27
*CC(C)(C[NH+](CC)C)*,*CC*,*CC*,100,0,0,0,1,0,0,0,0,0,0,0,0,0,0,0,0,0,0,0,100,8.76,80,22,OHCond(mS/cm),168,0.294
*CC(C)(C[NH+](CC)C)*,*CC*,*CC*,100,0,0,0,1,0,0,0,0,0,0,0,0,0,0,0,0,0,0,0,100,8.76,80,22,OHCond(mS/cm),696,0.581
*CC(C)(C[NH+](CC)C)*,*CC*,*CC*,100,0,0,0,1,0,0,0,0,0,0,0,0,0,0,0,0,0,0,0,100,8.76,80,22,OHCond(mS/cm),72,1.279
*CC(C)(C[NH+](CC)C)*,*CC*,*CC*,100,0,0,0,1,0,0,0,0,0,0,0,0,0,0,0,0,0,0,0,100,8.76,80,22,OHCond(mS/cm),0,1.558
*CC(C)(C[NH+](CCCC)C)*,*CC*,*CC*,100,0,0,0,1,0,0,0,0,0,0,0,0,0,0,0,0,0,0,0,100,7.03,80,22,OHCond(mS/cm),696,1.414
*CC(C)(C[NH+](CCCC)C)*,*CC*,*CC*,100,0,0,0,1,0,0,0,0,0,0,0,0,0,0,0,0,0,0,0,100,7.03,80,22,OHCond(mS/cm),504,1.43
*CC(C)(C[NH+](CCCC)C)*,*CC*,*CC*,100,0,0,0,1,0,0,0,0,0,0,0,0,0,0,0,0,0,0,0,100,7.03,80,22,OHCond(mS/cm),336,1.519
*CC(C)(C[NH+](CCCC)C)*,*CC*,*CC*,100,0,0,0,1,0,0,0,0,0,0,0,0,0,0,0,0,0,0,0,100,7.03,80,22,OHCond(mS/cm),168,1.555
*CC(C)(C[NH+](CCCC)C)*,*CC*,*CC*,100,0,0,0,1,0,0,0,0,0,0,0,0,0,0,0,0,0,0,0,100,7.03,80,22,OHCond(mS/cm),72,1.58
*CC(C)(C[NH+](CCCC)C)*,*CC*,*CC*,100,0,0,0,1,0,0,0,0,0,0,0,0,0,0,0,0,0,0,0,100,7.03,80,22,OHCond(mS/cm),0,1.612
*CC(C)(C[NH+](CCCCCCCC)C)*,*CC*,*CC*,100,0,0,0,1,0,0,0,0,0,0,0,0,0,0,0,0,0,0,0,100,5.04,80,22,OHCond(mS/cm),720,1.228
*CC(C)(C[NH+](CCCCCCCC)C)*,*CC*,*CC*,100,0,0,0,1,0,0,0,0,0,0,0,0,0,0,0,0,0,0,0,100,5.04,80,22,OHCond(mS/cm),528,1.331
*CC(C)(C[NH+](CCCCCCCC)C)*,*CC*,*CC*,100,0,0,0,1,0,0,0,0,0,0,0,0,0,0,0,0,0,0,0,100,5.04,80,22,OHCond(mS/cm),360,1.503
*CC(C)(C[NH+](CCCCCCCC)C)*,*CC*,*CC*,100,0,0,0,1,0,0,0,0,0,0,0,0,0,0,0,0,0,0,0,100,5.04,80,22,OHCond(mS/cm),192,1.539
*CC(C)(C[NH+](CCCCCCCC)C)*,*CC*,*CC*,100,0,0,0,1,0,0,0,0,0,0,0,0,0,0,0,0,0,0,0,100,5.04,80,22,OHCond(mS/cm),96,1.543
*CC(C)(C[NH+](CCCCCCCC)C)*,*CC*,*CC*,100,0,0,0,1,0,0,0,0,0,0,0,0,0,0,0,0,0,0,0,100,5.04,80,22,OHCond(mS/cm),24,1.58
*CC(C)(C[NH+](CCCCCCCC)C)*,*CC*,*CC*,100,0,0,0,1,0,0,0,0,0,0,0,0,0,0,0,0,0,0,0,100,5.04,80,22,OHCond(mS/cm),0,1.592
*CC([H])(C[N+]1(C)CCCCC1)*,*CC*,*CC*,100,0,0,0,1,0,0,0,0,0,0,0,0,0,0,0,0,0,0,0,100,7.14,80,22,OHCond(mS/cm),696,1.506
*CC([H])(C[N+]1(C)CCCCC1)*,*CC*,*CC*,100,0,0,0,1,0,0,0,0,0,0,0,0,0,0,0,0,0,0,0,100,7.14,80,22,OHCond(mS/cm),168,1.518
*CC([H])(C[N+]1(C)CCCCC1)*,*CC*,*CC*,100,0,0,0,1,0,0,0,0,0,0,0,0,0,0,0,0,0,0,0,100,7.14,80,22,OHCond(mS/cm),504,1.518
*CC([H])(C[N+]1(C)CCCCC1)*,*CC*,*CC*,100,0,0,0,1,0,0,0,0,0,0,0,0,0,0,0,0,0,0,0,100,7.14,80,22,OHCond(mS/cm),72,1.542
*CC([H])(C[N+]1(C)CCCCC1)*,*CC*,*CC*,100,0,0,0,1,0,0,0,0,0,0,0,0,0,0,0,0,0,0,0,100,7.14,80,22,OHCond(mS/cm),336,1.554
*CC([H])(C[N+]1(C)CCCCC1)*,*CC*,*CC*,100,0,0,0,1,0,0,0,0,0,0,0,0,0,0,0,0,0,0,0,100,7.14,80,22,OHCond(mS/cm),0,1.59
*CCCC(CCCC*)n1nnc(C2C=C(SC3C=CC=C3)C=C2)c1,*CCCCCCCC*,*CC*,35.7,64.3,0,0,3,0,0,0,0,0,0,0,0,0,0,0,0.43,0,0,0,100,0,60,20,OHCond(mS/cm),360,0.984
*CCCC(CCCC*)n1nnc(C2C=C(SC3C=CC=C3)C=C2)c1,*CCCCCCCC*,*CC*,35.7,64.3,0,0,3,0,0,0,0,0,0,0,0,0,0,0,0.43,0,0,0,100,0,60,20,OHCond(mS/cm),287,0.989
*CCCC(CCCC*)n1nnc(C2C=C(SC3C=CC=C3)C=C2)c1,*CCCCCCCC*,*CC*,35.7,64.3,0,0,3,0,0,0,0,0,0,0,0,0,0,0,0.43,0,0,0,100,0,60,20,OHCond(mS/cm),240,1.003
*CCCC(CCCC*)n1nnc(C2C=C(SC3C=CC=C3)C=C2)c1,*CCCCCCCC*,*CC*,35.7,64.3,0,0,3,0,0,0,0,0,0,0,0,0,0,0,0.43,0,0,0,100,0,60,20,OHCond(mS/cm),168,1.014
*CCCC(CCCC*)n1nnc(C2C=C(SC3C=CC=C3)C=C2)c1,*CCCCCCCC*,*CC*,35.7,64.3,0,0,3,0,0,0,0,0,0,0,0,0,0,0,0.43,0,0,0,100,0,60,20,OHCond(mS/cm),96,1.022
*CCCC(CCCC*)n1nnc(C2C=C(SC3C=CC=C3)C=C2)c1,*CCCCCCCC*,*CC*,35.7,64.3,0,0,3,0,0,0,0,0,0,0,0,0,0,0,0.43,0,0,0,100,0,60,20,OHCond(mS/cm),48,1.036
*CCCC(CCCC*)n1nnc(C2C=C(SC3C=CC=C3)C=C2)c1,*CCCCCCCC*,*CC*,35.7,64.3,0,0,3,0,0,0,0,0,0,0,0,0,0,0,0.43,0,0,0,100,0,60,20,OHCond(mS/cm),24,1.057
*CCCC(CCCC*)n1nnc(C2C=C(SC3C=CC=C3)C=C2)c1,*CCCCCCCC*,*CC*,35.7,64.3,0,0,3,0,0,0,0,0,0,0,0,0,0,0,0.43,0,0,0,100,0,60,20,OHCond(mS/cm),0,1.077
*CCCC(CCCC*)n1nnc(C2C=C(SC3C=CC=C3)C=C2)c1,*CCCCCCCC*,*CC*,40,60,0,0,3,0,0,0,0,0,0,0,0,0,0,0,0.33,0,0,0,100,0,60,20,OHCond(mS/cm),360,1.16
*CCCC(CCCC*)n1nnc(C2C=C(SC3C=CC=C3)C=C2)c1,*CCCCCCCC*,*CC*,40,60,0,0,3,0,0,0,0,0,0,0,0,0,0,0,0.33,0,0,0,100,0,60,20,OHCond(mS/cm),287,1.167
*CCCC(CCCC*)n1nnc(C2C=C(SC3C=CC=C3)C=C2)c1,*CCCCCCCC*,*CC*,40,60,0,0,3,0,0,0,0,0,0,0,0,0,0,0,0.33,0,0,0,100,0,60,20,OHCond(mS/cm),240,1.169
*CCCC(CCCC*)n1nnc(C2C=C(SC3C=CC=C3)C=C2)c1,*CCCCCCCC*,*CC*,40,60,0,0,3,0,0,0,0,0,0,0,0,0,0,0,0.33,0,0,0,100,0,60,20,OHCond(mS/cm),168,1.181
*CCCC(CCCC*)n1nnc(C2C=C(SC3C=CC=C3)C=C2)c1,*CCCCCCCC*,*CC*,40,60,0,0,3,0,0,0,0,0,0,0,0,0,0,0,0.33,0,0,0,100,0,60,20,OHCond(mS/cm),96,1.186
*CCCC(CCCC*)n1nnc(C2C=C(SC3C=CC=C3)C=C2)c1,*CCCCCCCC*,*CC*,40,60,0,0,3,0,0,0,0,0,0,0,0,0,0,0,0.33,0,0,0,100,0,60,20,OHCond(mS/cm),48,1.211
*CCCC(CCCC*)n1nnc(C2C=C(SC3C=CC=C3)C=C2)c1,*CCCCCCCC*,*CC*,40,60,0,0,3,0,0,0,0,0,0,0,0,0,0,0,0.33,0,0,0,100,0,60,20,OHCond(mS/cm),24,1.232
*CCCC(CCCC*)n1nnc(C2C=C(SC3C=CC=C3)C=C2)c1,*CCCCCCCC*,*CC*,40,60,0,0,3,0,0,0,0,0,0,0,0,0,0,0,0.33,0,0,0,100,0,60,20,OHCond(mS/cm),0,1.268
*OC1=C(C[N+](C)(C)C)C=C(C2=CC=C(OC3=CC=C(S(=O)(C4=CC=C(*)C=C4)=O)C=C3)C(C[N+](C)(C)C)=C2)C=C1,*OC1=CC=C(C2=CC=C(OC3=CC=C(S(=O)(C4=CC=C(*)C=C4)=O)C=C3)C=C2)C=C1,*CC*,40,60,0,4,0,0,0,0,0,0,0,0,0,0,0,0,0,0,0,0,100,1.75,20,20,OHCond(mS/cm),0,1.204
*OC1=C(C[N+](C)(C)C)C=C(C2=CC=C(OC3=CC=C(S(=O)(C4=CC=C(*)C=C4)=O)C=C3)C(C[N+](C)(C)C)=C2)C=C1,*OC1=CC=C(C2=CC=C(OC3=CC=C(S(=O)(C4=CC=C(*)C=C4)=O)C=C3)C=C2)C=C1,*CC*,40,60,0,4,0,0,0,0,0,0,0,0,0,0,0,0,0,0,0,0,100,1.75,20,20,OHCond(mS/cm),48,1.204
*OC1=C(C[N+](C)(C)C)C=C(C2=CC=C(OC3=CC=C(S(=O)(C4=CC=C(*)C=C4)=O)C=C3)C(C[N+](C)(C)C)=C2)C=C1,*OC1=CC=C(C2=CC=C(OC3=CC=C(S(=O)(C4=CC=C(*)C=C4)=O)C=C3)C=C2)C=C1,*CC*,50,50,0,4,0,0,0,0,0,0,0,0,0,0,0,0,0,0,0,0,100,2.12,20,20,OHCond(mS/cm),48,1.322
*OC1=C(C[N+](C)(C)C)C=C(C2=CC=C(OC3=CC=C(S(=O)(C4=CC=C(*)C=C4)=O)C=C3)C(C[N+](C)(C)C)=C2)C=C1,*OC1=CC=C(C2=CC=C(OC3=CC=C(S(=O)(C4=CC=C(*)C=C4)=O)C=C3)C=C2)C=C1,*CC*,50,50,0,4,0,0,0,0,0,0,0,0,0,0,0,0,0,0,0,0,100,2.12,20,20,OHCond(mS/cm),0,1.342
*OC1=C(C[N+](C)(C)C)C=C(C2=CC=C(OC3=CC=C(S(=O)(C4=CC=C(*)C=C4)=O)C=C3)C(C[N+](C)(C)C)=C2)C=C1,*OC1=CC=C(C2=CC=C(OC3=CC=C(S(=O)(C4=CC=C(*)C=C4)=O)C=C3)C=C2)C=C1,*CC*,60,40,0,4,0,0,0,0,0,0,0,0,0,0,0,0,0,0,0,0,100,2.47,20,20,OHCond(mS/cm),48,1.544
*OC1=C(C[N+](C)(C)C)C=C(C2=CC=C(OC3=CC=C(S(=O)(C4=CC=C(*)C=C4)=O)C=C3)C(C[N+](C)(C)C)=C2)C=C1,*OC1=CC=C(C2=CC=C(OC3=CC=C(S(=O)(C4=CC=C(*)C=C4)=O)C=C3)C=C2)C=C1,*CC*,60,40,0,4,0,0,0,0,0,0,0,0,0,0,0,0,0,0,0,0,100,2.47,20,20,OHCond(mS/cm),0,1.556
*OC1=C(C[N+](C)(C)C)C=C(C2=CC=C(OC3=CC=C(S(=O)(C4=CC=C(*)C=C4)=O)C=C3)C(C[N+](C)(C)C)=C2)C=C1,*OC1=CC=C(C2=CC=C(OC3=CC=C(S(=O)(C4=CC=C(*)C=C4)=O)C=C3)C=C2)C=C1,*CC*,70,30,0,4,0,0,0,0,0,0,0,0,0,0,0,0,0,0,0,0,100,2.79,20,20,OHCond(mS/cm),0,1.748
*OC1=C(C[N+](C)(C)C)C=C(C2=CC=C(OC3=CC=C(S(=O)(C4=CC=C(*)C=C4)=O)C=C3)C(C[N+](C)(C)C)=C2)C=C1,*OC1=CC=C(C2=CC=C(OC3=CC=C(S(=O)(C4=CC=C(*)C=C4)=O)C=C3)C=C2)C=C1,*CC*,70,30,0,4,0,0,0,0,0,0,0,0,0,0,0,0,0,0,0,0,100,2.79,20,20,OHCond(mS/cm),48,1.748
CC(C)(C1=CC=C(OC2=CC=C(S(=O)(C3=CC=C([*])C=C3)=O)C=C2)C=C1)C(C=C4)=CC=C4O[*],CC(C)(C1=CC=C(OC2=CC(C(C3=CC=C([N+](C)(C)C)C=C3)(OC)C4=CC=C([N+](C)(C)C)C=C4)=C(S(=O)(C5=CC=C([*])C=C5)=O)C=C2)C=C1)C(C=C6)=CC=C6O[*],*CC*,50,50,0,4,0,0,0,0,0,0,0,0,0,0,0,0,0,0,0,0,100,1.67,20,20,OHCond(mS/cm),0,1.416
CC(C)(C1=CC=C(OC2=CC=C(S(=O)(C3=CC=C([*])C=C3)=O)C=C2)C=C1)C(C=C4)=CC=C4O[*],CC(C)(C1=CC=C(OC2=CC(C(C3=CC=C([N+](C)(C)C)C=C3)(OC)C4=CC=C([N+](C)(C)C)C=C4)=C(S(=O)(C5=CC=C([*])C=C5)=O)C=C2)C=C1)C(C=C6)=CC=C6O[*],*CC*,50,50,0,4,0,0,0,0,0,0,0,0,0,0,0,0,0,0,0,0,100,1.67,20,20,OHCond(mS/cm),24,1.176
CC(C)(C1=CC=C(OC2=CC=C(S(=O)(C3=CC=C([*])C=C3)=O)C=C2)C=C1)C(C=C4)=CC=C4O[*],CC(C)(C1=CC=C(OC2=CC(C(C3=CC=C([N+](C)(C)C)C=C3)(OC)C4=CC=C([N+](C)(C)C)C=C4)=C(S(=O)(C5=CC=C([*])C=C5)=O)C=C2)C=C1)C(C=C6)=CC=C6O[*],*CC*,50,50,0,4,0,0,0,0,0,0,0,0,0,0,0,0,0,0,0,0,100,1.67,20,20,OHCond(mS/cm),48,1.041
CC(C)(C1=CC=C(OC2=CC=C(S(=O)(C3=CC=C([*])C=C3)=O)C=C2)C=C1)C(C=C4)=CC=C4O[*],CC(C)(C1=CC=C(OC2=CC(C(C3=CC=C([N+](C)(C)C)C=C3)(OC)C4=CC=C([N+](C)(C)C)C=C4)=C(S(=O)(C5=CC=C([*])C=C5)=O)C=C2)C=C1)C(C=C6)=CC=C6O[*],*CC*,50,50,0,4,0,0,0,0,0,0,0,0,0,0,0,0,0,0,0,0,100,1.67,20,20,OHCond(mS/cm),72,0.955
CC(C)(C1=CC=C(OC2=CC=C(S(=O)(C3=CC=C([*])C=C3)=O)C=C2)C=C1)C(C=C4)=CC=C4O[*],CC(C)(C1=CC=C(OC2=CC(C(C3=CC=C([N+](C)(C)C)C=C3)(OC)C4=CC=C([N+](C)(C)C)C=C4)=C(S(=O)(C5=CC=C([*])C=C5)=O)C=C2)C=C1)C(C=C6)=CC=C6O[*],*CC*,50,50,0,4,0,0,0,0,0,0,0,0,0,0,0,0,0,0,0,0,100,1.67,20,20,OHCond(mS/cm),100,0.902
CC(C)(C1=CC=C(OC2=CC=C(S(=O)(C3=CC=C([*])C=C3)=O)C=C2)C=C1)C(C=C4)=CC=C4O[*],CC(C)(C1=CC=C(OC2=CC(C(C3=CC=C([N+](C)(C)C)C=C3)(OC)C4=CC=C([N+](C)(C)C)C=C4)=C(S(=O)(C5=CC=C([*])C=C5)=O)C=C2)C=C1)C(C=C6)=CC=C6O[*],*CC*,50,50,0,4,0,0,0,0,0,0,0,0,0,0,0,0,0,0,0,0,100,1.67,20,20,OHCond(mS/cm),140,0.859
CC(C)(C1=CC=C(OC2=CC=C(S(=O)(C3=CC=C([*])C=C3)=O)C=C2)C=C1)C(C=C4)=CC=C4O[*],CC(C)(C1=CC=C(OC2=CC(C(C3=CC=C([N+](C)(C)C)C=C3)(OC)C4=CC=C([N+](C)(C)C)C=C4)=C(S(=O)(C5=CC=C([*])C=C5)=O)C=C2)C=C1)C(C=C6)=CC=C6O[*],*CC*,50,50,0,4,0,0,0,0,0,0,0,0,0,0,0,0,0,0,0,0,100,1.67,20,20,OHCond(mS/cm),200,0.843
CC(C)(C1=CC=C(OC2=CC=C(S(=O)(C3=CC=C([*])C=C3)=O)C=C2)C=C1)C(C=C4)=CC=C4O[*],CC(C)(C1=CC=C(OC2=CC(C(C3=CC=C([N+](C)(C)C)C=C3)(OC)C4=CC=C([N+](C)(C)C)C=C4)=C(S(=O)(C5=CC=C([*])C=C5)=O)C=C2)C=C1)C(C=C6)=CC=C6O[*],*CC*,50,50,0,4,0,0,0,0,0,0,0,0,0,0,0,0,0,0,0,0,100,1.67,20,20,OHCond(mS/cm),300,0.834
CC(C)(C1=CC=C(OC2=CC=C(S(=O)(C3=CC=C([*])C=C3)=O)C=C2)C=C1)C(C=C4)=CC=C4O[*],CC(C)(C1=CC=C(OC2=CC(C(C3=CC=C([N+](C)(C)C)C=C3)(OC)C4=CC=C([N+](C)(C)C)C=C4)=C(S(=O)(C5=CC=C([*])C=C5)=O)C=C2)C=C1)C(C=C6)=CC=C6O[*],*CC*,50,50,0,4,0,0,0,0,0,0,0,0,0,0,0,0,0,0,0,0,100,1.67,20,20,OHCond(mS/cm),450,0.812
CC(C)(C1=CC=C(OC2=CC=C(S(=O)(C3=CC=C([*])C=C3)=O)C=C2)C=C1)C(C=C4)=CC=C4O[*],CC(C)(C1=CC=C(OC2=CC(C(C3=CC=C([N+](C)(C)C)C=C3)(OC)C4=CC=C([N+](C)(C)C)C=C4)=C(S(=O)(C5=CC=C([*])C=C5)=O)C=C2)C=C1)C(C=C6)=CC=C6O[*],*CC*,50,50,0,4,0,0,0,0,0,0,0,0,0,0,0,0,0,0,0,0,100,1.67,20,20,OHCond(mS/cm),600,0.785
CC(C)(C1=CC=C(OC2=CC=C(S(=O)(C3=CC=C([*])C=C3)=O)C=C2)C=C1)C(C=C4)=CC=C4O[*],CC(C)(C1=CC=C(OC2=CC(C(C3=CC=C([N+](C)(C)C)C=C3)(OC)C4=CC=C([N+](C)(C)C)C=C4)=C(S(=O)(C5=CC=C([*])C=C5)=O)C=C2)C=C1)C(C=C6)=CC=C6O[*],*CC*,50,50,0,4,0,0,0,0,0,0,0,0,0,0,0,0,0,0,0,0,100,1.67,20,20,OHCond(mS/cm),800,0.764
CC(C)C(C*)*,C[N+](C)(C)CCCCCCCCC(C*)*,*CC*,59,41,0,10,0,0,0,0,0,0,0,0,0,0,0,0,0,0,0,0,100,3.34,25,80,OHCond(mS/cm),0,0.991
CC(C)C(C*)*,C[N+](C)(C)CCCCCCCCC(C*)*,*CC*,68,32,0,10,0,0,0,0,0,0,0,0,0,0,0,0,0,0,0,0,100,2.88,25,80,OHCond(mS/cm),0,1.176
CC(C)C(C*)*,C[N+](C)(C)CCCCCCCCC(C*)*,*CC*,80,20,0,10,0,0,0,0,0,0,0,0,0,0,0,0,0,0,0,0,100,2.09,25,80,OHCond(mS/cm),600,1.286
CC(C)C(C*)*,C[N+](C)(C)CCCCCCCCC(C*)*,*CC*,80,20,0,10,0,0,0,0,0,0,0,0,0,0,0,0,0,0,0,0,100,2.09,25,80,OHCond(mS/cm),280,1.286
CC(C)C(C*)*,C[N+](C)(C)CCCCCCCCC(C*)*,*CC*,80,20,0,10,0,0,0,0,0,0,0,0,0,0,0,0,0,0,0,0,100,2.09,25,80,OHCond(mS/cm),700,1.287
CC(C)C(C*)*,C[N+](C)(C)CCCCCCCCC(C*)*,*CC*,80,20,0,10,0,0,0,0,0,0,0,0,0,0,0,0,0,0,0,0,100,2.09,25,80,OHCond(mS/cm),350,1.287
CC(C)C(C*)*,C[N+](C)(C)CCCCCCCCC(C*)*,*CC*,80,20,0,10,0,0,0,0,0,0,0,0,0,0,0,0,0,0,0,0,100,2.09,25,80,OHCond(mS/cm),210,1.288
CC(C)C(C*)*,C[N+](C)(C)CCCCCCCCC(C*)*,*CC*,80,20,0,10,0,0,0,0,0,0,0,0,0,0,0,0,0,0,0,0,100,2.09,25,80,OHCond(mS/cm),500,1.288
CC(C)C(C*)*,C[N+](C)(C)CCCCCCCCC(C*)*,*CC*,80,20,0,10,0,0,0,0,0,0,0,0,0,0,0,0,0,0,0,0,100,2.09,25,80,OHCond(mS/cm),520,1.288
CC(C)C(C*)*,C[N+](C)(C)CCCCCCCCC(C*)*,*CC*,80,20,0,10,0,0,0,0,0,0,0,0,0,0,0,0,0,0,0,0,100,2.09,25,80,OHCond(mS/cm),140,1.288
CC(C)C(C*)*,C[N+](C)(C)CCCCCCCCC(C*)*,*CC*,80,20,0,10,0,0,0,0,0,0,0,0,0,0,0,0,0,0,0,0,100,2.09,25,80,OHCond(mS/cm),120,1.29
CC(C)C(C*)*,C[N+](C)(C)CCCCCCCCC(C*)*,*CC*,80,20,0,10,0,0,0,0,0,0,0,0,0,0,0,0,0,0,0,0,100,2.09,25,80,OHCond(mS/cm),96,1.29
CC(C)C(C*)*,C[N+](C)(C)CCCCCCCCC(C*)*,*CC*,80,20,0,10,0,0,0,0,0,0,0,0,0,0,0,0,0,0,0,0,100,2.09,25,80,OHCond(mS/cm),75,1.292
CC(C)C(C*)*,C[N+](C)(C)CCCCCCCCC(C*)*,*CC*,80,20,0,10,0,0,0,0,0,0,0,0,0,0,0,0,0,0,0,0,100,2.09,25,80,OHCond(mS/cm),50,1.295
CC(C)C(C*)*,C[N+](C)(C)CCCCCCCCC(C*)*,*CC*,80,20,0,10,0,0,0,0,0,0,0,0,0,0,0,0,0,0,0,0,100,2.09,25,80,OHCond(mS/cm),24,1.299
CC(C)C(C*)*,C[N+](C)(C)CCCCCCCCC(C*)*,*CC*,80,20,0,10,0,0,0,0,0,0,0,0,0,0,0,0,0,0,0,0,100,2.09,25,80,OHCond(mS/cm),0,1.305
CC1=[N+](C=CN1CCCCCCC2(c3c(c4c2cc(c5ccc(Oc6ccc(S(=O)(c7ccc(*)cc7)=O)cc6)cc5)cc4)ccc(c8ccc(O*)cc8)c3)CCCCCCN9C=C[N+](C)=C9C)C,*CC*,*CC*,100,0,0,0,1,0,0,0,0,0,0,0,0,0,0,0,0,0,0,0,100,2.17,25,30,OHCond(mS/cm),292,1.388
CC1=[N+](C=CN1CCCCCCC2(c3c(c4c2cc(c5ccc(Oc6ccc(S(=O)(c7ccc(*)cc7)=O)cc6)cc5)cc4)ccc(c8ccc(O*)cc8)c3)CCCCCCN9C=C[N+](C)=C9C)C,*CC*,*CC*,100,0,0,0,1,0,0,0,0,0,0,0,0,0,0,0,0,0,0,0,100,2.17,25,30,OHCond(mS/cm),92,1.438
CC1=[N+](C=CN1CCCCCCC2(c3c(c4c2cc(c5ccc(Oc6ccc(S(=O)(c7ccc(*)cc7)=O)cc6)cc5)cc4)ccc(c8ccc(O*)cc8)c3)CCCCCCN9C=C[N+](C)=C9C)C,*CC*,*CC*,100,0,0,0,1,0,0,0,0,0,0,0,0,0,0,0,0,0,0,0,100,2.17,25,30,OHCond(mS/cm),0,1.461
CC1=[N+](C=CN1CCCCCCC2(c3c(c4c2cc(c5ccc(Oc6ccc(S(=O)(c7ccc(*)cc7)=O)cc6)cc5)cc4)ccc(c8ccc(O*)cc8)c3)CCCCCCN9C=C[N+](C)=C9C)C,*CC*,*CC*,100,0,0,0,1,0,0,0,0,0,0,0,0,0,0,0,0,0,0,0,100,2.17,25,40,OHCond(mS/cm),328,1.465
CC1=[N+](C=CN1CCCCCCC2(c3c(c4c2cc(c5ccc(Oc6ccc(S(=O)(c7ccc(*)cc7)=O)cc6)cc5)cc4)ccc(c8ccc(O*)cc8)c3)CCCCCCN9C=C[N+](C)=C9C)C,*CC*,*CC*,100,0,0,0,1,0,0,0,0,0,0,0,0,0,0,0,0,0,0,0,100,2.17,25,40,OHCond(mS/cm),128,1.479
CC1=[N+](C=CN1CCCCCCC2(c3c(c4c2cc(c5ccc(Oc6ccc(S(=O)(c7ccc(*)cc7)=O)cc6)cc5)cc4)ccc(c8ccc(O*)cc8)c3)CCCCCCN9C=C[N+](C)=C9C)C,*CC*,*CC*,100,0,0,0,1,0,0,0,0,0,0,0,0,0,0,0,0,0,0,0,100,2.17,25,40,OHCond(mS/cm),36,1.513
CC1=[N+](C=CN1CCCCCCC2(c3c(c4c2cc(c5ccc(Oc6ccc(S(=O)(c7ccc(*)cc7)=O)cc6)cc5)cc4)ccc(c8ccc(O*)cc8)c3)CCCCCCN9C=C[N+](C)=C9C)C,*CC*,*CC*,100,0,0,0,1,0,0,0,0,0,0,0,0,0,0,0,0,0,0,0,100,2.17,25,40,OHCond(mS/cm),0,1.54
CC1=[N+](C=CN1CCCCCCC2(c3c(c4c2cc(c5ccc(Oc6ccc(S(=O)(c7ccc(*)cc7)=O)cc6)cc5)cc4)ccc(c8ccc(O*)cc8)c3)CCCCCCN9C=C[N+](C)=C9C)C,*CC*,*CC*,100,0,0,0,1,0,0,0,0,0,0,0,0,0,0,0,0,0,0,0,100,2.17,25,50,OHCond(mS/cm),292,1.561
CC1=[N+](C=CN1CCCCCCC2(c3c(c4c2cc(c5ccc(Oc6ccc(S(=O)(c7ccc(*)cc7)=O)cc6)cc5)cc4)ccc(c8ccc(O*)cc8)c3)CCCCCCN9C=C[N+](C)=C9C)C,*CC*,*CC*,100,0,0,0,1,0,0,0,0,0,0,0,0,0,0,0,0,0,0,0,100,2.17,25,50,OHCond(mS/cm),92,1.586
CC1=[N+](C=CN1CCCCCCC2(c3c(c4c2cc(c5ccc(Oc6ccc(S(=O)(c7ccc(*)cc7)=O)cc6)cc5)cc4)ccc(c8ccc(O*)cc8)c3)CCCCCCN9C=C[N+](C)=C9C)C,*CC*,*CC*,100,0,0,0,1,0,0,0,0,0,0,0,0,0,0,0,0,0,0,0,100,2.17,25,50,OHCond(mS/cm),0,1.606
CC1=[N+](C=CN1CCCCCCC2(c3c(c4c2cc(c5ccc(Oc6ccc(S(=O)(c7ccc(*)cc7)=O)cc6)cc5)cc4)ccc(c8ccc(O*)cc8)c3)CCCCCCN9C=C[N+](C)=C9C)C,*CC*,*CC*,100,0,0,0,1,0,0,0,0,0,0,0,0,0,0,0,0,0,0,0,100,2.17,25,60,OHCond(mS/cm),200,1.601
CC1=[N+](C=CN1CCCCCCC2(c3c(c4c2cc(c5ccc(Oc6ccc(S(=O)(c7ccc(*)cc7)=O)cc6)cc5)cc4)ccc(c8ccc(O*)cc8)c3)CCCCCCN9C=C[N+](C)=C9C)C,*CC*,*CC*,100,0,0,0,1,0,0,0,0,0,0,0,0,0,0,0,0,0,0,0,100,2.17,25,60,OHCond(mS/cm),0,1.658
CC1=[N+](C=CN1CCCCCCC2(c3c(c4c2cc(c5ccc(Oc6ccc(S(=O)(c7ccc(*)cc7)=O)cc6)cc5)cc4)ccc(c8ccc(O*)cc8)c3)CCCCCCN9C=C[N+](C)=C9C)C,*CC*,*CC*,100,0,0,0,1,0,0,0,0,0,0,0,0,0,0,0,0,0,0,0,100,2.17,25,70,OHCond(mS/cm),292,1.676
CC1=[N+](C=CN1CCCCCCC2(c3c(c4c2cc(c5ccc(Oc6ccc(S(=O)(c7ccc(*)cc7)=O)cc6)cc5)cc4)ccc(c8ccc(O*)cc8)c3)CCCCCCN9C=C[N+](C)=C9C)C,*CC*,*CC*,100,0,0,0,1,0,0,0,0,0,0,0,0,0,0,0,0,0,0,0,100,2.17,25,70,OHCond(mS/cm),92,1.69
CC1=[N+](C=CN1CCCCCCC2(c3c(c4c2cc(c5ccc(Oc6ccc(S(=O)(c7ccc(*)cc7)=O)cc6)cc5)cc4)ccc(c8ccc(O*)cc8)c3)CCCCCCN9C=C[N+](C)=C9C)C,*CC*,*CC*,100,0,0,0,1,0,0,0,0,0,0,0,0,0,0,0,0,0,0,0,100,2.17,25,70,OHCond(mS/cm),0,1.709
CC1=[N+](C=CN1CCCCCCC2(c3c(c4c2cc(c5ccc(Oc6ccc(S(=O)(c7ccc(*)cc7)=O)cc6)cc5)cc4)ccc(c8ccc(O*)cc8)c3)CCCCCCN9C=C[N+](C)=C9C)C,*CC*,*CC*,100,0,0,0,1,0,0,0,0,0,0,0,0,0,0,0,0,0,0,0,100,2.17,25,80,OHCond(mS/cm),92,1.721
CC1=[N+](C=CN1CCCCCCC2(c3c(c4c2cc(c5ccc(Oc6ccc(S(=O)(c7ccc(*)cc7)=O)cc6)cc5)cc4)ccc(c8ccc(O*)cc8)c3)CCCCCCN9C=C[N+](C)=C9C)C,*CC*,*CC*,100,0,0,0,1,0,0,0,0,0,0,0,0,0,0,0,0,0,0,0,100,2.17,25,80,OHCond(mS/cm),292,1.722
CC1=[N+](C=CN1CCCCCCC2(c3c(c4c2cc(c5ccc(Oc6ccc(S(=O)(c7ccc(*)cc7)=O)cc6)cc5)cc4)ccc(c8ccc(O*)cc8)c3)CCCCCCN9C=C[N+](C)=C9C)C,*CC*,*CC*,100,0,0,0,1,0,0,0,0,0,0,0,0,0,0,0,0,0,0,0,100,2.17,25,80,OHCond(mS/cm),0,1.734
CC1=[N+](C=CN1CCCCCCC2(c3c(c4c2cc(c5ccc(Oc6ccc(S(=O)(c7ccc(*)cc7)=O)cc6)cc5)cc4)ccc(c8ccc(O*)cc8)c3)CCCCCCN9C=C[N+](C)=C9C)C,*CC*,*CC*,100,0,0,0,1,0,0,0,0,0,0,0,0,0,0,0,0,0,0,0,100,2.17,25,90,OHCond(mS/cm),292,1.743
CC1=[N+](C=CN1CCCCCCC2(c3c(c4c2cc(c5ccc(Oc6ccc(S(=O)(c7ccc(*)cc7)=O)cc6)cc5)cc4)ccc(c8ccc(O*)cc8)c3)CCCCCCN9C=C[N+](C)=C9C)C,*CC*,*CC*,100,0,0,0,1,0,0,0,0,0,0,0,0,0,0,0,0,0,0,0,100,2.17,25,90,OHCond(mS/cm),92,1.75
CC1=[N+](C=CN1CCCCCCC2(c3c(c4c2cc(c5ccc(Oc6ccc(S(=O)(c7ccc(*)cc7)=O)cc6)cc5)cc4)ccc(c8ccc(O*)cc8)c3)CCCCCCN9C=C[N+](C)=C9C)C,*CC*,*CC*,100,0,0,0,1,0,0,0,0,0,0,0,0,0,0,0,0,0,0,0,100,2.17,25,90,OHCond(mS/cm),0,1.762
CCCCCCCCCCCCCCCCCC[N+](C)(C)CCCCCC[N+](C)(C)Cc1cc(*)cc(C)c1O*,Cc1cc(*)cc(C)c1O*,*CC*,74,26,0,0,1,0,0,0,0,0,0,0,0,0,0,0,0,0,0,0,100,3.41,25,60,OHCond(mS/cm),170,1.554
CCCCCCCCCCCCCCCCCC[N+](C)(C)CCCCCC[N+](C)(C)Cc1cc(*)cc(C)c1O*,Cc1cc(*)cc(C)c1O*,*CC*,74,26,0,0,1,0,0,0,0,0,0,0,0,0,0,0,0,0,0,0,100,3.41,25,60,OHCond(mS/cm),72,1.56
CCCCCCCCCCCCCCCCCC[N+](C)(C)CCCCCC[N+](C)(C)Cc1cc(*)cc(C)c1O*,Cc1cc(*)cc(C)c1O*,*CC*,74,26,0,0,1,0,0,0,0,0,0,0,0,0,0,0,0,0,0,0,100,3.41,25,60,OHCond(mS/cm),312,1.561
CCCCCCCCCCCCCCCCCC[N+](C)(C)CCCCCC[N+](C)(C)Cc1cc(*)cc(C)c1O*,Cc1cc(*)cc(C)c1O*,*CC*,74,26,0,0,1,0,0,0,0,0,0,0,0,0,0,0,0,0,0,0,100,3.41,25,60,OHCond(mS/cm),384,1.563
CCCCCCCCCCCCCCCCCC[N+](C)(C)CCCCCC[N+](C)(C)Cc1cc(*)cc(C)c1O*,Cc1cc(*)cc(C)c1O*,*CC*,74,26,0,0,1,0,0,0,0,0,0,0,0,0,0,0,0,0,0,0,100,3.41,25,60,OHCond(mS/cm),240,1.574
CCCCCCCCCCCCCCCCCC[N+](C)(C)CCCCCC[N+](C)(C)Cc1cc(*)cc(C)c1O*,Cc1cc(*)cc(C)c1O*,*CC*,74,26,0,0,1,0,0,0,0,0,0,0,0,0,0,0,0,0,0,0,100,3.41,25,60,OHCond(mS/cm),48,1.59
CCCCCCCCCCCCCCCCCC[N+](C)(C)CCCCCC[N+](C)(C)Cc1cc(*)cc(C)c1O*,Cc1cc(*)cc(C)c1O*,*CC*,74,26,0,0,1,0,0,0,0,0,0,0,0,0,0,0,0,0,0,0,100,3.41,25,60,OHCond(mS/cm),25,1.631
CCCCCCCCCCCCCCCCCC[N+](C)(C)CCCCCC[N+](C)(C)Cc1cc(*)cc(C)c1O*,Cc1cc(*)cc(C)c1O*,*CC*,74,26,0,0,1,0,0,0,0,0,0,0,0,0,0,0,0,0,0,0,100,3.41,25,60,OHCond(mS/cm),0,1.746
CCCCn2cc[n+](Cc1ccc(C(C*)*)cc1)c2C,*CC*,*CC*,100,0,0,15,0,0,0,0,0,0,0,0,0,0,0,0,0,0,0,0,100,3.92,30,30,OHCond(mS/cm),480,1.982
CCCCn2cc[n+](Cc1ccc(C(C*)*)cc1)c2C,*CC*,*CC*,100,0,0,15,0,0,0,0,0,0,0,0,0,0,0,0,0,0,0,0,100,3.92,30,30,OHCond(mS/cm),240,1.989
CCCCn2cc[n+](Cc1ccc(C(C*)*)cc1)c2C,*CC*,*CC*,100,0,0,15,0,0,0,0,0,0,0,0,0,0,0,0,0,0,0,0,100,3.92,30,30,OHCond(mS/cm),120,1.993
CCCCn2cc[n+](Cc1ccc(C(C*)*)cc1)c2C,*CC*,*CC*,100,0,0,15,0,0,0,0,0,0,0,0,0,0,0,0,0,0,0,0,100,3.92,30,30,OHCond(mS/cm),0,1.998
CCCCn2cc[n+](Cc1ccc(C(C*)*)cc1)c2C,*CC*,*CC*,100,0,0,0,0,0,0,0,0,0,0,0,0,0,0,0,0,0,0,0,100,3.92,25,80,OHCond(mS/cm),360,1.985
CCCCn2cc[n+](Cc1ccc(C(C*)*)cc1)c2C,*CC*,*CC*,100,0,0,0,0,0,0,0,0,0,0,0,0,0,0,0,0,0,0,0,100,3.92,25,80,OHCond(mS/cm),120,1.992
CCCCn2cc[n+](Cc1ccc(C(C*)*)cc1)c2C,*CC*,*CC*,100,0,0,0,0,0,0,0,0,0,0,0,0,0,0,0,0,0,0,0,100,3.92,25,80,OHCond(mS/cm),0,1.993
CCc3cc(C(C)(C)c2cc(CC)c(Oc1cccc(*)c1C#N)c(CC)c2)cc(C[N+](C)(C)CCN(C)C)c3O*,N#Cc3c(Oc2ccc(C(c1ccc(O*)cc1)(C(F)(F)F)C(F)(F)F)cc2)cccc3*,*CC*,80,20,0,2,0,0,0,0,0,0,0,0,0,0,0,0,0,0,0,0,100,1.54,60,60,OHCond(mS/cm),1055.37,0.42
CCc3cc(C(C)(C)c2cc(CC)c(Oc1cccc(*)c1C#N)c(CC)c2)cc(C[N+](C)(C)CCN(C)C)c3O*,N#Cc3c(Oc2ccc(C(c1ccc(O*)cc1)(C(F)(F)F)C(F)(F)F)cc2)cccc3*,*CC*,80,20,0,2,0,0,0,0,0,0,0,0,0,0,0,0,0,0,0,0,100,1.54,60,60,OHCond(mS/cm),936.13,0.582
CCc3cc(C(C)(C)c2cc(CC)c(Oc1cccc(*)c1C#N)c(CC)c2)cc(C[N+](C)(C)CCN(C)C)c3O*,N#Cc3c(Oc2ccc(C(c1ccc(O*)cc1)(C(F)(F)F)C(F)(F)F)cc2)cccc3*,*CC*,80,20,0,2,0,0,0,0,0,0,0,0,0,0,0,0,0,0,0,0,100,1.54,60,60,OHCond(mS/cm),815.85,0.745
CCc3cc(C(C)(C)c2cc(CC)c(Oc1cccc(*)c1C#N)c(CC)c2)cc(C[N+](C)(C)CCN(C)C)c3O*,N#Cc3c(Oc2ccc(C(c1ccc(O*)cc1)(C(F)(F)F)C(F)(F)F)cc2)cccc3*,*CC*,80,20,0,2,0,0,0,0,0,0,0,0,0,0,0,0,0,0,0,0,100,1.54,60,60,OHCond(mS/cm),695.56,0.905
CCc3cc(C(C)(C)c2cc(CC)c(Oc1cccc(*)c1C#N)c(CC)c2)cc(C[N+](C)(C)CCN(C)C)c3O*,N#Cc3c(Oc2ccc(C(c1ccc(O*)cc1)(C(F)(F)F)C(F)(F)F)cc2)cccc3*,*CC*,80,20,0,2,0,0,0,0,0,0,0,0,0,0,0,0,0,0,0,0,100,1.54,60,60,OHCond(mS/cm),576.32,1.063
CCc3cc(C(C)(C)c2cc(CC)c(Oc1cccc(*)c1C#N)c(CC)c2)cc(C[N+](C)(C)CCN(C)C)c3O*,N#Cc3c(Oc2ccc(C(c1ccc(O*)cc1)(C(F)(F)F)C(F)(F)F)cc2)cccc3*,*CC*,80,20,0,2,0,0,0,0,0,0,0,0,0,0,0,0,0,0,0,0,100,1.54,60,60,OHCond(mS/cm),456.04,1.215
CCc3cc(C(C)(C)c2cc(CC)c(Oc1cccc(*)c1C#N)c(CC)c2)cc(C[N+](C)(C)CCN(C)C)c3O*,N#Cc3c(Oc2ccc(C(c1ccc(O*)cc1)(C(F)(F)F)C(F)(F)F)cc2)cccc3*,*CC*,80,20,0,2,0,0,0,0,0,0,0,0,0,0,0,0,0,0,0,0,100,1.54,60,60,OHCond(mS/cm),311.69,1.359
CCc3cc(C(C)(C)c2cc(CC)c(Oc1cccc(*)c1C#N)c(CC)c2)cc(C[N+](C)(C)CCN(C)C)c3O*,N#Cc3c(Oc2ccc(C(c1ccc(O*)cc1)(C(F)(F)F)C(F)(F)F)cc2)cccc3*,*CC*,80,20,0,2,0,0,0,0,0,0,0,0,0,0,0,0,0,0,0,0,100,1.54,60,60,OHCond(mS/cm),239.52,1.491
CCc3cc(C(C)(C)c2cc(CC)c(Oc1cccc(*)c1C#N)c(CC)c2)cc(C[N+](C)(C)CCN(C)C)c3O*,N#Cc3c(Oc2ccc(C(c1ccc(O*)cc1)(C(F)(F)F)C(F)(F)F)cc2)cccc3*,*CC*,80,20,0,2,0,0,0,0,0,0,0,0,0,0,0,0,0,0,0,0,100,1.54,60,60,OHCond(mS/cm),167.35,1.604
CCc3cc(C(C)(C)c2cc(CC)c(Oc1cccc(*)c1C#N)c(CC)c2)cc(C[N+](C)(C)CCN(C)C)c3O*,N#Cc3c(Oc2ccc(C(c1ccc(O*)cc1)(C(F)(F)F)C(F)(F)F)cc2)cccc3*,*CC*,80,20,0,2,0,0,0,0,0,0,0,0,0,0,0,0,0,0,0,0,100,1.54,60,60,OHCond(mS/cm),120.28,1.705
CCc3cc(C(C)(C)c2cc(CC)c(Oc1cccc(*)c1C#N)c(CC)c2)cc(C[N+](C)(C)CCN(C)C)c3O*,N#Cc3c(Oc2ccc(C(c1ccc(O*)cc1)(C(F)(F)F)C(F)(F)F)cc2)cccc3*,*CC*,80,20,0,2,0,0,0,0,0,0,0,0,0,0,0,0,0,0,0,0,100,1.54,60,60,OHCond(mS/cm),72.17,1.792
CCc3cc(C(C)(C)c2cc(CC)c(Oc1cccc(*)c1C#N)c(CC)c2)cc(C[N+](C)(C)CCN(C)C)c3O*,N#Cc3c(Oc2ccc(C(c1ccc(O*)cc1)(C(F)(F)F)C(F)(F)F)cc2)cccc3*,*CC*,80,20,0,2,0,0,0,0,0,0,0,0,0,0,0,0,0,0,0,0,100,1.54,60,60,OHCond(mS/cm),48.11,1.861
CCc3cc(C(C)(C)c2cc(CC)c(Oc1cccc(*)c1C#N)c(CC)c2)cc(C[N+](C)(C)CCN(C)C)c3O*,N#Cc3c(Oc2ccc(C(c1ccc(O*)cc1)(C(F)(F)F)C(F)(F)F)cc2)cccc3*,*CC*,80,20,0,2,0,0,0,0,0,0,0,0,0,0,0,0,0,0,0,0,100,1.54,60,60,OHCond(mS/cm),24.05,1.917
CCc3cc(C(C)(C)c2cc(CC)c(Oc1cccc(*)c1C#N)c(CC)c2)cc(C[N+](C)(C)CCN(C)C)c3O*,N#Cc3c(Oc2ccc(C(c1ccc(O*)cc1)(C(F)(F)F)C(F)(F)F)cc2)cccc3*,*CC*,80,20,0,2,0,0,0,0,0,0,0,0,0,0,0,0,0,0,0,0,100,1.54,60,60,OHCond(mS/cm),0,1.962
CCc3cc(C(C)(C)c2cc(CC)c(Oc1cccc(*)c1C#N)c(CC)c2)cc(C[N+](C)(C)CCN(C)C)c3O*,N#Cc3c(Oc2ccc(C(c1ccc(O*)cc1)(C(F)(F)F)C(F)(F)F)cc2)cccc3*,*CC*,100,0,0,2,0,0,0,0,0,0,0,0,0,0,0,0,0,0,0,0,100,1.85,60,60,OHCond(mS/cm),959.48,1.871
CCc3cc(C(C)(C)c2cc(CC)c(Oc1cccc(*)c1C#N)c(CC)c2)cc(C[N+](C)(C)CCN(C)C)c3O*,N#Cc3c(Oc2ccc(C(c1ccc(O*)cc1)(C(F)(F)F)C(F)(F)F)cc2)cccc3*,*CC*,100,0,0,2,0,0,0,0,0,0,0,0,0,0,0,0,0,0,0,0,100,1.85,60,60,OHCond(mS/cm),1078.72,1.872
CCc3cc(C(C)(C)c2cc(CC)c(Oc1cccc(*)c1C#N)c(CC)c2)cc(C[N+](C)(C)CCN(C)C)c3O*,N#Cc3c(Oc2ccc(C(c1ccc(O*)cc1)(C(F)(F)F)C(F)(F)F)cc2)cccc3*,*CC*,100,0,0,2,0,0,0,0,0,0,0,0,0,0,0,0,0,0,0,0,100,1.85,60,60,OHCond(mS/cm),839.2,1.874
CCc3cc(C(C)(C)c2cc(CC)c(Oc1cccc(*)c1C#N)c(CC)c2)cc(C[N+](C)(C)CCN(C)C)c3O*,N#Cc3c(Oc2ccc(C(c1ccc(O*)cc1)(C(F)(F)F)C(F)(F)F)cc2)cccc3*,*CC*,100,0,0,2,0,0,0,0,0,0,0,0,0,0,0,0,0,0,0,0,100,1.85,60,60,OHCond(mS/cm),718.91,1.877
CCc3cc(C(C)(C)c2cc(CC)c(Oc1cccc(*)c1C#N)c(CC)c2)cc(C[N+](C)(C)CCN(C)C)c3O*,N#Cc3c(Oc2ccc(C(c1ccc(O*)cc1)(C(F)(F)F)C(F)(F)F)cc2)cccc3*,*CC*,100,0,0,2,0,0,0,0,0,0,0,0,0,0,0,0,0,0,0,0,100,1.85,60,60,OHCond(mS/cm),599.67,1.88
CCc3cc(C(C)(C)c2cc(CC)c(Oc1cccc(*)c1C#N)c(CC)c2)cc(C[N+](C)(C)CCN(C)C)c3O*,N#Cc3c(Oc2ccc(C(c1ccc(O*)cc1)(C(F)(F)F)C(F)(F)F)cc2)cccc3*,*CC*,100,0,0,2,0,0,0,0,0,0,0,0,0,0,0,0,0,0,0,0,100,1.85,60,60,OHCond(mS/cm),479.39,1.888
CCc3cc(C(C)(C)c2cc(CC)c(Oc1cccc(*)c1C#N)c(CC)c2)cc(C[N+](C)(C)CCN(C)C)c3O*,N#Cc3c(Oc2ccc(C(c1ccc(O*)cc1)(C(F)(F)F)C(F)(F)F)cc2)cccc3*,*CC*,100,0,0,2,0,0,0,0,0,0,0,0,0,0,0,0,0,0,0,0,100,1.85,60,60,OHCond(mS/cm),335.04,1.902
CCc3cc(C(C)(C)c2cc(CC)c(Oc1cccc(*)c1C#N)c(CC)c2)cc(C[N+](C)(C)CCN(C)C)c3O*,N#Cc3c(Oc2ccc(C(c1ccc(O*)cc1)(C(F)(F)F)C(F)(F)F)cc2)cccc3*,*CC*,100,0,0,2,0,0,0,0,0,0,0,0,0,0,0,0,0,0,0,0,100,1.85,60,60,OHCond(mS/cm),262.87,1.919
CCc3cc(C(C)(C)c2cc(CC)c(Oc1cccc(*)c1C#N)c(CC)c2)cc(C[N+](C)(C)CCN(C)C)c3O*,N#Cc3c(Oc2ccc(C(c1ccc(O*)cc1)(C(F)(F)F)C(F)(F)F)cc2)cccc3*,*CC*,100,0,0,2,0,0,0,0,0,0,0,0,0,0,0,0,0,0,0,0,100,1.85,60,60,OHCond(mS/cm),190.7,1.939
CCc3cc(C(C)(C)c2cc(CC)c(Oc1cccc(*)c1C#N)c(CC)c2)cc(C[N+](C)(C)CCN(C)C)c3O*,N#Cc3c(Oc2ccc(C(c1ccc(O*)cc1)(C(F)(F)F)C(F)(F)F)cc2)cccc3*,*CC*,100,0,0,2,0,0,0,0,0,0,0,0,0,0,0,0,0,0,0,0,100,1.85,60,60,OHCond(mS/cm),143.63,1.968
CCc3cc(C(C)(C)c2cc(CC)c(Oc1cccc(*)c1C#N)c(CC)c2)cc(C[N+](C)(C)CCN(C)C)c3O*,N#Cc3c(Oc2ccc(C(c1ccc(O*)cc1)(C(F)(F)F)C(F)(F)F)cc2)cccc3*,*CC*,100,0,0,2,0,0,0,0,0,0,0,0,0,0,0,0,0,0,0,0,100,1.85,60,60,OHCond(mS/cm),95.52,1.99
CCc3cc(C(C)(C)c2cc(CC)c(Oc1cccc(*)c1C#N)c(CC)c2)cc(C[N+](C)(C)CCN(C)C)c3O*,N#Cc3c(Oc2ccc(C(c1ccc(O*)cc1)(C(F)(F)F)C(F)(F)F)cc2)cccc3*,*CC*,100,0,0,2,0,0,0,0,0,0,0,0,0,0,0,0,0,0,0,0,100,1.85,60,60,OHCond(mS/cm),71.46,2.007
CCc3cc(C(C)(C)c2cc(CC)c(Oc1cccc(*)c1C#N)c(CC)c2)cc(C[N+](C)(C)CCN(C)C)c3O*,N#Cc3c(Oc2ccc(C(c1ccc(O*)cc1)(C(F)(F)F)C(F)(F)F)cc2)cccc3*,*CC*,100,0,0,2,0,0,0,0,0,0,0,0,0,0,0,0,0,0,0,0,100,1.85,60,60,OHCond(mS/cm),47.4,2.024
CCc3cc(C(C)(C)c2cc(CC)c(Oc1cccc(*)c1C#N)c(CC)c2)cc(C[N+](C)(C)CCN(C)C)c3O*,N#Cc3c(Oc2ccc(C(c1ccc(O*)cc1)(C(F)(F)F)C(F)(F)F)cc2)cccc3*,*CC*,100,0,0,2,0,0,0,0,0,0,0,0,0,0,0,0,0,0,0,0,100,1.85,60,60,OHCond(mS/cm),23.35,2.041
CCc3cc(C(C)(C)c2cc(CC)c(Oc1cccc(*)c1C#N)c(CC)c2)cc(C[N+](C)(C)CCN(C)C)c3O*,N#Cc3c(Oc2ccc(C(c1ccc(O*)cc1)(C(F)(F)F)C(F)(F)F)cc2)cccc3*,*CC*,100,0,0,2,0,0,0,0,0,0,0,0,0,0,0,0,0,0,0,0,100,1.85,60,60,OHCond(mS/cm),0,2.072
C[N+](C)(C)Cc1ccc(C(C*)*)cc1,*CC*,*CC*,100,0,0,15,0,0,0,0,0,0,0,0,0,0,0,0,0,0,0,0,100,5.68,30,30,OHCond(mS/cm),600,1.831
C[N+](C)(C)Cc1ccc(C(C*)*)cc1,*CC*,*CC*,100,0,0,15,0,0,0,0,0,0,0,0,0,0,0,0,0,0,0,0,100,5.68,30,30,OHCond(mS/cm),360,1.854
C[N+](C)(C)Cc1ccc(C(C*)*)cc1,*CC*,*CC*,100,0,0,15,0,0,0,0,0,0,0,0,0,0,0,0,0,0,0,0,100,5.68,30,30,OHCond(mS/cm),240,1.883
C[N+](C)(C)Cc1ccc(C(C*)*)cc1,*CC*,*CC*,100,0,0,15,0,0,0,0,0,0,0,0,0,0,0,0,0,0,0,0,100,5.68,30,30,OHCond(mS/cm),120,1.916
C[N+](C)(C)Cc1ccc(C(C*)*)cc1,*CC*,*CC*,100,0,0,15,0,0,0,0,0,0,0,0,0,0,0,0,0,0,0,0,100,5.68,30,30,OHCond(mS/cm),0,1.994
C[N+](C)(C)Cc1ccc(C(C*)*)cc1,*CC*,*CC*,100,0,0,0,0,0,0,0,0,0,0,0,0,0,0,0,0,0,0,0,100,5.68,25,80,OHCond(mS/cm),480,1.816
C[N+](C)(C)Cc1ccc(C(C*)*)cc1,*CC*,*CC*,100,0,0,0,0,0,0,0,0,0,0,0,0,0,0,0,0,0,0,0,100,5.68,25,80,OHCond(mS/cm),240,1.856
C[N+](C)(C)Cc1ccc(C(C*)*)cc1,*CC*,*CC*,100,0,0,0,0,0,0,0,0,0,0,0,0,0,0,0,0,0,0,0,100,5.68,25,80,OHCond(mS/cm),120,1.898
C[N+](C)(C)Cc1ccc(C(C*)*)cc1,*CC*,*CC*,100,0,0,0,0,0,0,0,0,0,0,0,0,0,0,0,0,0,0,0,100,5.68,25,80,OHCond(mS/cm),0,1.93
C[n+]%11ccn(CCCCCCOc%10cc(C8(c5cc(OCCCCCCn1cc[n+](C)c1)c(Oc3ccc(S(=O)(=O)c2ccc(*)cc2)cc3)c(OCCCCCn4cc[n+](C)c4)c5)c6ccccc6c7ccccc78)cc(OCCCCCCn9cc[n+](C)c9)c%10O*)c%11,*C4=CC=C(C(C3=CC=C(OC2=CC=C(S(=O)(=O)C1=CC=C(*)C=C1)C=C2)C=C3)(C(F)(F)F)C(F)(F)F)C=C4,*CC*,31,69,0,0,1,0,0,0,0,0,0,0,0,0,0,0,0,0,0,0,100,1.62,25,60,OHCond(mS/cm),239,1.734
C[n+]%11ccn(CCCCCCOc%10cc(C8(c5cc(OCCCCCCn1cc[n+](C)c1)c(Oc3ccc(S(=O)(=O)c2ccc(*)cc2)cc3)c(OCCCCCn4cc[n+](C)c4)c5)c6ccccc6c7ccccc78)cc(OCCCCCCn9cc[n+](C)c9)c%10O*)c%11,*C4=CC=C(C(C3=CC=C(OC2=CC=C(S(=O)(=O)C1=CC=C(*)C=C1)C=C2)C=C3)(C(F)(F)F)C(F)(F)F)C=C4,*CC*,31,69,0,0,1,0,0,0,0,0,0,0,0,0,0,0,0,0,0,0,100,1.62,25,60,OHCond(mS/cm),142,1.758
