Repository: Ramprasad-Group/polyVERSE

The data has been made available along with the following paper:

Schertzer, William; Al Otmi, Mohammed; Sampath, Janani; Lively, Ryan; Ramprasad, Rampid, "AI-Assisted Physics-Informed Predictions of Degradation Behavior of Polymeric Anion Exchange Membranes", The Journal of Physical Chemistry, Part B: Biophysics, Biomaterials, Liquids, Soft Matter, Section: B: Soft Matter, Fluid Interfaces, Colloids, Polymers, and Glassy Materials 

The dataset is split into two files that are joined on **DOI** + **Sample Name**:
* **aem_aging.csv**: property measurements over the course of alkaline stability tests (4,232 rows, 272 samples from 54 papers)

File: Other/Conductivity_anionic_aging/aem_aging.csv (part 9 of 10)
smiles1,smiles2,smiles3,c1,c2,c3,solvent_NaOH (M),solvent_KOH (M),additive_glutaraldehyde (wt%),additive_1-vinyl-propyltriethoxysilane-imidazolium  (wt%),additive_Polyvinylbenzyl_chloride (wt%),additive_phenyl-Silsesquioxane  (wt%),additive_Im-phenyl-Silsesquioxane  (wt%),additive_QA-Silsesquioxane  (wt%),additive_hexanedithiol  (wt%),additive_octanedithiol  (wt%),additive_PEG  (wt%),additive_PE  (wt%),additive_ZrO2  (wt%),additive_diethanediol  (wt%),additive_halloysite_nanotube  (wt%),additive_Polyvinyl_Imidazolium  (wt%),additive_PAGE  (wt%),RH (%),theor_IEC (meq/g),stability_test_temp (C),prop_test_temp (C),prop,time(h),value
C[n+]%11ccn(CCCCCCOc%10cc(C8(c5cc(OCCCCCCn1cc[n+](C)c1)c(Oc3ccc(S(=O)(=O)c2ccc(*)cc2)cc3)c(OCCCCCn4cc[n+](C)c4)c5)c6ccccc6c7ccccc78)cc(OCCCCCCn9cc[n+](C)c9)c%10O*)c%11,*C4=CC=C(C(C3=CC=C(OC2=CC=C(S(=O)(=O)C1=CC=C(*)C=C1)C=C2)C=C3)(C(F)(F)F)C(F)(F)F)C=C4,*CC*,31,69,0,0,1,0,0,0,0,0,0,0,0,0,0,0,0,0,0,0,100,1.62,25,60,OHCond(mS/cm),72,1.8
C[n+]%11ccn(CCCCCCOc%10cc(C8(c5cc(OCCCCCCn1cc[n+](C)c1)c(Oc3ccc(S(=O)(=O)c2ccc(*)cc2)cc3)c(OCCCCCn4cc[n+](C)c4)c5)c6ccccc6c7ccccc78)cc(OCCCCCCn9cc[n+](C)c9)c%10O*)c%11,*C4=CC=C(C(C3=CC=C(OC2=CC=C(S(=O)(=O)C1=CC=C(*)C=C1)C=C2)C=C3)(C(F)(F)F)C(F)(F)F)C=C4,*CC*,31,69,0,0,1,0,0,0,0,0,0,0,0,0,0,0,0,0,0,0,100,1.62,25,60,OHCond(mS/cm),0,1.847
Cc1c(O*)ccc(C2(OC(c3c2cccc3)=O)c4cc(CN5C=C[N+](C)=C5)c(Oc6ccc(S(=O)(c7ccc(*)cc7)=O)cc6)c(CN8C=C[N+](C)=C8)c4)c1,CC(C)(c1ccc(O*)cc1)c3ccc(Oc2cccc(*)c2C#N)cc3,*CC*,46,54,0,0,2,0,0,0,0,0,0,0,0,0,0,0,0,0,0,0,100,1.79,60,60,OHCond(mS/cm),515,1.889
Cc1c(O*)ccc(C2(OC(c3c2cccc3)=O)c4cc(CN5C=C[N+](C)=C5)c(Oc6ccc(S(=O)(c7ccc(*)cc7)=O)cc6)c(CN8C=C[N+](C)=C8)c4)c1,CC(C)(c1ccc(O*)cc1)c3ccc(Oc2cccc(*)c2C#N)cc3,*CC*,46,54,0,0,2,0,0,0,0,0,0,0,0,0,0,0,0,0,0,0,100,1.79,60,60,OHCond(mS/cm),575,1.889
Cc1c(O*)ccc(C2(OC(c3c2cccc3)=O)c4cc(CN5C=C[N+](C)=C5)c(Oc6ccc(S(=O)(c7ccc(*)cc7)=O)cc6)c(CN8C=C[N+](C)=C8)c4)c1,CC(C)(c1ccc(O*)cc1)c3ccc(Oc2cccc(*)c2C#N)cc3,*CC*,46,54,0,0,2,0,0,0,0,0,0,0,0,0,0,0,0,0,0,0,100,1.79,60,60,OHCond(mS/cm),456,1.893
Cc1c(O*)ccc(C2(OC(c3c2cccc3)=O)c4cc(CN5C=C[N+](C)=C5)c(Oc6ccc(S(=O)(c7ccc(*)cc7)=O)cc6)c(CN8C=C[N+](C)=C8)c4)c1,CC(C)(c1ccc(O*)cc1)c3ccc(Oc2cccc(*)c2C#N)cc3,*CC*,46,54,0,0,2,0,0,0,0,0,0,0,0,0,0,0,0,0,0,0,100,1.79,60,60,OHCond(mS/cm),383,1.894
Cc1c(O*)ccc(C2(OC(c3c2cccc3)=O)c4cc(CN5C=C[N+](C)=C5)c(Oc6ccc(S(=O)(c7ccc(*)cc7)=O)cc6)c(CN8C=C[N+](C)=C8)c4)c1,CC(C)(c1ccc(O*)cc1)c3ccc(Oc2cccc(*)c2C#N)cc3,*CC*,46,54,0,0,2,0,0,0,0,0,0,0,0,0,0,0,0,0,0,0,100,1.79,60,60,OHCond(mS/cm),311,1.905
Cc1c(O*)ccc(C2(OC(c3c2cccc3)=O)c4cc(CN5C=C[N+](C)=C5)c(Oc6ccc(S(=O)(c7ccc(*)cc7)=O)cc6)c(CN8C=C[N+](C)=C8)c4)c1,CC(C)(c1ccc(O*)cc1)c3ccc(Oc2cccc(*)c2C#N)cc3,*CC*,46,54,0,0,2,0,0,0,0,0,0,0,0,0,0,0,0,0,0,0,100,1.79,60,60,OHCond(mS/cm),240,1.924
Cc1c(O*)ccc(C2(OC(c3c2cccc3)=O)c4cc(CN5C=C[N+](C)=C5)c(Oc6ccc(S(=O)(c7ccc(*)cc7)=O)cc6)c(CN8C=C[N+](C)=C8)c4)c1,CC(C)(c1ccc(O*)cc1)c3ccc(Oc2cccc(*)c2C#N)cc3,*CC*,46,54,0,0,2,0,0,0,0,0,0,0,0,0,0,0,0,0,0,0,100,1.79,60,60,OHCond(mS/cm),175,1.943
Cc1c(O*)ccc(C2(OC(c3c2cccc3)=O)c4cc(CN5C=C[N+](C)=C5)c(Oc6ccc(S(=O)(c7ccc(*)cc7)=O)cc6)c(CN8C=C[N+](C)=C8)c4)c1,CC(C)(c1ccc(O*)cc1)c3ccc(Oc2cccc(*)c2C#N)cc3,*CC*,46,54,0,0,2,0,0,0,0,0,0,0,0,0,0,0,0,0,0,0,100,1.79,60,60,OHCond(mS/cm),125,1.963
Cc1c(O*)ccc(C2(OC(c3c2cccc3)=O)c4cc(CN5C=C[N+](C)=C5)c(Oc6ccc(S(=O)(c7ccc(*)cc7)=O)cc6)c(CN8C=C[N+](C)=C8)c4)c1,CC(C)(c1ccc(O*)cc1)c3ccc(Oc2cccc(*)c2C#N)cc3,*CC*,46,54,0,0,2,0,0,0,0,0,0,0,0,0,0,0,0,0,0,0,100,1.79,60,60,OHCond(mS/cm),75,1.985
Cc1c(O*)ccc(C2(OC(c3c2cccc3)=O)c4cc(CN5C=C[N+](C)=C5)c(Oc6ccc(S(=O)(c7ccc(*)cc7)=O)cc6)c(CN8C=C[N+](C)=C8)c4)c1,CC(C)(c1ccc(O*)cc1)c3ccc(Oc2cccc(*)c2C#N)cc3,*CC*,46,54,0,0,2,0,0,0,0,0,0,0,0,0,0,0,0,0,0,0,100,1.79,60,60,OHCond(mS/cm),50,2.001
Cc1c(O*)ccc(C2(OC(c3c2cccc3)=O)c4cc(CN5C=C[N+](C)=C5)c(Oc6ccc(S(=O)(c7ccc(*)cc7)=O)cc6)c(CN8C=C[N+](C)=C8)c4)c1,CC(C)(c1ccc(O*)cc1)c3ccc(Oc2cccc(*)c2C#N)cc3,*CC*,46,54,0,0,2,0,0,0,0,0,0,0,0,0,0,0,0,0,0,0,100,1.79,60,60,OHCond(mS/cm),25,2.022
Cc1c(O*)ccc(C2(OC(c3c2cccc3)=O)c4cc(CN5C=C[N+](C)=C5)c(Oc6ccc(S(=O)(c7ccc(*)cc7)=O)cc6)c(CN8C=C[N+](C)=C8)c4)c1,CC(C)(c1ccc(O*)cc1)c3ccc(Oc2cccc(*)c2C#N)cc3,*CC*,46,54,0,0,2,0,0,0,0,0,0,0,0,0,0,0,0,0,0,0,100,1.79,60,60,OHCond(mS/cm),0,2.042
Cc1c(O*)ccc(C2(OC(c3c2cccc3)=O)c4cc(CN5C=C[N+](C)=C5)c(Oc6ccc(S(=O)(c7ccc(*)cc7)=O)cc6)c(CN8C=C[N+](C)=C8)c4)c1,CC(C)(c1ccc(O*)cc1)c3ccc(Oc2cccc(*)c2C#N)cc3,*CC*,58,42,0,0,2,0,0,0,0,0,0,0,0,0,0,0,0,0,0,0,100,2.06,60,60,OHCond(mS/cm),575,1.834
Cc1c(O*)ccc(C2(OC(c3c2cccc3)=O)c4cc(CN5C=C[N+](C)=C5)c(Oc6ccc(S(=O)(c7ccc(*)cc7)=O)cc6)c(CN8C=C[N+](C)=C8)c4)c1,CC(C)(c1ccc(O*)cc1)c3ccc(Oc2cccc(*)c2C#N)cc3,*CC*,58,42,0,0,2,0,0,0,0,0,0,0,0,0,0,0,0,0,0,0,100,2.06,60,60,OHCond(mS/cm),515,1.839
Cc1c(O*)ccc(C2(OC(c3c2cccc3)=O)c4cc(CN5C=C[N+](C)=C5)c(Oc6ccc(S(=O)(c7ccc(*)cc7)=O)cc6)c(CN8C=C[N+](C)=C8)c4)c1,CC(C)(c1ccc(O*)cc1)c3ccc(Oc2cccc(*)c2C#N)cc3,*CC*,58,42,0,0,2,0,0,0,0,0,0,0,0,0,0,0,0,0,0,0,100,2.06,60,60,OHCond(mS/cm),456,1.841
Cc1c(O*)ccc(C2(OC(c3c2cccc3)=O)c4cc(CN5C=C[N+](C)=C5)c(Oc6ccc(S(=O)(c7ccc(*)cc7)=O)cc6)c(CN8C=C[N+](C)=C8)c4)c1,CC(C)(c1ccc(O*)cc1)c3ccc(Oc2cccc(*)c2C#N)cc3,*CC*,58,42,0,0,2,0,0,0,0,0,0,0,0,0,0,0,0,0,0,0,100,2.06,60,60,OHCond(mS/cm),383,1.851
Cc1c(O*)ccc(C2(OC(c3c2cccc3)=O)c4cc(CN5C=C[N+](C)=C5)c(Oc6ccc(S(=O)(c7ccc(*)cc7)=O)cc6)c(CN8C=C[N+](C)=C8)c4)c1,CC(C)(c1ccc(O*)cc1)c3ccc(Oc2cccc(*)c2C#N)cc3,*CC*,58,42,0,0,2,0,0,0,0,0,0,0,0,0,0,0,0,0,0,0,100,2.06,60,60,OHCond(mS/cm),311,1.864
Cc1c(O*)ccc(C2(OC(c3c2cccc3)=O)c4cc(CN5C=C[N+](C)=C5)c(Oc6ccc(S(=O)(c7ccc(*)cc7)=O)cc6)c(CN8C=C[N+](C)=C8)c4)c1,CC(C)(c1ccc(O*)cc1)c3ccc(Oc2cccc(*)c2C#N)cc3,*CC*,58,42,0,0,2,0,0,0,0,0,0,0,0,0,0,0,0,0,0,0,100,2.06,60,60,OHCond(mS/cm),240,1.875
Cc1c(O*)ccc(C2(OC(c3c2cccc3)=O)c4cc(CN5C=C[N+](C)=C5)c(Oc6ccc(S(=O)(c7ccc(*)cc7)=O)cc6)c(CN8C=C[N+](C)=C8)c4)c1,CC(C)(c1ccc(O*)cc1)c3ccc(Oc2cccc(*)c2C#N)cc3,*CC*,58,42,0,0,2,0,0,0,0,0,0,0,0,0,0,0,0,0,0,0,100,2.06,60,60,OHCond(mS/cm),175,1.903
Cc1c(O*)ccc(C2(OC(c3c2cccc3)=O)c4cc(CN5C=C[N+](C)=C5)c(Oc6ccc(S(=O)(c7ccc(*)cc7)=O)cc6)c(CN8C=C[N+](C)=C8)c4)c1,CC(C)(c1ccc(O*)cc1)c3ccc(Oc2cccc(*)c2C#N)cc3,*CC*,58,42,0,0,2,0,0,0,0,0,0,0,0,0,0,0,0,0,0,0,100,2.06,60,60,OHCond(mS/cm),125,1.927
Cc1c(O*)ccc(C2(OC(c3c2cccc3)=O)c4cc(CN5C=C[N+](C)=C5)c(Oc6ccc(S(=O)(c7ccc(*)cc7)=O)cc6)c(CN8C=C[N+](C)=C8)c4)c1,CC(C)(c1ccc(O*)cc1)c3ccc(Oc2cccc(*)c2C#N)cc3,*CC*,58,42,0,0,2,0,0,0,0,0,0,0,0,0,0,0,0,0,0,0,100,2.06,60,60,OHCond(mS/cm),75,1.962
Cc1c(O*)ccc(C2(OC(c3c2cccc3)=O)c4cc(CN5C=C[N+](C)=C5)c(Oc6ccc(S(=O)(c7ccc(*)cc7)=O)cc6)c(CN8C=C[N+](C)=C8)c4)c1,CC(C)(c1ccc(O*)cc1)c3ccc(Oc2cccc(*)c2C#N)cc3,*CC*,58,42,0,0,2,0,0,0,0,0,0,0,0,0,0,0,0,0,0,0,100,2.06,60,60,OHCond(mS/cm),50,1.979
Cc1c(O*)ccc(C2(OC(c3c2cccc3)=O)c4cc(CN5C=C[N+](C)=C5)c(Oc6ccc(S(=O)(c7ccc(*)cc7)=O)cc6)c(CN8C=C[N+](C)=C8)c4)c1,CC(C)(c1ccc(O*)cc1)c3ccc(Oc2cccc(*)c2C#N)cc3,*CC*,58,42,0,0,2,0,0,0,0,0,0,0,0,0,0,0,0,0,0,0,100,2.06,60,60,OHCond(mS/cm),25,2.005
Cc1c(O*)ccc(C2(OC(c3c2cccc3)=O)c4cc(CN5C=C[N+](C)=C5)c(Oc6ccc(S(=O)(c7ccc(*)cc7)=O)cc6)c(CN8C=C[N+](C)=C8)c4)c1,CC(C)(c1ccc(O*)cc1)c3ccc(Oc2cccc(*)c2C#N)cc3,*CC*,58,42,0,0,2,0,0,0,0,0,0,0,0,0,0,0,0,0,0,0,100,2.06,60,60,OHCond(mS/cm),0,2.034
Cc1cc(*)cc(C[N+](C)(C)C)c1O*,Cc1cc(*)cc(C)c1O*,*CC*,30,70,0,1,0,0,0,0,0,0,0,0,0,0,0,0,0,0,0,0,100,2.18,25,80,OHCond(mS/cm),5400,1.202
Cc1cc(*)cc(C[N+](C)(C)C)c1O*,Cc1cc(*)cc(C)c1O*,*CC*,30,70,0,1,0,0,0,0,0,0,0,0,0,0,0,0,0,0,0,0,100,2.18,25,80,OHCond(mS/cm),480,1.217
Cc1cc(*)cc(C[N+](C)(C)C)c1O*,Cc1cc(*)cc(C)c1O*,*CC*,30,70,0,1,0,0,0,0,0,0,0,0,0,0,0,0,0,0,0,0,100,2.18,25,80,OHCond(mS/cm),384,1.246
Cc1cc(*)cc(C[N+](C)(C)C)c1O*,Cc1cc(*)cc(C)c1O*,*CC*,30,70,0,1,0,0,0,0,0,0,0,0,0,0,0,0,0,0,0,0,100,2.18,25,80,OHCond(mS/cm),264,1.284
Cc1cc(*)cc(C[N+](C)(C)C)c1O*,Cc1cc(*)cc(C)c1O*,*CC*,30,70,0,1,0,0,0,0,0,0,0,0,0,0,0,0,0,0,0,0,100,2.18,25,80,OHCond(mS/cm),166,1.33
Cc1cc(*)cc(C[N+](C)(C)C)c1O*,Cc1cc(*)cc(C)c1O*,*CC*,30,70,0,1,0,0,0,0,0,0,0,0,0,0,0,0,0,0,0,0,100,2.18,25,80,OHCond(mS/cm),120,1.351
Cc1cc(*)cc(C[N+](C)(C)C)c1O*,Cc1cc(*)cc(C)c1O*,*CC*,30,70,0,1,0,0,0,0,0,0,0,0,0,0,0,0,0,0,0,0,100,2.18,25,80,OHCond(mS/cm),48,1.377
Cc1cc(*)cc(C[N+](C)(C)C)c1O*,Cc1cc(*)cc(C)c1O*,*CC*,30,70,0,1,0,0,0,0,0,0,0,0,0,0,0,0,0,0,0,0,100,2.18,25,80,OHCond(mS/cm),24,1.41
Cc1cc(*)cc(C[N+](C)(C)C)c1O*,Cc1cc(*)cc(C)c1O*,*CC*,30,70,0,1,0,0,0,0,0,0,0,0,0,0,0,0,0,0,0,0,100,2.18,25,80,OHCond(mS/cm),0,1.432
Cc1cc(*)cc(C[N+](C)(C)C)c1O*,Cc1cc(*)cc(C)c1O*,*CC*,37,63,0,0,1,0,0,0,0,0,0,0,0,0,0,0,0,0,0,0,100,2.61,80,80,OHCond(mS/cm),1000,1.726
Cc1cc(*)cc(C[N+](C)(C)C)c1O*,Cc1cc(*)cc(C)c1O*,*CC*,37,63,0,0,1,0,0,0,0,0,0,0,0,0,0,0,0,0,0,0,100,2.61,80,80,OHCond(mS/cm),600,1.881
Cc1cc(*)cc(C[N+](C)(C)C)c1O*,Cc1cc(*)cc(C)c1O*,*CC*,37,63,0,0,1,0,0,0,0,0,0,0,0,0,0,0,0,0,0,0,100,2.61,80,80,OHCond(mS/cm),500,2.127
Cc1cc(*)cc(C[N+](C)(C)C)c1O*,Cc1cc(*)cc(C)c1O*,*CC*,37,63,0,0,1,0,0,0,0,0,0,0,0,0,0,0,0,0,0,0,100,2.61,80,80,OHCond(mS/cm),300,2.148
Cc1cc(*)cc(C[N+](C)(C)C)c1O*,Cc1cc(*)cc(C)c1O*,*CC*,37,63,0,0,1,0,0,0,0,0,0,0,0,0,0,0,0,0,0,0,100,2.61,80,80,OHCond(mS/cm),0,2.153
Cc1cc(*)cc(C[N+](C)(C)C)c1O*,Cc1cc(*)cc(C)c1O*,*CC*,37,63,0,0,1,0,0,0,0,0,1,0,0,0,0,0,0,0,0,0,100,3.14,80,80,OHCond(mS/cm),1000,2.109
Cc1cc(*)cc(C[N+](C)(C)C)c1O*,Cc1cc(*)cc(C)c1O*,*CC*,37,63,0,0,1,0,0,0,0,0,1,0,0,0,0,0,0,0,0,0,100,3.14,80,80,OHCond(mS/cm),600,2.123
Cc1cc(*)cc(C[N+](C)(C)C)c1O*,Cc1cc(*)cc(C)c1O*,*CC*,37,63,0,0,1,0,0,0,0,0,1,0,0,0,0,0,0,0,0,0,100,3.14,80,80,OHCond(mS/cm),500,2.136
Cc1cc(*)cc(C[N+](C)(C)C)c1O*,Cc1cc(*)cc(C)c1O*,*CC*,37,63,0,0,1,0,0,0,0,0,1,0,0,0,0,0,0,0,0,0,100,3.14,80,80,OHCond(mS/cm),300,2.195
Cc1cc(*)cc(C[N+](C)(C)C)c1O*,Cc1cc(*)cc(C)c1O*,*CC*,37,63,0,0,1,0,0,0,0,0,1,0,0,0,0,0,0,0,0,0,100,3.14,80,80,OHCond(mS/cm),0,2.198
Cc1cc(*)cc(C[N+](C)(C)C)c1O*,Cc1cc(*)cc(C)c1O*,*CC*,37,63,0,0,1,0,0,0,0,0,3,0,0,0,0,0,0,0,0,0,100,3.81,80,80,OHCond(mS/cm),1000,1.948
Cc1cc(*)cc(C[N+](C)(C)C)c1O*,Cc1cc(*)cc(C)c1O*,*CC*,37,63,0,0,1,0,0,0,0,0,3,0,0,0,0,0,0,0,0,0,100,3.81,80,80,OHCond(mS/cm),600,2.005
Cc1cc(*)cc(C[N+](C)(C)C)c1O*,Cc1cc(*)cc(C)c1O*,*CC*,37,63,0,0,1,0,0,0,0,0,3,0,0,0,0,0,0,0,0,0,100,3.81,80,80,OHCond(mS/cm),500,2.228
Cc1cc(*)cc(C[N+](C)(C)C)c1O*,Cc1cc(*)cc(C)c1O*,*CC*,37,63,0,0,1,0,0,0,0,0,3,0,0,0,0,0,0,0,0,0,100,3.81,80,80,OHCond(mS/cm),300,2.283
Cc1cc(*)cc(C[N+](C)(C)C)c1O*,Cc1cc(*)cc(C)c1O*,*CC*,37,63,0,0,1,0,0,0,0,0,3,0,0,0,0,0,0,0,0,0,100,3.81,80,80,OHCond(mS/cm),0,2.391
Cc1cc(*)cc(C[N+](C)(C)C)c1O*,Cc1cc(*)cc(C)c1O*,*CC*,37,63,0,0,1,0,0,0,0,0,5,0,0,0,0,0,0,0,0,0,100,4.21,80,80,OHCond(mS/cm),700,1.945
Cc1cc(*)cc(C[N+](C)(C)C)c1O*,Cc1cc(*)cc(C)c1O*,*CC*,37,63,0,0,1,0,0,0,0,0,5,0,0,0,0,0,0,0,0,0,100,4.21,80,80,OHCond(mS/cm),300,2.076
Cc1cc(*)cc(C[N+](C)(C)C)c1O*,Cc1cc(*)cc(C)c1O*,*CC*,37,63,0,0,1,0,0,0,0,0,5,0,0,0,0,0,0,0,0,0,100,4.21,80,80,OHCond(mS/cm),200,2.136
Cc1cc(*)cc(C[N+](C)(C)C)c1O*,Cc1cc(*)cc(C)c1O*,*CC*,37,63,0,0,1,0,0,0,0,0,5,0,0,0,0,0,0,0,0,0,100,4.21,80,80,OHCond(mS/cm),0,2.327
Cc1cc(*)cc(C[N+](C)(C)C)c1O*,Cc1cc(*)cc(C)c1O*,*CC*,40,60,0,1,0,0,0,0,0,0,0,0,0,0,0,0,0,0,0,0,100,2.79,25,80,OHCond(mS/cm),696,1.287
Cc1cc(*)cc(C[N+](C)(C)C)c1O*,Cc1cc(*)cc(C)c1O*,*CC*,40,60,0,1,0,0,0,0,0,0,0,0,0,0,0,0,0,0,0,0,100,2.79,25,80,OHCond(mS/cm),576,1.333
Cc1cc(*)cc(C[N+](C)(C)C)c1O*,Cc1cc(*)cc(C)c1O*,*CC*,40,60,0,1,0,0,0,0,0,0,0,0,0,0,0,0,0,0,0,0,100,2.79,25,80,OHCond(mS/cm),456,1.363
Cc1cc(*)cc(C[N+](C)(C)C)c1O*,Cc1cc(*)cc(C)c1O*,*CC*,40,60,0,1,0,0,0,0,0,0,0,0,0,0,0,0,0,0,0,0,100,2.79,25,80,OHCond(mS/cm),360,1.397
Cc1cc(*)cc(C[N+](C)(C)C)c1O*,Cc1cc(*)cc(C)c1O*,*CC*,40,60,0,1,0,0,0,0,0,0,0,0,0,0,0,0,0,0,0,0,100,2.79,25,80,OHCond(mS/cm),240,1.44
Cc1cc(*)cc(C[N+](C)(C)C)c1O*,Cc1cc(*)cc(C)c1O*,*CC*,40,60,0,1,0,0,0,0,0,0,0,0,0,0,0,0,0,0,0,0,100,2.79,25,80,OHCond(mS/cm),144,1.487
Cc1cc(*)cc(C[N+](C)(C)C)c1O*,Cc1cc(*)cc(C)c1O*,*CC*,40,60,0,1,0,0,0,0,0,0,0,0,0,0,0,0,0,0,0,0,100,2.79,25,80,OHCond(mS/cm),96,1.522
Cc1cc(*)cc(C[N+](C)(C)C)c1O*,Cc1cc(*)cc(C)c1O*,*CC*,40,60,0,1,0,0,0,0,0,0,0,0,0,0,0,0,0,0,0,0,100,2.79,25,80,OHCond(mS/cm),24,1.577
Cc1cc(*)cc(C[N+](C)(C)C)c1O*,Cc1cc(*)cc(C)c1O*,*CC*,40,60,0,1,0,0,0,0,0,0,0,0,0,0,0,0,0,0,0,0,100,2.79,25,80,OHCond(mS/cm),0,1.629
Cc1cc(*)cc(C[N+](C)(C)C)c1O*,Cc1cc(*)cc(C)c1O*,*CC*,60,40,0,1,0,0,0,0,0,0,0,0,0,16,0,0,0,0,0,16,100,3.33,25,80,OHCond(mS/cm),720,1.747
Cc1cc(*)cc(C[N+](C)(C)C)c1O*,Cc1cc(*)cc(C)c1O*,*CC*,60,40,0,1,0,0,0,0,0,0,0,0,0,16,0,0,0,0,0,16,100,3.33,25,80,OHCond(mS/cm),600,1.765
Cc1cc(*)cc(C[N+](C)(C)C)c1O*,Cc1cc(*)cc(C)c1O*,*CC*,60,40,0,1,0,0,0,0,0,0,0,0,0,16,0,0,0,0,0,16,100,3.33,25,80,OHCond(mS/cm),480,1.78
Cc1cc(*)cc(C[N+](C)(C)C)c1O*,Cc1cc(*)cc(C)c1O*,*CC*,60,40,0,1,0,0,0,0,0,0,0,0,0,16,0,0,0,0,0,16,100,3.33,25,80,OHCond(mS/cm),384,1.8
Cc1cc(*)cc(C[N+](C)(C)C)c1O*,Cc1cc(*)cc(C)c1O*,*CC*,60,40,0,1,0,0,0,0,0,0,0,0,0,16,0,0,0,0,0,16,100,3.33,25,80,OHCond(mS/cm),264,1.815
Cc1cc(*)cc(C[N+](C)(C)C)c1O*,Cc1cc(*)cc(C)c1O*,*CC*,60,40,0,1,0,0,0,0,0,0,0,0,0,16,0,0,0,0,0,16,100,3.33,25,80,OHCond(mS/cm),168,1.829
Cc1cc(*)cc(C[N+](C)(C)C)c1O*,Cc1cc(*)cc(C)c1O*,*CC*,60,40,0,1,0,0,0,0,0,0,0,0,0,16,0,0,0,0,0,16,100,3.33,25,80,OHCond(mS/cm),120,1.847
Cc1cc(*)cc(C[N+](C)(C)C)c1O*,Cc1cc(*)cc(C)c1O*,*CC*,60,40,0,1,0,0,0,0,0,0,0,0,0,16,0,0,0,0,0,16,100,3.33,25,80,OHCond(mS/cm),48,1.879
Cc1cc(*)cc(C[N+](C)(C)C)c1O*,Cc1cc(*)cc(C)c1O*,*CC*,60,40,0,1,0,0,0,0,0,0,0,0,0,16,0,0,0,0,0,16,100,3.33,25,80,OHCond(mS/cm),0,1.895
Cc1cc(*)cc(C[N+](C)(C)C)c1O*,Cc1cc(*)cc(C)c1O*,*CC*,60,40,0,1,0,0,0,0,0,0,0,0,0,25,0,0,0,0,0,25,100,3.09,25,80,OHCond(mS/cm),720,1.719
Cc1cc(*)cc(C[N+](C)(C)C)c1O*,Cc1cc(*)cc(C)c1O*,*CC*,60,40,0,1,0,0,0,0,0,0,0,0,0,25,0,0,0,0,0,25,100,3.09,25,80,OHCond(mS/cm),600,1.727
Cc1cc(*)cc(C[N+](C)(C)C)c1O*,Cc1cc(*)cc(C)c1O*,*CC*,60,40,0,1,0,0,0,0,0,0,0,0,0,25,0,0,0,0,0,25,100,3.09,25,80,OHCond(mS/cm),480,1.74
Cc1cc(*)cc(C[N+](C)(C)C)c1O*,Cc1cc(*)cc(C)c1O*,*CC*,60,40,0,1,0,0,0,0,0,0,0,0,0,25,0,0,0,0,0,25,100,3.09,25,80,OHCond(mS/cm),384,1.755
Cc1cc(*)cc(C[N+](C)(C)C)c1O*,Cc1cc(*)cc(C)c1O*,*CC*,60,40,0,1,0,0,0,0,0,0,0,0,0,25,0,0,0,0,0,25,100,3.09,25,80,OHCond(mS/cm),264,1.779
Cc1cc(*)cc(C[N+](C)(C)C)c1O*,Cc1cc(*)cc(C)c1O*,*CC*,60,40,0,1,0,0,0,0,0,0,0,0,0,25,0,0,0,0,0,25,100,3.09,25,80,OHCond(mS/cm),120,1.791
Cc1cc(*)cc(C[N+](C)(C)C)c1O*,Cc1cc(*)cc(C)c1O*,*CC*,60,40,0,1,0,0,0,0,0,0,0,0,0,25,0,0,0,0,0,25,100,3.09,25,80,OHCond(mS/cm),168,1.791
Cc1cc(*)cc(C[N+](C)(C)C)c1O*,Cc1cc(*)cc(C)c1O*,*CC*,60,40,0,1,0,0,0,0,0,0,0,0,0,25,0,0,0,0,0,25,100,3.09,25,80,OHCond(mS/cm),24,1.829
Cc1cc(*)cc(C[N+](C)(C)C)c1O*,Cc1cc(*)cc(C)c1O*,*CC*,60,40,0,1,0,0,0,0,0,0,0,0,0,25,0,0,0,0,0,25,100,3.09,25,80,OHCond(mS/cm),48,1.842
Cc1cc(*)cc(C[N+](C)(C)C)c1O*,Cc1cc(*)cc(C)c1O*,*CC*,60,40,0,1,0,0,0,0,0,0,0,0,0,25,0,0,0,0,0,25,100,3.09,25,80,OHCond(mS/cm),0,1.848
Cc1n(C(C)C)cc[n+]1Cc2ccc(C(C*)*)cc2,*CC*,*CC*,100,0,0,15,0,0,0,0,0,0,0,0,0,0,0,0,0,0,0,0,100,4.15,30,30,OHCond(mS/cm),600,2.018
Cc1n(C(C)C)cc[n+]1Cc2ccc(C(C*)*)cc2,*CC*,*CC*,100,0,0,15,0,0,0,0,0,0,0,0,0,0,0,0,0,0,0,0,100,4.15,30,30,OHCond(mS/cm),360,2.028
Cc1n(C(C)C)cc[n+]1Cc2ccc(C(C*)*)cc2,*CC*,*CC*,100,0,0,15,0,0,0,0,0,0,0,0,0,0,0,0,0,0,0,0,100,4.15,30,30,OHCond(mS/cm),240,2.033
Cc1n(C(C)C)cc[n+]1Cc2ccc(C(C*)*)cc2,*CC*,*CC*,100,0,0,15,0,0,0,0,0,0,0,0,0,0,0,0,0,0,0,0,100,4.15,30,30,OHCond(mS/cm),120,2.034
Cc1n(C(C)C)cc[n+]1Cc2ccc(C(C*)*)cc2,*CC*,*CC*,100,0,0,15,0,0,0,0,0,0,0,0,0,0,0,0,0,0,0,0,100,4.15,30,30,OHCond(mS/cm),0,2.039
Cc1n(C(C)C)cc[n+]1Cc2ccc(C(C*)*)cc2,*CC*,*CC*,100,0,0,1,0,0,0,0,0,0,0,0,0,0,0,0,0,0,0,0,100,4.15,80,80,OHCond(mS/cm),480,2.013
Cc1n(C(C)C)cc[n+]1Cc2ccc(C(C*)*)cc2,*CC*,*CC*,100,0,0,1,0,0,0,0,0,0,0,0,0,0,0,0,0,0,0,0,100,4.15,80,80,OHCond(mS/cm),240,2.024
Cc1n(C(C)C)cc[n+]1Cc2ccc(C(C*)*)cc2,*CC*,*CC*,100,0,0,1,0,0,0,0,0,0,0,0,0,0,0,0,0,0,0,0,100,4.15,80,80,OHCond(mS/cm),120,2.029
Cc1n(C(C)C)cc[n+]1Cc2ccc(C(C*)*)cc2,*CC*,*CC*,100,0,0,1,0,0,0,0,0,0,0,0,0,0,0,0,0,0,0,0,100,4.15,80,80,OHCond(mS/cm),0,2.041
Fc1c(F)c(c2c(F)c(F)c(Oc3ccc(C(C(F)(F)F)(C(F)(F)F)c4ccc(Oc5c(F)c(F)c(c6c(F)c(F)c(Oc7ccc(C(C(F)(F)F)(C(F)(F)F)c8ccc(Oc9c(F)c(F)c(c%10c(F)c(F)c(Oc%11ccc(C(C(F)(F)F)(C(F)(F)F)c%12ccc(Oc%13c(F)c(F)c(c%14c(F)c(F)c(OC%15=CC=C([*])C=C%15)c(F)c%14F)c(F)c%13F)cc%12)cc%11)c(F)c%10F)c(F)c9F)cc8)cc7)c(F)c6F)c(F)c5F)cc4)cc3)c(F)c2F)c(F)c(F)c1Oc%16ccc(C(C(F)(F)F)(c%17ccc(Oc%18ccc(Oc%19c(F)c(F)c(c%20c(F)c(F)c(Oc%21ccc([*])cc%21)c(F)c%20F)c(F)c%19F)cc%18)cc%17)C(F)(F)F)cc%16,[*]C1=CC(C[N+](C)(C)C)=C([*])C=C1,[*]C1=CC=C([*])C=C1,10,17,72,0,1,0,0,0,0,0,0,0,0,0,0,0,0,0,0,0,100,0.44,80,40,OHCond(mS/cm),300,-0.337
Fc1c(F)c(c2c(F)c(F)c(Oc3ccc(C(C(F)(F)F)(C(F)(F)F)c4ccc(Oc5c(F)c(F)c(c6c(F)c(F)c(Oc7ccc(C(C(F)(F)F)(C(F)(F)F)c8ccc(Oc9c(F)c(F)c(c%10c(F)c(F)c(Oc%11ccc(C(C(F)(F)F)(C(F)(F)F)c%12ccc(Oc%13c(F)c(F)c(c%14c(F)c(F)c(OC%15=CC=C([*])C=C%15)c(F)c%14F)c(F)c%13F)cc%12)cc%11)c(F)c%10F)c(F)c9F)cc8)cc7)c(F)c6F)c(F)c5F)cc4)cc3)c(F)c2F)c(F)c(F)c1Oc%16ccc(C(C(F)(F)F)(c%17ccc(Oc%18ccc(Oc%19c(F)c(F)c(c%20c(F)c(F)c(Oc%21ccc([*])cc%21)c(F)c%20F)c(F)c%19F)cc%18)cc%17)C(F)(F)F)cc%16,[*]C1=CC(C[N+](C)(C)C)=C([*])C=C1,[*]C1=CC=C([*])C=C1,10,17,72,0,1,0,0,0,0,0,0,0,0,0,0,0,0,0,0,0,100,0.44,80,40,OHCond(mS/cm),500,-0.31
Fc1c(F)c(c2c(F)c(F)c(Oc3ccc(C(C(F)(F)F)(C(F)(F)F)c4ccc(Oc5c(F)c(F)c(c6c(F)c(F)c(Oc7ccc(C(C(F)(F)F)(C(F)(F)F)c8ccc(Oc9c(F)c(F)c(c%10c(F)c(F)c(Oc%11ccc(C(C(F)(F)F)(C(F)(F)F)c%12ccc(Oc%13c(F)c(F)c(c%14c(F)c(F)c(OC%15=CC=C([*])C=C%15)c(F)c%14F)c(F)c%13F)cc%12)cc%11)c(F)c%10F)c(F)c9F)cc8)cc7)c(F)c6F)c(F)c5F)cc4)cc3)c(F)c2F)c(F)c(F)c1Oc%16ccc(C(C(F)(F)F)(c%17ccc(Oc%18ccc(Oc%19c(F)c(F)c(c%20c(F)c(F)c(Oc%21ccc([*])cc%21)c(F)c%20F)c(F)c%19F)cc%18)cc%17)C(F)(F)F)cc%16,[*]C1=CC(C[N+](C)(C)C)=C([*])C=C1,[*]C1=CC=C([*])C=C1,10,17,72,0,1,0,0,0,0,0,0,0,0,0,0,0,0,0,0,0,100,0.44,80,40,OHCond(mS/cm),200,-0.174
Fc1c(F)c(c2c(F)c(F)c(Oc3ccc(C(C(F)(F)F)(C(F)(F)F)c4ccc(Oc5c(F)c(F)c(c6c(F)c(F)c(Oc7ccc(C(C(F)(F)F)(C(F)(F)F)c8ccc(Oc9c(F)c(F)c(c%10c(F)c(F)c(Oc%11ccc(C(C(F)(F)F)(C(F)(F)F)c%12ccc(Oc%13c(F)c(F)c(c%14c(F)c(F)c(OC%15=CC=C([*])C=C%15)c(F)c%14F)c(F)c%13F)cc%12)cc%11)c(F)c%10F)c(F)c9F)cc8)cc7)c(F)c6F)c(F)c5F)cc4)cc3)c(F)c2F)c(F)c(F)c1Oc%16ccc(C(C(F)(F)F)(c%17ccc(Oc%18ccc(Oc%19c(F)c(F)c(c%20c(F)c(F)c(Oc%21ccc([*])cc%21)c(F)c%20F)c(F)c%19F)cc%18)cc%17)C(F)(F)F)cc%16,[*]C1=CC(C[N+](C)(C)C)=C([*])C=C1,[*]C1=CC=C([*])C=C1,10,17,72,0,1,0,0,0,0,0,0,0,0,0,0,0,0,0,0,0,100,0.44,80,40,OHCond(mS/cm),400,-0.119
Fc1c(F)c(c2c(F)c(F)c(Oc3ccc(C(C(F)(F)F)(C(F)(F)F)c4ccc(Oc5c(F)c(F)c(c6c(F)c(F)c(Oc7ccc(C(C(F)(F)F)(C(F)(F)F)c8ccc(Oc9c(F)c(F)c(c%10c(F)c(F)c(Oc%11ccc(C(C(F)(F)F)(C(F)(F)F)c%12ccc(Oc%13c(F)c(F)c(c%14c(F)c(F)c(OC%15=CC=C([*])C=C%15)c(F)c%14F)c(F)c%13F)cc%12)cc%11)c(F)c%10F)c(F)c9F)cc8)cc7)c(F)c6F)c(F)c5F)cc4)cc3)c(F)c2F)c(F)c(F)c1Oc%16ccc(C(C(F)(F)F)(c%17ccc(Oc%18ccc(Oc%19c(F)c(F)c(c%20c(F)c(F)c(Oc%21ccc([*])cc%21)c(F)c%20F)c(F)c%19F)cc%18)cc%17)C(F)(F)F)cc%16,[*]C1=CC(C[N+](C)(C)C)=C([*])C=C1,[*]C1=CC=C([*])C=C1,10,17,72,0,1,0,0,0,0,0,0,0,0,0,0,0,0,0,0,0,100,0.44,80,40,OHCond(mS/cm),100,0.124
Fc1c(F)c(c2c(F)c(F)c(Oc3ccc(C(C(F)(F)F)(C(F)(F)F)c4ccc(Oc5c(F)c(F)c(c6c(F)c(F)c(Oc7ccc(C(C(F)(F)F)(C(F)(F)F)c8ccc(Oc9c(F)c(F)c(c%10c(F)c(F)c(Oc%11ccc(C(C(F)(F)F)(C(F)(F)F)c%12ccc(Oc%13c(F)c(F)c(c%14c(F)c(F)c(OC%15=CC=C([*])C=C%15)c(F)c%14F)c(F)c%13F)cc%12)cc%11)c(F)c%10F)c(F)c9F)cc8)cc7)c(F)c6F)c(F)c5F)cc4)cc3)c(F)c2F)c(F)c(F)c1Oc%16ccc(C(C(F)(F)F)(c%17ccc(Oc%18ccc(Oc%19c(F)c(F)c(c%20c(F)c(F)c(Oc%21ccc([*])cc%21)c(F)c%20F)c(F)c%19F)cc%18)cc%17)C(F)(F)F)cc%16,[*]C1=CC(C[N+](C)(C)C)=C([*])C=C1,[*]C1=CC=C([*])C=C1,10,17,72,0,1,0,0,0,0,0,0,0,0,0,0,0,0,0,0,0,100,0.44,80,40,OHCond(mS/cm),24,0.694
Fc1c(F)c(c2c(F)c(F)c(Oc3ccc(C(C(F)(F)F)(C(F)(F)F)c4ccc(Oc5c(F)c(F)c(c6c(F)c(F)c(Oc7ccc(C(C(F)(F)F)(C(F)(F)F)c8ccc(Oc9c(F)c(F)c(c%10c(F)c(F)c(Oc%11ccc(C(C(F)(F)F)(C(F)(F)F)c%12ccc(Oc%13c(F)c(F)c(c%14c(F)c(F)c(OC%15=CC=C([*])C=C%15)c(F)c%14F)c(F)c%13F)cc%12)cc%11)c(F)c%10F)c(F)c9F)cc8)cc7)c(F)c6F)c(F)c5F)cc4)cc3)c(F)c2F)c(F)c(F)c1Oc%16ccc(C(C(F)(F)F)(c%17ccc(Oc%18ccc(Oc%19c(F)c(F)c(c%20c(F)c(F)c(Oc%21ccc([*])cc%21)c(F)c%20F)c(F)c%19F)cc%18)cc%17)C(F)(F)F)cc%16,[*]C1=CC(C[N+](C)(C)C)=C([*])C=C1,[*]C1=CC=C([*])C=C1,10,17,72,0,1,0,0,0,0,0,0,0,0,0,0,0,0,0,0,0,100,0.44,80,40,OHCond(mS/cm),0,0.802
OC(c1ccccc1)(c2cc(C[N+](C)(C)C)c(OC3=CC=C(S(=O)(C4=CC=C([*])C=C4)=O)C=C3)c(C)c2)c5cc(C)c(O[*])c(C[N+](C)(C)C)c5,BrC(c1cc(C)c(OC2=CC=C(C=C2)S(=O)(C3=CC=C(C=C3)[*])=O)c(C[N+](C)(C)C)c1)(c4cc(C[N+](C)(C)C)c(O[*])c(C)c4)c5ccccc5,Cc1c(O[*])c(C)cc(C(c2ccccc2)(c3cc(C)c(OC4=CC=C(C(C5=CC=C([*])C=C5)=O)C=C4)c(C)c3)C[N+](C)(C)C)c1,12.5,12.5,75,1,0,0,0,0,0,0,0,0,0,0,0,0,0,0,0,0,100,2.04,25,60,OHCond(mS/cm),0,1.602
[*]C(CCC1=CC=C(C)C=C1)C[*],[*]C(CCCCCCCCC[N+](C)(C)C)C[*],*CC*,80,20,0,1,0,0,0,0,0,0,0,0,0,0,0,0,0,0,0,0,100,1.26,80,25,OHCond(mS/cm),1000,1.346
[*]C(CCC1=CC=C(C)C=C1)C[*],[*]C(CCCCCCCCC[N+](C)(C)C)C[*],*CC*,80,20,0,1,0,0,0,0,0,0,0,0,0,0,0,0,0,0,0,0,100,1.26,80,25,OHCond(mS/cm),770,1.369
[*]C(CCC1=CC=C(C)C=C1)C[*],[*]C(CCCCCCCCC[N+](C)(C)C)C[*],*CC*,80,20,0,1,0,0,0,0,0,0,0,0,0,0,0,0,0,0,0,0,100,1.26,80,25,OHCond(mS/cm),500,1.384
[*]C(CCC1=CC=C(C)C=C1)C[*],[*]C(CCCCCCCCC[N+](C)(C)C)C[*],*CC*,80,20,0,1,0,0,0,0,0,0,0,0,0,0,0,0,0,0,0,0,100,1.26,80,25,OHCond(mS/cm),336,1.402
[*]C(CCC1=CC=C(C)C=C1)C[*],[*]C(CCCCCCCCC[N+](C)(C)C)C[*],*CC*,80,20,0,1,0,0,0,0,0,0,0,0,0,0,0,0,0,0,0,0,100,1.26,80,25,OHCond(mS/cm),168,1.429
[*]C(CCC1=CC=C(C)C=C1)C[*],[*]C(CCCCCCCCC[N+](C)(C)C)C[*],*CC*,80,20,0,1,0,0,0,0,0,0,0,0,0,0,0,0,0,0,0,0,100,1.26,80,25,OHCond(mS/cm),74,1.437
[*]C(CCC1=CC=C(C)C=C1)C[*],[*]C(CCCCCCCCC[N+](C)(C)C)C[*],*CC*,80,20,0,1,0,0,0,0,0,0,0,0,0,0,0,0,0,0,0,0,100,1.26,80,25,OHCond(mS/cm),24,1.44
[*]C(CCC1=CC=C(C)C=C1)C[*],[*]C(CCCCCCCCC[N+](C)(C)C)C[*],*CC*,80,20,0,1,0,0,0,0,0,0,0,0,0,0,0,0,0,0,0,0,100,1.26,80,25,OHCond(mS/cm),0,1.444
[*]C(CCC1=CC=C(C)C=C1)C[*],[*]C(CCCCCCCCC[N+](CCCCCC[N+](C)(C)CCCCC[N+](C)(C)C)(C)C)C[*],*CC*,80,20,0,1,0,0,0,0,0,0,0,0,0,0,0,0,0,0,0,0,100,2.89,80,25,OHCond(mS/cm),1000,1.744
[*]C(CCC1=CC=C(C)C=C1)C[*],[*]C(CCCCCCCCC[N+](CCCCCC[N+](C)(C)CCCCC[N+](C)(C)C)(C)C)C[*],*CC*,80,20,0,1,0,0,0,0,0,0,0,0,0,0,0,0,0,0,0,0,100,2.89,80,25,OHCond(mS/cm),770,1.763
[*]C(CCC1=CC=C(C)C=C1)C[*],[*]C(CCCCCCCCC[N+](CCCCCC[N+](C)(C)CCCCC[N+](C)(C)C)(C)C)C[*],*CC*,80,20,0,1,0,0,0,0,0,0,0,0,0,0,0,0,0,0,0,0,100,2.89,80,25,OHCond(mS/cm),500,1.792
[*]C(CCC1=CC=C(C)C=C1)C[*],[*]C(CCCCCCCCC[N+](CCCCCC[N+](C)(C)CCCCC[N+](C)(C)C)(C)C)C[*],*CC*,80,20,0,1,0,0,0,0,0,0,0,0,0,0,0,0,0,0,0,0,100,2.89,80,25,OHCond(mS/cm),336,1.801
[*]C(CCC1=CC=C(C)C=C1)C[*],[*]C(CCCCCCCCC[N+](CCCCCC[N+](C)(C)CCCCC[N+](C)(C)C)(C)C)C[*],*CC*,80,20,0,1,0,0,0,0,0,0,0,0,0,0,0,0,0,0,0,0,100,2.89,80,25,OHCond(mS/cm),168,1.809
[*]C(CCC1=CC=C(C)C=C1)C[*],[*]C(CCCCCCCCC[N+](CCCCCC[N+](C)(C)CCCCC[N+](C)(C)C)(C)C)C[*],*CC*,80,20,0,1,0,0,0,0,0,0,0,0,0,0,0,0,0,0,0,0,100,2.89,80,25,OHCond(mS/cm),74,1.813
[*]C(CCC1=CC=C(C)C=C1)C[*],[*]C(CCCCCCCCC[N+](CCCCCC[N+](C)(C)CCCCC[N+](C)(C)C)(C)C)C[*],*CC*,80,20,0,1,0,0,0,0,0,0,0,0,0,0,0,0,0,0,0,0,100,2.89,80,25,OHCond(mS/cm),24,1.815
[*]C(CCC1=CC=C(C)C=C1)C[*],[*]C(CCCCCCCCC[N+](CCCCCC[N+](C)(C)CCCCC[N+](C)(C)C)(C)C)C[*],*CC*,80,20,0,1,0,0,0,0,0,0,0,0,0,0,0,0,0,0,0,0,100,2.89,80,25,OHCond(mS/cm),0,1.821
[*]C1=C(C(CCCCC[N+]2=C(C)N(C)C=C2)=O)C(C)=C(O[*])C(C)=C1,[*]C1=CC(C)=C(O[*])C(C)=C1,*CC*,44,56,0,0,1,0,0,0,0,0,0,0,0,0,0,0,0,0,0,0,100,2.15,60,20,OHCond(mS/cm),0,1.624
[*]C1=C(C(CCCCC[N+]2=C(C)N(C)C=C2)=O)C(C)=C(O[*])C(C)=C1,[*]C1=CC(C)=C(O[*])C(C)=C1,*CC*,44,56,0,0,1,0,0,0,0,0,0,0,0,0,0,0,0,0,0,0,100,2.15,60,20,OHCond(mS/cm),12,1.548
[*]C1=C(C(CCCCC[N+]2=C(C)N(C)C=C2)=O)C(C)=C(O[*])C(C)=C1,[*]C1=CC(C)=C(O[*])C(C)=C1,*CC*,44,56,0,0,1,0,0,0,0,0,0,0,0,0,0,0,0,0,0,0,100,2.15,60,20,OHCond(mS/cm),24,1.505
[*]C1=C(C(CCCCC[N+]2=C(C)N(C)C=C2)=O)C(C)=C(O[*])C(C)=C1,[*]C1=CC(C)=C(O[*])C(C)=C1,*CC*,44,56,0,0,1,0,0,0,0,0,0,0,0,0,0,0,0,0,0,0,100,2.15,60,20,OHCond(mS/cm),48,1.34
[*]C1=C(C(CCCCC[N+]2=C(C)N(C)C=C2)=O)C(C)=C(O[*])C(C)=C1,[*]C1=CC(C)=C(O[*])C(C)=C1,*CC*,44,56,0,0,1,0,0,0,0,0,0,0,0,0,0,0,0,0,0,0,100,2.15,60,20,OHCond(mS/cm),72,0.828
[*]C1=C(C(CCCCC[N+]2=C(C)N(C)C=C2)=O)C(C)=C(O[*])C(C)=C1,[*]C1=CC(C)=C(O[*])C(C)=C1,*CC*,44,56,0,0,1,0,0,0,0,0,0,0,0,0,0,0,0,0,0,0,100,2.15,60,20,OHCond(mS/cm),96,0.665
[*]C1=C(C(CCCCC[N+]2=C(C)N(C)C=C2)=O)C(C)=C(O[*])C(C)=C1,[*]C1=CC(C)=C(O[*])C(C)=C1,*CC*,44,56,0,0,1,0,0,0,0,0,0,0,0,0,0,0,0,0,0,0,100,2.15,60,20,OHCond(mS/cm),120,0.527
[*]C1=C(C[N+]2=C(C)N(C)C=C2)C(C)=C(O[*])C(C)=C1,[*]C1=CC(C)=C(O[*])C(C)=C1,*CC*,34,66,0,0,1,0,0,0,0,0,0,0,0,0,0,0,0,0,0,0,100,2.16,60,20,OHCond(mS/cm),0,1.363
[*]C1=C(C[N+]2=C(C)N(C)C=C2)C(C)=C(O[*])C(C)=C1,[*]C1=CC(C)=C(O[*])C(C)=C1,*CC*,34,66,0,0,1,0,0,0,0,0,0,0,0,0,0,0,0,0,0,0,100,2.16,60,20,OHCond(mS/cm),12,1.302
[*]C1=C(C[N+]2=C(C)N(C)C=C2)C(C)=C(O[*])C(C)=C1,[*]C1=CC(C)=C(O[*])C(C)=C1,*CC*,34,66,0,0,1,0,0,0,0,0,0,0,0,0,0,0,0,0,0,0,100,2.16,60,20,OHCond(mS/cm),24,1.266
[*]C1=C(C[N+]2=C(C)N(C)C=C2)C(C)=C(O[*])C(C)=C1,[*]C1=CC(C)=C(O[*])C(C)=C1,*CC*,34,66,0,0,1,0,0,0,0,0,0,0,0,0,0,0,0,0,0,0,100,2.16,60,20,OHCond(mS/cm),48,1.016
[*]C1=C(C[N+]2=C(C)N(C)C=C2)C(C)=C(O[*])C(C)=C1,[*]C1=CC(C)=C(O[*])C(C)=C1,*CC*,34,66,0,0,1,0,0,0,0,0,0,0,0,0,0,0,0,0,0,0,100,2.16,60,20,OHCond(mS/cm),72,0.854
[*]C1=C(C[N+]2=C(C)N(C)C=C2)C(C)=C(O[*])C(C)=C1,[*]C1=CC(C)=C(O[*])C(C)=C1,*CC*,34,66,0,0,1,0,0,0,0,0,0,0,0,0,0,0,0,0,0,0,100,2.16,60,20,OHCond(mS/cm),96,0.705
[*]C1=C(C[N+]2=C(C)N(C)C=C2)C(C)=C(O[*])C(C)=C1,[*]C1=CC(C)=C(O[*])C(C)=C1,*CC*,34,66,0,0,1,0,0,0,0,0,0,0,0,0,0,0,0,0,0,0,100,2.16,60,20,OHCond(mS/cm),120,0.567
[*]C1=CC(C)=C(O[*])C(C)=C1,*CC*,[*]C1=CC(C[N+](C)(C)C)=C(O[*])C(C)=C1,50,25,25,0,0,0,0,0,0,0,0,0,0,0,0,0,0,0,0,0,100,2.24,80,80,OHCond(mS/cm),500,1.371
[*]C1=CC(C)=C(O[*])C(C)=C1,*CC*,[*]C1=CC(C[N+](C)(C)C)=C(O[*])C(C)=C1,50,25,25,0,0,0,0,0,0,0,0,0,0,0,0,0,0,0,0,0,100,2.24,80,80,OHCond(mS/cm),456,1.374
[*]C1=CC(C)=C(O[*])C(C)=C1,*CC*,[*]C1=CC(C[N+](C)(C)C)=C(O[*])C(C)=C1,50,25,25,0,0,0,0,0,0,0,0,0,0,0,0,0,0,0,0,0,100,2.24,80,80,OHCond(mS/cm),408,1.376
[*]C1=CC(C)=C(O[*])C(C)=C1,*CC*,[*]C1=CC(C[N+](C)(C)C)=C(O[*])C(C)=C1,50,25,25,0,0,0,0,0,0,0,0,0,0,0,0,0,0,0,0,0,100,2.24,80,80,OHCond(mS/cm),360,1.377
[*]C1=CC(C)=C(O[*])C(C)=C1,*CC*,[*]C1=CC(C[N+](C)(C)C)=C(O[*])C(C)=C1,50,25,25,0,0,0,0,0,0,0,0,0,0,0,0,0,0,0,0,0,100,2.24,80,80,OHCond(mS/cm),312,1.379
[*]C1=CC(C)=C(O[*])C(C)=C1,*CC*,[*]C1=CC(C[N+](C)(C)C)=C(O[*])C(C)=C1,50,25,25,0,0,0,0,0,0,0,0,0,0,0,0,0,0,0,0,0,100,2.24,80,80,OHCond(mS/cm),264,1.381
[*]C1=CC(C)=C(O[*])C(C)=C1,*CC*,[*]C1=CC(C[N+](C)(C)C)=C(O[*])C(C)=C1,50,25,25,0,0,0,0,0,0,0,0,0,0,0,0,0,0,0,0,0,100,2.24,80,80,OHCond(mS/cm),216,1.383
[*]C1=CC(C)=C(O[*])C(C)=C1,*CC*,[*]C1=CC(C[N+](C)(C)C)=C(O[*])C(C)=C1,50,25,25,0,0,0,0,0,0,0,0,0,0,0,0,0,0,0,0,0,100,2.24,80,80,OHCond(mS/cm),192,1.385
[*]C1=CC(C)=C(O[*])C(C)=C1,*CC*,[*]C1=CC(C[N+](C)(C)C)=C(O[*])C(C)=C1,50,25,25,0,0,0,0,0,0,0,0,0,0,0,0,0,0,0,0,0,100,2.24,80,80,OHCond(mS/cm),180,1.388
[*]C1=CC(C)=C(O[*])C(C)=C1,*CC*,[*]C1=CC(C[N+](C)(C)C)=C(O[*])C(C)=C1,50,25,25,0,0,0,0,0,0,0,0,0,0,0,0,0,0,0,0,0,100,2.24,80,80,OHCond(mS/cm),156,1.39
[*]C1=CC(C)=C(O[*])C(C)=C1,*CC*,[*]C1=CC(C[N+](C)(C)C)=C(O[*])C(C)=C1,50,25,25,0,0,0,0,0,0,0,0,0,0,0,0,0,0,0,0,0,100,2.24,80,80,OHCond(mS/cm),132,1.394
[*]C1=CC(C)=C(O[*])C(C)=C1,*CC*,[*]C1=CC(C[N+](C)(C)C)=C(O[*])C(C)=C1,50,25,25,0,0,0,0,0,0,0,0,0,0,0,0,0,0,0,0,0,100,2.24,80,80,OHCond(mS/cm),108,1.396
[*]C1=CC(C)=C(O[*])C(C)=C1,*CC*,[*]C1=CC(C[N+](C)(C)C)=C(O[*])C(C)=C1,50,25,25,0,0,0,0,0,0,0,0,0,0,0,0,0,0,0,0,0,100,2.24,80,80,OHCond(mS/cm),84,1.401
[*]C1=CC(C)=C(O[*])C(C)=C1,*CC*,[*]C1=CC(C[N+](C)(C)C)=C(O[*])C(C)=C1,50,25,25,0,0,0,0,0,0,0,0,0,0,0,0,0,0,0,0,0,100,2.24,80,80,OHCond(mS/cm),72,1.405
[*]C1=CC(C)=C(O[*])C(C)=C1,*CC*,[*]C1=CC(C[N+](C)(C)C)=C(O[*])C(C)=C1,50,25,25,0,0,0,0,0,0,0,0,0,0,0,0,0,0,0,0,0,100,2.24,80,80,OHCond(mS/cm),60,1.412
[*]C1=CC(C)=C(O[*])C(C)=C1,*CC*,[*]C1=CC(C[N+](C)(C)C)=C(O[*])C(C)=C1,50,25,25,0,0,0,0,0,0,0,0,0,0,0,0,0,0,0,0,0,100,2.24,80,80,OHCond(mS/cm),48,1.418
[*]C1=CC(C)=C(O[*])C(C)=C1,*CC*,[*]C1=CC(C[N+](C)(C)C)=C(O[*])C(C)=C1,50,25,25,0,0,0,0,0,0,0,0,0,0,0,0,0,0,0,0,0,100,2.24,80,80,OHCond(mS/cm),36,1.423
[*]C1=CC(C)=C(O[*])C(C)=C1,*CC*,[*]C1=CC(C[N+](C)(C)C)=C(O[*])C(C)=C1,50,25,25,0,0,0,0,0,0,0,0,0,0,0,0,0,0,0,0,0,100,2.24,80,80,OHCond(mS/cm),24,1.43
[*]C1=CC(C)=C(O[*])C(C)=C1,*CC*,[*]C1=CC(C[N+](C)(C)C)=C(O[*])C(C)=C1,50,25,25,0,0,0,0,0,0,0,0,0,0,0,0,0,0,0,0,0,100,2.24,80,80,OHCond(mS/cm),12,1.439
[*]C1=CC(C)=C(O[*])C(C)=C1,*CC*,[*]C1=CC(C[N+](C)(C)C)=C(O[*])C(C)=C1,50,25,25,0,0,0,0,0,0,0,0,0,0,0,0,0,0,0,0,0,100,2.24,80,80,OHCond(mS/cm),4,1.447
[*]C1=CC(C)=C(O[*])C(C)=C1,*CC*,[*]C1=CC(C[N+](C)(C)C)=C(O[*])C(C)=C1,50,25,25,0,0,0,0,0,0,0,0,0,0,0,0,0,0,0,0,0,100,2.24,80,80,OHCond(mS/cm),0,1.455
[*]C1=CC(C)=C(O[*])C(C)=C1,[*]C1=CC(CNCC(F)(C(F)(C(F)(F)F)F)F)=C(C(C)=C1)O[*],[*]C1=CC(C[N+](C)(C)C)=C(O[*])C(C)=C1,50,25,25,0,0,0,0,0,0,0,0,0,0,0,0,0,0,0,0,0,100,1.36,80,80,OHCond(mS/cm),500,1.677
[*]C1=CC(C)=C(O[*])C(C)=C1,[*]C1=CC(CNCC(F)(C(F)(C(F)(F)F)F)F)=C(C(C)=C1)O[*],[*]C1=CC(C[N+](C)(C)C)=C(O[*])C(C)=C1,50,25,25,0,0,0,0,0,0,0,0,0,0,0,0,0,0,0,0,0,100,1.36,80,80,OHCond(mS/cm),456,1.678
[*]C1=CC(C)=C(O[*])C(C)=C1,[*]C1=CC(CNCC(F)(C(F)(C(F)(F)F)F)F)=C(C(C)=C1)O[*],[*]C1=CC(C[N+](C)(C)C)=C(O[*])C(C)=C1,50,25,25,0,0,0,0,0,0,0,0,0,0,0,0,0,0,0,0,0,100,1.36,80,80,OHCond(mS/cm),408,1.679
[*]C1=CC(C)=C(O[*])C(C)=C1,[*]C1=CC(CNCC(F)(C(F)(C(F)(F)F)F)F)=C(C(C)=C1)O[*],[*]C1=CC(C[N+](C)(C)C)=C(O[*])C(C)=C1,50,25,25,0,0,0,0,0,0,0,0,0,0,0,0,0,0,0,0,0,100,1.36,80,80,OHCond(mS/cm),360,1.682
[*]C1=CC(C)=C(O[*])C(C)=C1,[*]C1=CC(CNCC(F)(C(F)(C(F)(F)F)F)F)=C(C(C)=C1)O[*],[*]C1=CC(C[N+](C)(C)C)=C(O[*])C(C)=C1,50,25,25,0,0,0,0,0,0,0,0,0,0,0,0,0,0,0,0,0,100,1.36,80,80,OHCond(mS/cm),216,1.682
[*]C1=CC(C)=C(O[*])C(C)=C1,[*]C1=CC(CNCC(F)(C(F)(C(F)(F)F)F)F)=C(C(C)=C1)O[*],[*]C1=CC(C[N+](C)(C)C)=C(O[*])C(C)=C1,50,25,25,0,0,0,0,0,0,0,0,0,0,0,0,0,0,0,0,0,100,1.36,80,80,OHCond(mS/cm),264,1.682
[*]C1=CC(C)=C(O[*])C(C)=C1,[*]C1=CC(CNCC(F)(C(F)(C(F)(F)F)F)F)=C(C(C)=C1)O[*],[*]C1=CC(C[N+](C)(C)C)=C(O[*])C(C)=C1,50,25,25,0,0,0,0,0,0,0,0,0,0,0,0,0,0,0,0,0,100,1.36,80,80,OHCond(mS/cm),312,1.682
[*]C1=CC(C)=C(O[*])C(C)=C1,[*]C1=CC(CNCC(F)(C(F)(C(F)(F)F)F)F)=C(C(C)=C1)O[*],[*]C1=CC(C[N+](C)(C)C)=C(O[*])C(C)=C1,50,25,25,0,0,0,0,0,0,0,0,0,0,0,0,0,0,0,0,0,100,1.36,80,80,OHCond(mS/cm),192,1.683
[*]C1=CC(C)=C(O[*])C(C)=C1,[*]C1=CC(CNCC(F)(C(F)(C(F)(F)F)F)F)=C(C(C)=C1)O[*],[*]C1=CC(C[N+](C)(C)C)=C(O[*])C(C)=C1,50,25,25,0,0,0,0,0,0,0,0,0,0,0,0,0,0,0,0,0,100,1.36,80,80,OHCond(mS/cm),156,1.683
[*]C1=CC(C)=C(O[*])C(C)=C1,[*]C1=CC(CNCC(F)(C(F)(C(F)(F)F)F)F)=C(C(C)=C1)O[*],[*]C1=CC(C[N+](C)(C)C)=C(O[*])C(C)=C1,50,25,25,0,0,0,0,0,0,0,0,0,0,0,0,0,0,0,0,0,100,1.36,80,80,OHCond(mS/cm),180,1.683
[*]C1=CC(C)=C(O[*])C(C)=C1,[*]C1=CC(CNCC(F)(C(F)(C(F)(F)F)F)F)=C(C(C)=C1)O[*],[*]C1=CC(C[N+](C)(C)C)=C(O[*])C(C)=C1,50,25,25,0,0,0,0,0,0,0,0,0,0,0,0,0,0,0,0,0,100,1.36,80,80,OHCond(mS/cm),132,1.685
[*]C1=CC(C)=C(O[*])C(C)=C1,[*]C1=CC(CNCC(F)(C(F)(C(F)(F)F)F)F)=C(C(C)=C1)O[*],[*]C1=CC(C[N+](C)(C)C)=C(O[*])C(C)=C1,50,25,25,0,0,0,0,0,0,0,0,0,0,0,0,0,0,0,0,0,100,1.36,80,80,OHCond(mS/cm),108,1.687
[*]C1=CC(C)=C(O[*])C(C)=C1,[*]C1=CC(CNCC(F)(C(F)(C(F)(F)F)F)F)=C(C(C)=C1)O[*],[*]C1=CC(C[N+](C)(C)C)=C(O[*])C(C)=C1,50,25,25,0,0,0,0,0,0,0,0,0,0,0,0,0,0,0,0,0,100,1.36,80,80,OHCond(mS/cm),84,1.687
[*]C1=CC(C)=C(O[*])C(C)=C1,[*]C1=CC(CNCC(F)(C(F)(C(F)(F)F)F)F)=C(C(C)=C1)O[*],[*]C1=CC(C[N+](C)(C)C)=C(O[*])C(C)=C1,50,25,25,0,0,0,0,0,0,0,0,0,0,0,0,0,0,0,0,0,100,1.36,80,80,OHCond(mS/cm),72,1.688
[*]C1=CC(C)=C(O[*])C(C)=C1,[*]C1=CC(CNCC(F)(C(F)(C(F)(F)F)F)F)=C(C(C)=C1)O[*],[*]C1=CC(C[N+](C)(C)C)=C(O[*])C(C)=C1,50,25,25,0,0,0,0,0,0,0,0,0,0,0,0,0,0,0,0,0,100,1.36,80,80,OHCond(mS/cm),60,1.688
[*]C1=CC(C)=C(O[*])C(C)=C1,[*]C1=CC(CNCC(F)(C(F)(C(F)(F)F)F)F)=C(C(C)=C1)O[*],[*]C1=CC(C[N+](C)(C)C)=C(O[*])C(C)=C1,50,25,25,0,0,0,0,0,0,0,0,0,0,0,0,0,0,0,0,0,100,1.36,80,80,OHCond(mS/cm),48,1.689
[*]C1=CC(C)=C(O[*])C(C)=C1,[*]C1=CC(CNCC(F)(C(F)(C(F)(F)F)F)F)=C(C(C)=C1)O[*],[*]C1=CC(C[N+](C)(C)C)=C(O[*])C(C)=C1,50,25,25,0,0,0,0,0,0,0,0,0,0,0,0,0,0,0,0,0,100,1.36,80,80,OHCond(mS/cm),36,1.691
[*]C1=CC(C)=C(O[*])C(C)=C1,[*]C1=CC(CNCC(F)(C(F)(C(F)(F)F)F)F)=C(C(C)=C1)O[*],[*]C1=CC(C[N+](C)(C)C)=C(O[*])C(C)=C1,50,25,25,0,0,0,0,0,0,0,0,0,0,0,0,0,0,0,0,0,100,1.36,80,80,OHCond(mS/cm),24,1.692
[*]C1=CC(C)=C(O[*])C(C)=C1,[*]C1=CC(CNCC(F)(C(F)(C(F)(F)F)F)F)=C(C(C)=C1)O[*],[*]C1=CC(C[N+](C)(C)C)=C(O[*])C(C)=C1,50,25,25,0,0,0,0,0,0,0,0,0,0,0,0,0,0,0,0,0,100,1.36,80,80,OHCond(mS/cm),12,1.695
[*]C1=CC(C)=C(O[*])C(C)=C1,[*]C1=CC(CNCC(F)(C(F)(C(F)(F)F)F)F)=C(C(C)=C1)O[*],[*]C1=CC(C[N+](C)(C)C)=C(O[*])C(C)=C1,50,25,25,0,0,0,0,0,0,0,0,0,0,0,0,0,0,0,0,0,100,1.36,80,80,OHCond(mS/cm),4,1.7
[*]C1=CC(C)=C(O[*])C(C)=C1,[*]C1=CC(CNCC(F)(C(F)(C(F)(F)F)F)F)=C(C(C)=C1)O[*],[*]C1=CC(C[N+](C)(C)C)=C(O[*])C(C)=C1,50,25,25,0,0,0,0,0,0,0,0,0,0,0,0,0,0,0,0,0,100,1.36,80,80,OHCond(mS/cm),0,1.705
[*]C1=CC(C)=C(O[*])C(C)=C1,[*]C1=CC(CNCCCC)=C(O[*])C(C)=C1,[*]C1=CC(C[N+](C)(C)C)=C(O[*])C(C)=C1,50,25,25,0,0,0,0,0,0,0,0,0,0,0,0,0,0,0,0,0,100,1.64,80,80,OHCond(mS/cm),192,1.611
[*]C1=CC(C)=C(O[*])C(C)=C1,[*]C1=CC(CNCCCC)=C(O[*])C(C)=C1,[*]C1=CC(C[N+](C)(C)C)=C(O[*])C(C)=C1,50,25,25,0,0,0,0,0,0,0,0,0,0,0,0,0,0,0,0,0,100,1.64,80,80,OHCond(mS/cm),216,1.611
[*]C1=CC(C)=C(O[*])C(C)=C1,[*]C1=CC(CNCCCC)=C(O[*])C(C)=C1,[*]C1=CC(C[N+](C)(C)C)=C(O[*])C(C)=C1,50,25,25,0,0,0,0,0,0,0,0,0,0,0,0,0,0,0,0,0,100,1.64,80,80,OHCond(mS/cm),500,1.611
[*]C1=CC(C)=C(O[*])C(C)=C1,[*]C1=CC(CNCCCC)=C(O[*])C(C)=C1,[*]C1=CC(C[N+](C)(C)C)=C(O[*])C(C)=C1,50,25,25,0,0,0,0,0,0,0,0,0,0,0,0,0,0,0,0,0,100,1.64,80,80,OHCond(mS/cm),360,1.611
[*]C1=CC(C)=C(O[*])C(C)=C1,[*]C1=CC(CNCCCC)=C(O[*])C(C)=C1,[*]C1=CC(C[N+](C)(C)C)=C(O[*])C(C)=C1,50,25,25,0,0,0,0,0,0,0,0,0,0,0,0,0,0,0,0,0,100,1.64,80,80,OHCond(mS/cm),456,1.611
[*]C1=CC(C)=C(O[*])C(C)=C1,[*]C1=CC(CNCCCC)=C(O[*])C(C)=C1,[*]C1=CC(C[N+](C)(C)C)=C(O[*])C(C)=C1,50,25,25,0,0,0,0,0,0,0,0,0,0,0,0,0,0,0,0,0,100,1.64,80,80,OHCond(mS/cm),180,1.612
[*]C1=CC(C)=C(O[*])C(C)=C1,[*]C1=CC(CNCCCC)=C(O[*])C(C)=C1,[*]C1=CC(C[N+](C)(C)C)=C(O[*])C(C)=C1,50,25,25,0,0,0,0,0,0,0,0,0,0,0,0,0,0,0,0,0,100,1.64,80,80,OHCond(mS/cm),408,1.612
[*]C1=CC(C)=C(O[*])C(C)=C1,[*]C1=CC(CNCCCC)=C(O[*])C(C)=C1,[*]C1=CC(C[N+](C)(C)C)=C(O[*])C(C)=C1,50,25,25,0,0,0,0,0,0,0,0,0,0,0,0,0,0,0,0,0,100,1.64,80,80,OHCond(mS/cm),264,1.612
[*]C1=CC(C)=C(O[*])C(C)=C1,[*]C1=CC(CNCCCC)=C(O[*])C(C)=C1,[*]C1=CC(C[N+](C)(C)C)=C(O[*])C(C)=C1,50,25,25,0,0,0,0,0,0,0,0,0,0,0,0,0,0,0,0,0,100,1.64,80,80,OHCond(mS/cm),312,1.612
[*]C1=CC(C)=C(O[*])C(C)=C1,[*]C1=CC(CNCCCC)=C(O[*])C(C)=C1,[*]C1=CC(C[N+](C)(C)C)=C(O[*])C(C)=C1,50,25,25,0,0,0,0,0,0,0,0,0,0,0,0,0,0,0,0,0,100,1.64,80,80,OHCond(mS/cm),156,1.612
[*]C1=CC(C)=C(O[*])C(C)=C1,[*]C1=CC(CNCCCC)=C(O[*])C(C)=C1,[*]C1=CC(C[N+](C)(C)C)=C(O[*])C(C)=C1,50,25,25,0,0,0,0,0,0,0,0,0,0,0,0,0,0,0,0,0,100,1.64,80,80,OHCond(mS/cm),108,1.614
[*]C1=CC(C)=C(O[*])C(C)=C1,[*]C1=CC(CNCCCC)=C(O[*])C(C)=C1,[*]C1=CC(C[N+](C)(C)C)=C(O[*])C(C)=C1,50,25,25,0,0,0,0,0,0,0,0,0,0,0,0,0,0,0,0,0,100,1.64,80,80,OHCond(mS/cm),132,1.614
[*]C1=CC(C)=C(O[*])C(C)=C1,[*]C1=CC(CNCCCC)=C(O[*])C(C)=C1,[*]C1=CC(C[N+](C)(C)C)=C(O[*])C(C)=C1,50,25,25,0,0,0,0,0,0,0,0,0,0,0,0,0,0,0,0,0,100,1.64,80,80,OHCond(mS/cm),84,1.614
[*]C1=CC(C)=C(O[*])C(C)=C1,[*]C1=CC(CNCCCC)=C(O[*])C(C)=C1,[*]C1=CC(C[N+](C)(C)C)=C(O[*])C(C)=C1,50,25,25,0,0,0,0,0,0,0,0,0,0,0,0,0,0,0,0,0,100,1.64,80,80,OHCond(mS/cm),72,1.614
[*]C1=CC(C)=C(O[*])C(C)=C1,[*]C1=CC(CNCCCC)=C(O[*])C(C)=C1,[*]C1=CC(C[N+](C)(C)C)=C(O[*])C(C)=C1,50,25,25,0,0,0,0,0,0,0,0,0,0,0,0,0,0,0,0,0,100,1.64,80,80,OHCond(mS/cm),60,1.615
[*]C1=CC(C)=C(O[*])C(C)=C1,[*]C1=CC(CNCCCC)=C(O[*])C(C)=C1,[*]C1=CC(C[N+](C)(C)C)=C(O[*])C(C)=C1,50,25,25,0,0,0,0,0,0,0,0,0,0,0,0,0,0,0,0,0,100,1.64,80,80,OHCond(mS/cm),48,1.616
[*]C1=CC(C)=C(O[*])C(C)=C1,[*]C1=CC(CNCCCC)=C(O[*])C(C)=C1,[*]C1=CC(C[N+](C)(C)C)=C(O[*])C(C)=C1,50,25,25,0,0,0,0,0,0,0,0,0,0,0,0,0,0,0,0,0,100,1.64,80,80,OHCond(mS/cm),36,1.617
[*]C1=CC(C)=C(O[*])C(C)=C1,[*]C1=CC(CNCCCC)=C(O[*])C(C)=C1,[*]C1=CC(C[N+](C)(C)C)=C(O[*])C(C)=C1,50,25,25,0,0,0,0,0,0,0,0,0,0,0,0,0,0,0,0,0,100,1.64,80,80,OHCond(mS/cm),24,1.619
[*]C1=CC(C)=C(O[*])C(C)=C1,[*]C1=CC(CNCCCC)=C(O[*])C(C)=C1,[*]C1=CC(C[N+](C)(C)C)=C(O[*])C(C)=C1,50,25,25,0,0,0,0,0,0,0,0,0,0,0,0,0,0,0,0,0,100,1.64,80,80,OHCond(mS/cm),12,1.622
[*]C1=CC(C)=C(O[*])C(C)=C1,[*]C1=CC(CNCCCC)=C(O[*])C(C)=C1,[*]C1=CC(C[N+](C)(C)C)=C(O[*])C(C)=C1,50,25,25,0,0,0,0,0,0,0,0,0,0,0,0,0,0,0,0,0,100,1.64,80,80,OHCond(mS/cm),4,1.624
[*]C1=CC(C)=C(O[*])C(C)=C1,[*]C1=CC(CNCCCC)=C(O[*])C(C)=C1,[*]C1=CC(C[N+](C)(C)C)=C(O[*])C(C)=C1,50,25,25,0,0,0,0,0,0,0,0,0,0,0,0,0,0,0,0,0,100,1.64,80,80,OHCond(mS/cm),0,1.635
[*]C1=CC(C)=C(O[*])C(C)=C1,[*]C1=CC(C[N+](C)(C)C)=C(O[*])C(C)=C1,*CC*,60,40,0,1,0,0,0,0,0,0,0,0,0,0,0,0,0,0,0,0,100,2.79,80,25,OHCond(mS/cm),500,0.984
[*]C1=CC(C)=C(O[*])C(C)=C1,[*]C1=CC(C[N+](C)(C)C)=C(O[*])C(C)=C1,*CC*,60,40,0,1,0,0,0,0,0,0,0,0,0,0,0,0,0,0,0,0,100,2.79,80,25,OHCond(mS/cm),336,1.085
[*]C1=CC(C)=C(O[*])C(C)=C1,[*]C1=CC(C[N+](C)(C)C)=C(O[*])C(C)=C1,*CC*,60,40,0,1,0,0,0,0,0,0,0,0,0,0,0,0,0,0,0,0,100,2.79,80,25,OHCond(mS/cm),168,1.165
[*]C1=CC(C)=C(O[*])C(C)=C1,[*]C1=CC(C[N+](C)(C)C)=C(O[*])C(C)=C1,*CC*,60,40,0,1,0,0,0,0,0,0,0,0,0,0,0,0,0,0,0,0,100,2.79,80,25,OHCond(mS/cm),74,1.254
[*]C1=CC(C)=C(O[*])C(C)=C1,[*]C1=CC(C[N+](C)(C)C)=C(O[*])C(C)=C1,*CC*,60,40,0,1,0,0,0,0,0,0,0,0,0,0,0,0,0,0,0,0,100,2.79,80,25,OHCond(mS/cm),24,1.307
[*]C1=CC(C)=C(O[*])C(C)=C1,[*]C1=CC(C[N+](C)(C)C)=C(O[*])C(C)=C1,*CC*,60,40,0,1,0,0,0,0,0,0,0,0,0,0,0,0,0,0,0,0,100,2.79,80,25,OHCond(mS/cm),0,1.387
[*]C1=CC=C(C(C2=CC=C(OC3=C(C[N+]4=CN(C)C=C4)C=C(O[*])C=C3)C=C2)=O)C=C1,*CC*,*CC*,100,0,0,2,0,0,0,0,0,0,0,0,0,0,0,0,0,0,0,0,100,2.61,60,60,OHCond(mS/cm),144,1.448
[*]C1=CC=C(C(C2=CC=C(OC3=C(C[N+]4=CN(C)C=C4)C=C(O[*])C=C3)C=C2)=O)C=C1,*CC*,*CC*,100,0,0,2,0,0,0,0,0,0,0,0,0,0,0,0,0,0,0,0,100,2.61,60,60,OHCond(mS/cm),120,1.451
[*]C1=CC=C(C(C2=CC=C(OC3=C(C[N+]4=CN(C)C=C4)C=C(O[*])C=C3)C=C2)=O)C=C1,*CC*,*CC*,100,0,0,2,0,0,0,0,0,0,0,0,0,0,0,0,0,0,0,0,100,2.61,60,60,OHCond(mS/cm),96,1.461
[*]C1=CC=C(C(C2=CC=C(OC3=C(C[N+]4=CN(C)C=C4)C=C(O[*])C=C3)C=C2)=O)C=C1,*CC*,*CC*,100,0,0,2,0,0,0,0,0,0,0,0,0,0,0,0,0,0,0,0,100,2.61,60,60,OHCond(mS/cm),72,1.469
[*]C1=CC=C(C(C2=CC=C(OC3=C(C[N+]4=CN(C)C=C4)C=C(O[*])C=C3)C=C2)=O)C=C1,*CC*,*CC*,100,0,0,2,0,0,0,0,0,0,0,0,0,0,0,0,0,0,0,0,100,2.61,60,60,OHCond(mS/cm),48,1.47
[*]C1=CC=C(C(C2=CC=C(OC3=C(C[N+]4=CN(C)C=C4)C=C(O[*])C=C3)C=C2)=O)C=C1,*CC*,*CC*,100,0,0,2,0,0,0,0,0,0,0,0,0,0,0,0,0,0,0,0,100,2.61,60,60,OHCond(mS/cm),24,1.484
[*]C1=CC=C(C(C2=CC=C(OC3=C(C[N+]4=CN(C)C=C4)C=C(O[*])C=C3)C=C2)=O)C=C1,*CC*,*CC*,100,0,0,2,0,0,0,0,0,0,0,0,0,0,0,0,0,0,0,0,100,2.61,60,60,OHCond(mS/cm),0,1.487
[*]C1=CC=C(C(C2=CC=C(OC3=C(C[N+]4=CN(C)C=C4)C=C(O[*])C=C3)C=C2)=O)C=C1,*CC*,*CC*,100,0,0,2,0,0,0,0,0,10,0,0,0,0,0,0,0,0,0,0,100,3.2,60,60,OHCond(mS/cm),144,1.503
[*]C1=CC=C(C(C2=CC=C(OC3=C(C[N+]4=CN(C)C=C4)C=C(O[*])C=C3)C=C2)=O)C=C1,*CC*,*CC*,100,0,0,2,0,0,0,0,0,10,0,0,0,0,0,0,0,0,0,0,100,3.2,60,60,OHCond(mS/cm),120,1.506
[*]C1=CC=C(C(C2=CC=C(OC3=C(C[N+]4=CN(C)C=C4)C=C(O[*])C=C3)C=C2)=O)C=C1,*CC*,*CC*,100,0,0,2,0,0,0,0,0,10,0,0,0,0,0,0,0,0,0,0,100,3.2,60,60,OHCond(mS/cm),96,1.511
[*]C1=CC=C(C(C2=CC=C(OC3=C(C[N+]4=CN(C)C=C4)C=C(O[*])C=C3)C=C2)=O)C=C1,*CC*,*CC*,100,0,0,2,0,0,0,0,0,10,0,0,0,0,0,0,0,0,0,0,100,3.2,60,60,OHCond(mS/cm),72,1.538
[*]C1=CC=C(C(C2=CC=C(OC3=C(C[N+]4=CN(C)C=C4)C=C(O[*])C=C3)C=C2)=O)C=C1,*CC*,*CC*,100,0,0,2,0,0,0,0,0,10,0,0,0,0,0,0,0,0,0,0,100,3.2,60,60,OHCond(mS/cm),48,1.54
[*]C1=CC=C(C(C2=CC=C(OC3=C(C[N+]4=CN(C)C=C4)C=C(O[*])C=C3)C=C2)=O)C=C1,*CC*,*CC*,100,0,0,2,0,0,0,0,0,10,0,0,0,0,0,0,0,0,0,0,100,3.2,60,60,OHCond(mS/cm),24,1.544
[*]C1=CC=C(C(C2=CC=C(OC3=C(C[N+]4=CN(C)C=C4)C=C(O[*])C=C3)C=C2)=O)C=C1,*CC*,*CC*,100,0,0,2,0,0,0,0,0,10,0,0,0,0,0,0,0,0,0,0,100,3.2,60,60,OHCond(mS/cm),0,1.56
[*]C1=CC=C(C(C2=CC=C(OC3=C(C[N+]4=CN(C)C=C4)C=C(O[*])C=C3)C=C2)=O)C=C1,*CC*,*CC*,100,0,0,2,0,0,0,0,0,20,0,0,0,0,0,0,0,0,0,0,100,3.51,60,60,OHCond(mS/cm),144,1.61
[*]C1=CC=C(C(C2=CC=C(OC3=C(C[N+]4=CN(C)C=C4)C=C(O[*])C=C3)C=C2)=O)C=C1,*CC*,*CC*,100,0,0,2,0,0,0,0,0,20,0,0,0,0,0,0,0,0,0,0,100,3.51,60,60,OHCond(mS/cm),120,1.612
[*]C1=CC=C(C(C2=CC=C(OC3=C(C[N+]4=CN(C)C=C4)C=C(O[*])C=C3)C=C2)=O)C=C1,*CC*,*CC*,100,0,0,2,0,0,0,0,0,20,0,0,0,0,0,0,0,0,0,0,100,3.51,60,60,OHCond(mS/cm),96,1.612
[*]C1=CC=C(C(C2=CC=C(OC3=C(C[N+]4=CN(C)C=C4)C=C(O[*])C=C3)C=C2)=O)C=C1,*CC*,*CC*,100,0,0,2,0,0,0,0,0,20,0,0,0,0,0,0,0,0,0,0,100,3.51,60,60,OHCond(mS/cm),72,1.616
[*]C1=CC=C(C(C2=CC=C(OC3=C(C[N+]4=CN(C)C=C4)C=C(O[*])C=C3)C=C2)=O)C=C1,*CC*,*CC*,100,0,0,2,0,0,0,0,0,20,0,0,0,0,0,0,0,0,0,0,100,3.51,60,60,OHCond(mS/cm),48,1.617
[*]C1=CC=C(C(C2=CC=C(OC3=C(C[N+]4=CN(C)C=C4)C=C(O[*])C=C3)C=C2)=O)C=C1,*CC*,*CC*,100,0,0,2,0,0,0,0,0,20,0,0,0,0,0,0,0,0,0,0,100,3.51,60,60,OHCond(mS/cm),24,1.62
[*]C1=CC=C(C(C2=CC=C(OC3=C(C[N+]4=CN(C)C=C4)C=C(O[*])C=C3)C=C2)=O)C=C1,*CC*,*CC*,100,0,0,2,0,0,0,0,0,20,0,0,0,0,0,0,0,0,0,0,100,3.51,60,60,OHCond(mS/cm),0,1.645
