Repository: Ramprasad-Group/polyVERSE

The data has been made available along with the following paper:

Schertzer, William; Al Otmi, Mohammed; Sampath, Janani; Lively, Ryan; Ramprasad, Rampid, "AI-Assisted Physics-Informed Predictions of Degradation Behavior of Polymeric Anion Exchange Membranes", The Journal of Physical Chemistry, Part B: Biophysics, Biomaterials, Liquids, Soft Matter, Section: B: Soft Matter, Fluid Interfaces, Colloids, Polymers, and Glassy Materials 

The dataset is split into two files that are joined on **DOI** + **Sample Name**:
* **aem_aging.csv**: property measurements over the course of alkaline stability tests (4,232 rows, 272 samples from 54 papers)

File: Other/Conductivity_anionic_aging/aem_aging.csv (part 10 of 10)
smiles1,smiles2,smiles3,c1,c2,c3,solvent_NaOH (M),solvent_KOH (M),additive_glutaraldehyde (wt%),additive_1-vinyl-propyltriethoxysilane-imidazolium  (wt%),additive_Polyvinylbenzyl_chloride (wt%),additive_phenyl-Silsesquioxane  (wt%),additive_Im-phenyl-Silsesquioxane  (wt%),additive_QA-Silsesquioxane  (wt%),additive_hexanedithiol  (wt%),additive_octanedithiol  (wt%),additive_PEG  (wt%),additive_PE  (wt%),additive_ZrO2  (wt%),additive_diethanediol  (wt%),additive_halloysite_nanotube  (wt%),additive_Polyvinyl_Imidazolium  (wt%),additive_PAGE  (wt%),RH (%),theor_IEC (meq/g),stability_test_temp (C),prop_test_temp (C),prop,time(h),value
[*]C1=CC=C(S(=O)(C2=CC=C(OC3=CC=C(C(C(F)(F)F)(C4=CC=C(O[*])C=C4)C(F)(F)F)C=C3)C=C2)=O)C=C1,[*]C1=CC=C(S(=O)(C2=CC=C(OC3=C(OC4=C(F)C(F)=C(OC5=C(C[N+]6=CN(C)C=C6)C=C(OC7=C(C)C=CC=C7C[N+]8=CN(C)C=C8)C=C5C[N+]9=CN(C)C=C9)C(F)=C4F)C=C([*])C=C3)C=C2)=O)C=C1,*CC*,85,15,0,0,1,0,0,0,0,0,0,0,0,0,0,0,0,0,0,0,100,0.74,80,30,OHCond(mS/cm),100,1.09
[*]C1=CC=C(S(=O)(C2=CC=C(OC3=CC=C(C(C(F)(F)F)(C4=CC=C(O[*])C=C4)C(F)(F)F)C=C3)C=C2)=O)C=C1,[*]C1=CC=C(S(=O)(C2=CC=C(OC3=C(OC4=C(F)C(F)=C(OC5=C(C[N+]6=CN(C)C=C6)C=C(OC7=C(C)C=CC=C7C[N+]8=CN(C)C=C8)C=C5C[N+]9=CN(C)C=C9)C(F)=C4F)C=C([*])C=C3)C=C2)=O)C=C1,*CC*,85,15,0,0,1,0,0,0,0,0,0,0,0,0,0,0,0,0,0,0,100,0.74,80,30,OHCond(mS/cm),80,1.101
[*]C1=CC=C(S(=O)(C2=CC=C(OC3=CC=C(C(C(F)(F)F)(C4=CC=C(O[*])C=C4)C(F)(F)F)C=C3)C=C2)=O)C=C1,[*]C1=CC=C(S(=O)(C2=CC=C(OC3=C(OC4=C(F)C(F)=C(OC5=C(C[N+]6=CN(C)C=C6)C=C(OC7=C(C)C=CC=C7C[N+]8=CN(C)C=C8)C=C5C[N+]9=CN(C)C=C9)C(F)=C4F)C=C([*])C=C3)C=C2)=O)C=C1,*CC*,85,15,0,0,1,0,0,0,0,0,0,0,0,0,0,0,0,0,0,0,100,0.74,80,30,OHCond(mS/cm),52,1.141
[*]C1=CC=C(S(=O)(C2=CC=C(OC3=CC=C(C(C(F)(F)F)(C4=CC=C(O[*])C=C4)C(F)(F)F)C=C3)C=C2)=O)C=C1,[*]C1=CC=C(S(=O)(C2=CC=C(OC3=C(OC4=C(F)C(F)=C(OC5=C(C[N+]6=CN(C)C=C6)C=C(OC7=C(C)C=CC=C7C[N+]8=CN(C)C=C8)C=C5C[N+]9=CN(C)C=C9)C(F)=C4F)C=C([*])C=C3)C=C2)=O)C=C1,*CC*,85,15,0,0,1,0,0,0,0,0,0,0,0,0,0,0,0,0,0,0,100,0.74,80,30,OHCond(mS/cm),32,1.184
[*]C1=CC=C(S(=O)(C2=CC=C(OC3=CC=C(C(C(F)(F)F)(C4=CC=C(O[*])C=C4)C(F)(F)F)C=C3)C=C2)=O)C=C1,[*]C1=CC=C(S(=O)(C2=CC=C(OC3=C(OC4=C(F)C(F)=C(OC5=C(C[N+]6=CN(C)C=C6)C=C(OC7=C(C)C=CC=C7C[N+]8=CN(C)C=C8)C=C5C[N+]9=CN(C)C=C9)C(F)=C4F)C=C([*])C=C3)C=C2)=O)C=C1,*CC*,85,15,0,0,1,0,0,0,0,0,0,0,0,0,0,0,0,0,0,0,100,0.74,80,30,OHCond(mS/cm),16,1.286
[*]C1=CC=C(S(=O)(C2=CC=C(OC3=CC=C(C(C(F)(F)F)(C4=CC=C(O[*])C=C4)C(F)(F)F)C=C3)C=C2)=O)C=C1,[*]C1=CC=C(S(=O)(C2=CC=C(OC3=C(OC4=C(F)C(F)=C(OC5=C(C[N+]6=CN(C)C=C6)C=C(OC7=C(C)C=CC=C7C[N+]8=CN(C)C=C8)C=C5C[N+]9=CN(C)C=C9)C(F)=C4F)C=C([*])C=C3)C=C2)=O)C=C1,*CC*,85,15,0,0,1,0,0,0,0,0,0,0,0,0,0,0,0,0,0,0,100,0.74,80,30,OHCond(mS/cm),8,1.37
[*]C1=CC=C(S(=O)(C2=CC=C(OC3=CC=C(C(C(F)(F)F)(C4=CC=C(O[*])C=C4)C(F)(F)F)C=C3)C=C2)=O)C=C1,[*]C1=CC=C(S(=O)(C2=CC=C(OC3=C(OC4=C(F)C(F)=C(OC5=C(C[N+]6=CN(C)C=C6)C=C(OC7=C(C)C=CC=C7C[N+]8=CN(C)C=C8)C=C5C[N+]9=CN(C)C=C9)C(F)=C4F)C=C([*])C=C3)C=C2)=O)C=C1,*CC*,85,15,0,0,1,0,0,0,0,0,0,0,0,0,0,0,0,0,0,0,100,0.74,80,30,OHCond(mS/cm),0,1.488
[*]C1=CC=CC(C(F)(F)C(F)(F)C(F)(F)C(C)(C)C(F)(F)C(F)(F)C2=CC=CC([*])=C2)=C1,C[N+](C)(C)Cc1c(*)cccc1*,C[N+](C)(Cc1c([*])ccc([*])c1)C,51.5,21.2,27.3,0,1,0,0,0,0,0,0,0,0,0,0,0,0,0,0,0,100,1.61,60,40,OHCond(mS/cm),976,-0.114
[*]C1=CC=CC(C(F)(F)C(F)(F)C(F)(F)C(C)(C)C(F)(F)C(F)(F)C2=CC=CC([*])=C2)=C1,C[N+](C)(C)Cc1c(*)cccc1*,C[N+](C)(Cc1c([*])ccc([*])c1)C,51.5,21.2,27.3,0,1,0,0,0,0,0,0,0,0,0,0,0,0,0,0,0,100,1.61,60,40,OHCond(mS/cm),676,0.548
[*]C1=CC=CC(C(F)(F)C(F)(F)C(F)(F)C(C)(C)C(F)(F)C(F)(F)C2=CC=CC([*])=C2)=C1,C[N+](C)(C)Cc1c(*)cccc1*,C[N+](C)(Cc1c([*])ccc([*])c1)C,51.5,21.2,27.3,0,1,0,0,0,0,0,0,0,0,0,0,0,0,0,0,0,100,1.61,60,40,OHCond(mS/cm),376,0.785
[*]C1=CC=CC(C(F)(F)C(F)(F)C(F)(F)C(C)(C)C(F)(F)C(F)(F)C2=CC=CC([*])=C2)=C1,C[N+](C)(C)Cc1c(*)cccc1*,C[N+](C)(Cc1c([*])ccc([*])c1)C,51.5,21.2,27.3,0,1,0,0,0,0,0,0,0,0,0,0,0,0,0,0,0,100,1.61,60,40,OHCond(mS/cm),476,1.103
[*]C1=CC=CC(C(F)(F)C(F)(F)C(F)(F)C(C)(C)C(F)(F)C(F)(F)C2=CC=CC([*])=C2)=C1,C[N+](C)(C)Cc1c(*)cccc1*,C[N+](C)(Cc1c([*])ccc([*])c1)C,51.5,21.2,27.3,0,1,0,0,0,0,0,0,0,0,0,0,0,0,0,0,0,100,1.61,60,40,OHCond(mS/cm),276,1.594
[*]C1=CC=CC(C(F)(F)C(F)(F)C(F)(F)C(C)(C)C(F)(F)C(F)(F)C2=CC=CC([*])=C2)=C1,C[N+](C)(C)Cc1c(*)cccc1*,C[N+](C)(Cc1c([*])ccc([*])c1)C,51.5,21.2,27.3,0,1,0,0,0,0,0,0,0,0,0,0,0,0,0,0,0,100,1.61,60,40,OHCond(mS/cm),76,1.608
[*]C1=CC=CC(C(F)(F)C(F)(F)C(F)(F)C(C)(C)C(F)(F)C(F)(F)C2=CC=CC([*])=C2)=C1,C[N+](C)(C)Cc1c(*)cccc1*,C[N+](C)(Cc1c([*])ccc([*])c1)C,51.5,21.2,27.3,0,1,0,0,0,0,0,0,0,0,0,0,0,0,0,0,0,100,1.61,60,40,OHCond(mS/cm),176,1.669
[*]C1=CC=CC(C(F)(F)C(F)(F)C(F)(F)C(C)(C)C(F)(F)C(F)(F)C2=CC=CC([*])=C2)=C1,C[N+](C)(C)Cc1c(*)cccc1*,C[N+](C)(Cc1c([*])ccc([*])c1)C,51.5,21.2,27.3,0,1,0,0,0,0,0,0,0,0,0,0,0,0,0,0,0,100,1.61,60,40,OHCond(mS/cm),0,1.792
[*]C1=CC=CC(C(F)(F)C(F)(F)C(F)(F)C(C)(C)C(F)(F)C(F)(F)C2=CC=CC([*])=C2)=C1,C[N+](C)(C)Cc1c(*)cccc1*,C[N+](C)(Cc1c([*])ccc([*])c1)C,51.5,21.2,27.3,0,1,0,0,0,0,0,0,0,0,0,0,0,0,0,0,0,100,1.61,80,40,OHCond(mS/cm),476,-0.081
[*]C1=CC=CC(C(F)(F)C(F)(F)C(F)(F)C(C)(C)C(F)(F)C(F)(F)C2=CC=CC([*])=C2)=C1,C[N+](C)(C)Cc1c(*)cccc1*,C[N+](C)(Cc1c([*])ccc([*])c1)C,51.5,21.2,27.3,0,1,0,0,0,0,0,0,0,0,0,0,0,0,0,0,0,100,1.61,80,40,OHCond(mS/cm),276,0.246
[*]C1=CC=CC(C(F)(F)C(F)(F)C(F)(F)C(C)(C)C(F)(F)C(F)(F)C2=CC=CC([*])=C2)=C1,C[N+](C)(C)Cc1c(*)cccc1*,C[N+](C)(Cc1c([*])ccc([*])c1)C,51.5,21.2,27.3,0,1,0,0,0,0,0,0,0,0,0,0,0,0,0,0,0,100,1.61,80,40,OHCond(mS/cm),376,0.364
[*]C1=CC=CC(C(F)(F)C(F)(F)C(F)(F)C(C)(C)C(F)(F)C(F)(F)C2=CC=CC([*])=C2)=C1,C[N+](C)(C)Cc1c(*)cccc1*,C[N+](C)(Cc1c([*])ccc([*])c1)C,51.5,21.2,27.3,0,1,0,0,0,0,0,0,0,0,0,0,0,0,0,0,0,100,1.61,80,40,OHCond(mS/cm),176,0.649
[*]C1=CC=CC(C(F)(F)C(F)(F)C(F)(F)C(C)(C)C(F)(F)C(F)(F)C2=CC=CC([*])=C2)=C1,C[N+](C)(C)Cc1c(*)cccc1*,C[N+](C)(Cc1c([*])ccc([*])c1)C,51.5,21.2,27.3,0,1,0,0,0,0,0,0,0,0,0,0,0,0,0,0,0,100,1.61,80,40,OHCond(mS/cm),76,1.098
[*]C1=CC=CC(C(F)(F)C(F)(F)C(F)(F)C(C)(C)C(F)(F)C(F)(F)C2=CC=CC([*])=C2)=C1,C[N+](C)(C)Cc1c(*)cccc1*,C[N+](C)(Cc1c([*])ccc([*])c1)C,51.5,21.2,27.3,0,1,0,0,0,0,0,0,0,0,0,0,0,0,0,0,0,100,1.61,80,40,OHCond(mS/cm),0,1.269
[*]CC(C)[*],[*]CC(CCCCCCCCC[N+](C)(C)C)[*],*CC*,80,20,0,5,0,0,0,0,0,0,0,0,0,0,0,0,0,0,0,0,100,2.63,80,80,OHCond(mS/cm),698,1.176
[*]CC(C)[*],[*]CC(CCCCCCCCC[N+](C)(C)C)[*],*CC*,80,20,0,5,0,0,0,0,0,0,0,0,0,0,0,0,0,0,0,0,100,2.63,80,80,OHCond(mS/cm),598,1.176
[*]CC(C)[*],[*]CC(CCCCCCCCC[N+](C)(C)C)[*],*CC*,80,20,0,5,0,0,0,0,0,0,0,0,0,0,0,0,0,0,0,0,100,2.63,80,80,OHCond(mS/cm),498,1.177
[*]CC(C)[*],[*]CC(CCCCCCCCC[N+](C)(C)C)[*],*CC*,80,20,0,5,0,0,0,0,0,0,0,0,0,0,0,0,0,0,0,0,100,2.63,80,80,OHCond(mS/cm),418,1.178
[*]CC(C)[*],[*]CC(CCCCCCCCC[N+](C)(C)C)[*],*CC*,80,20,0,5,0,0,0,0,0,0,0,0,0,0,0,0,0,0,0,0,100,2.63,80,80,OHCond(mS/cm),348,1.18
[*]CC(C)[*],[*]CC(CCCCCCCCC[N+](C)(C)C)[*],*CC*,80,20,0,5,0,0,0,0,0,0,0,0,0,0,0,0,0,0,0,0,100,2.63,80,80,OHCond(mS/cm),278,1.184
[*]CC(C)[*],[*]CC(CCCCCCCCC[N+](C)(C)C)[*],*CC*,80,20,0,5,0,0,0,0,0,0,0,0,0,0,0,0,0,0,0,0,100,2.63,80,80,OHCond(mS/cm),208,1.188
[*]CC(C)[*],[*]CC(CCCCCCCCC[N+](C)(C)C)[*],*CC*,80,20,0,5,0,0,0,0,0,0,0,0,0,0,0,0,0,0,0,0,100,2.63,80,80,OHCond(mS/cm),138,1.193
[*]CC(C)[*],[*]CC(CCCCCCCCC[N+](C)(C)C)[*],*CC*,80,20,0,5,0,0,0,0,0,0,0,0,0,0,0,0,0,0,0,0,100,2.63,80,80,OHCond(mS/cm),118,1.198
[*]CC(C)[*],[*]CC(CCCCCCCCC[N+](C)(C)C)[*],*CC*,80,20,0,5,0,0,0,0,0,0,0,0,0,0,0,0,0,0,0,0,100,2.63,80,80,OHCond(mS/cm),98,1.204
[*]CC(C)[*],[*]CC(CCCCCCCCC[N+](C)(C)C)[*],*CC*,80,20,0,5,0,0,0,0,0,0,0,0,0,0,0,0,0,0,0,0,100,2.63,80,80,OHCond(mS/cm),88,1.208
[*]CC(C)[*],[*]CC(CCCCCCCCC[N+](C)(C)C)[*],*CC*,80,20,0,5,0,0,0,0,0,0,0,0,0,0,0,0,0,0,0,0,100,2.63,80,80,OHCond(mS/cm),78,1.211
[*]CC(C)[*],[*]CC(CCCCCCCCC[N+](C)(C)C)[*],*CC*,80,20,0,5,0,0,0,0,0,0,0,0,0,0,0,0,0,0,0,0,100,2.63,80,80,OHCond(mS/cm),68,1.215
[*]CC(C)[*],[*]CC(CCCCCCCCC[N+](C)(C)C)[*],*CC*,80,20,0,5,0,0,0,0,0,0,0,0,0,0,0,0,0,0,0,0,100,2.63,80,80,OHCond(mS/cm),58,1.218
[*]CC(C)[*],[*]CC(CCCCCCCCC[N+](C)(C)C)[*],*CC*,80,20,0,5,0,0,0,0,0,0,0,0,0,0,0,0,0,0,0,0,100,2.63,80,80,OHCond(mS/cm),48,1.222
[*]CC(C)[*],[*]CC(CCCCCCCCC[N+](C)(C)C)[*],*CC*,80,20,0,5,0,0,0,0,0,0,0,0,0,0,0,0,0,0,0,0,100,2.63,80,80,OHCond(mS/cm),38,1.226
[*]CC(C)[*],[*]CC(CCCCCCCCC[N+](C)(C)C)[*],*CC*,80,20,0,5,0,0,0,0,0,0,0,0,0,0,0,0,0,0,0,0,100,2.63,80,80,OHCond(mS/cm),28,1.23
[*]CC(C)[*],[*]CC(CCCCCCCCC[N+](C)(C)C)[*],*CC*,80,20,0,5,0,0,0,0,0,0,0,0,0,0,0,0,0,0,0,0,100,2.63,80,80,OHCond(mS/cm),18,1.233
[*]CC(C)[*],[*]CC(CCCCCCCCC[N+](C)(C)C)[*],*CC*,80,20,0,5,0,0,0,0,0,0,0,0,0,0,0,0,0,0,0,0,100,2.63,80,80,OHCond(mS/cm),8,1.237
[*]CC(C)[*],[*]CC(CCCCCCCCC[N+](C)(C)C)[*],*CC*,80,20,0,5,0,0,0,0,0,0,0,0,0,0,0,0,0,0,0,0,100,2.63,80,80,OHCond(mS/cm),0,1.241
[*]CC(C)[*],[*]CC(CCCCCCCCC[N+](C)(C)C)[*],*CC*,80,20,0,10,0,0,0,0,0,0,0,0,0,0,0,0,0,0,0,0,100,2.63,80,80,OHCond(mS/cm),699,1.157
[*]CC(C)[*],[*]CC(CCCCCCCCC[N+](C)(C)C)[*],*CC*,80,20,0,10,0,0,0,0,0,0,0,0,0,0,0,0,0,0,0,0,100,2.63,80,80,OHCond(mS/cm),599,1.159
[*]CC(C)[*],[*]CC(CCCCCCCCC[N+](C)(C)C)[*],*CC*,80,20,0,10,0,0,0,0,0,0,0,0,0,0,0,0,0,0,0,0,100,2.63,80,80,OHCond(mS/cm),499,1.16
[*]CC(C)[*],[*]CC(CCCCCCCCC[N+](C)(C)C)[*],*CC*,80,20,0,10,0,0,0,0,0,0,0,0,0,0,0,0,0,0,0,0,100,2.63,80,80,OHCond(mS/cm),419,1.162
[*]CC(C)[*],[*]CC(CCCCCCCCC[N+](C)(C)C)[*],*CC*,80,20,0,10,0,0,0,0,0,0,0,0,0,0,0,0,0,0,0,0,100,2.63,80,80,OHCond(mS/cm),349,1.165
[*]CC(C)[*],[*]CC(CCCCCCCCC[N+](C)(C)C)[*],*CC*,80,20,0,10,0,0,0,0,0,0,0,0,0,0,0,0,0,0,0,0,100,2.63,80,80,OHCond(mS/cm),279,1.169
[*]CC(C)[*],[*]CC(CCCCCCCCC[N+](C)(C)C)[*],*CC*,80,20,0,10,0,0,0,0,0,0,0,0,0,0,0,0,0,0,0,0,100,2.63,80,80,OHCond(mS/cm),209,1.173
[*]CC(C)[*],[*]CC(CCCCCCCCC[N+](C)(C)C)[*],*CC*,80,20,0,10,0,0,0,0,0,0,0,0,0,0,0,0,0,0,0,0,100,2.63,80,80,OHCond(mS/cm),139,1.177
[*]CC(C)[*],[*]CC(CCCCCCCCC[N+](C)(C)C)[*],*CC*,80,20,0,10,0,0,0,0,0,0,0,0,0,0,0,0,0,0,0,0,100,2.63,80,80,OHCond(mS/cm),119,1.181
[*]CC(C)[*],[*]CC(CCCCCCCCC[N+](C)(C)C)[*],*CC*,80,20,0,10,0,0,0,0,0,0,0,0,0,0,0,0,0,0,0,0,100,2.63,80,80,OHCond(mS/cm),99,1.188
[*]CC(C)[*],[*]CC(CCCCCCCCC[N+](C)(C)C)[*],*CC*,80,20,0,10,0,0,0,0,0,0,0,0,0,0,0,0,0,0,0,0,100,2.63,80,80,OHCond(mS/cm),89,1.193
[*]CC(C)[*],[*]CC(CCCCCCCCC[N+](C)(C)C)[*],*CC*,80,20,0,10,0,0,0,0,0,0,0,0,0,0,0,0,0,0,0,0,100,2.63,80,80,OHCond(mS/cm),79,1.199
[*]CC(C)[*],[*]CC(CCCCCCCCC[N+](C)(C)C)[*],*CC*,80,20,0,10,0,0,0,0,0,0,0,0,0,0,0,0,0,0,0,0,100,2.63,80,80,OHCond(mS/cm),69,1.203
[*]CC(C)[*],[*]CC(CCCCCCCCC[N+](C)(C)C)[*],*CC*,80,20,0,10,0,0,0,0,0,0,0,0,0,0,0,0,0,0,0,0,100,2.63,80,80,OHCond(mS/cm),59,1.21
[*]CC(C)[*],[*]CC(CCCCCCCCC[N+](C)(C)C)[*],*CC*,80,20,0,10,0,0,0,0,0,0,0,0,0,0,0,0,0,0,0,0,100,2.63,80,80,OHCond(mS/cm),48,1.215
[*]CC(C)[*],[*]CC(CCCCCCCCC[N+](C)(C)C)[*],*CC*,80,20,0,10,0,0,0,0,0,0,0,0,0,0,0,0,0,0,0,0,100,2.63,80,80,OHCond(mS/cm),39,1.22
[*]CC(C)[*],[*]CC(CCCCCCCCC[N+](C)(C)C)[*],*CC*,80,20,0,10,0,0,0,0,0,0,0,0,0,0,0,0,0,0,0,0,100,2.63,80,80,OHCond(mS/cm),29,1.226
[*]CC(C)[*],[*]CC(CCCCCCCCC[N+](C)(C)C)[*],*CC*,80,20,0,10,0,0,0,0,0,0,0,0,0,0,0,0,0,0,0,0,100,2.63,80,80,OHCond(mS/cm),18,1.23
[*]CC(C)[*],[*]CC(CCCCCCCCC[N+](C)(C)C)[*],*CC*,80,20,0,10,0,0,0,0,0,0,0,0,0,0,0,0,0,0,0,0,100,2.63,80,80,OHCond(mS/cm),8,1.237
[*]CC(C)[*],[*]CC(CCCCCCCCC[N+](C)(C)C)[*],*CC*,80,20,0,10,0,0,0,0,0,0,0,0,0,0,0,0,0,0,0,0,100,2.63,80,80,OHCond(mS/cm),0,1.241
[*]CC(C)[*],[*]CC([*])CCCCCCCCC[N+](C)(C)C(C)CCCC(C)C,*CC*,80,20,0,5,0,0,0,0,0,0,0,0,0,0,0,0,0,0,0,0,100,2.09,80,80,OHCond(mS/cm),690,1.249
[*]CC(C)[*],[*]CC([*])CCCCCCCCC[N+](C)(C)C(C)CCCC(C)C,*CC*,80,20,0,5,0,0,0,0,0,0,0,0,0,0,0,0,0,0,0,0,100,2.09,80,80,OHCond(mS/cm),340,1.25
[*]CC(C)[*],[*]CC([*])CCCCCCCCC[N+](C)(C)C(C)CCCC(C)C,*CC*,80,20,0,5,0,0,0,0,0,0,0,0,0,0,0,0,0,0,0,0,100,2.09,80,80,OHCond(mS/cm),490,1.25
[*]CC(C)[*],[*]CC([*])CCCCCCCCC[N+](C)(C)C(C)CCCC(C)C,*CC*,80,20,0,5,0,0,0,0,0,0,0,0,0,0,0,0,0,0,0,0,100,2.09,80,80,OHCond(mS/cm),590,1.25
[*]CC(C)[*],[*]CC([*])CCCCCCCCC[N+](C)(C)C(C)CCCC(C)C,*CC*,80,20,0,5,0,0,0,0,0,0,0,0,0,0,0,0,0,0,0,0,100,2.09,80,80,OHCond(mS/cm),410,1.251
[*]CC(C)[*],[*]CC([*])CCCCCCCCC[N+](C)(C)C(C)CCCC(C)C,*CC*,80,20,0,5,0,0,0,0,0,0,0,0,0,0,0,0,0,0,0,0,100,2.09,80,80,OHCond(mS/cm),270,1.252
[*]CC(C)[*],[*]CC([*])CCCCCCCCC[N+](C)(C)C(C)CCCC(C)C,*CC*,80,20,0,5,0,0,0,0,0,0,0,0,0,0,0,0,0,0,0,0,100,2.09,80,80,OHCond(mS/cm),200,1.254
[*]CC(C)[*],[*]CC([*])CCCCCCCCC[N+](C)(C)C(C)CCCC(C)C,*CC*,80,20,0,5,0,0,0,0,0,0,0,0,0,0,0,0,0,0,0,0,100,2.09,80,80,OHCond(mS/cm),130,1.256
[*]CC(C)[*],[*]CC([*])CCCCCCCCC[N+](C)(C)C(C)CCCC(C)C,*CC*,80,20,0,5,0,0,0,0,0,0,0,0,0,0,0,0,0,0,0,0,100,2.09,80,80,OHCond(mS/cm),110,1.259
[*]CC(C)[*],[*]CC([*])CCCCCCCCC[N+](C)(C)C(C)CCCC(C)C,*CC*,80,20,0,5,0,0,0,0,0,0,0,0,0,0,0,0,0,0,0,0,100,2.09,80,80,OHCond(mS/cm),90,1.262
[*]CC(C)[*],[*]CC([*])CCCCCCCCC[N+](C)(C)C(C)CCCC(C)C,*CC*,80,20,0,5,0,0,0,0,0,0,0,0,0,0,0,0,0,0,0,0,100,2.09,80,80,OHCond(mS/cm),80,1.265
[*]CC(C)[*],[*]CC([*])CCCCCCCCC[N+](C)(C)C(C)CCCC(C)C,*CC*,80,20,0,5,0,0,0,0,0,0,0,0,0,0,0,0,0,0,0,0,100,2.09,80,80,OHCond(mS/cm),70,1.268
[*]CC(C)[*],[*]CC([*])CCCCCCCCC[N+](C)(C)C(C)CCCC(C)C,*CC*,80,20,0,5,0,0,0,0,0,0,0,0,0,0,0,0,0,0,0,0,100,2.09,80,80,OHCond(mS/cm),60,1.27
[*]CC(C)[*],[*]CC([*])CCCCCCCCC[N+](C)(C)C(C)CCCC(C)C,*CC*,80,20,0,5,0,0,0,0,0,0,0,0,0,0,0,0,0,0,0,0,100,2.09,80,80,OHCond(mS/cm),51,1.272
[*]CC(C)[*],[*]CC([*])CCCCCCCCC[N+](C)(C)C(C)CCCC(C)C,*CC*,80,20,0,5,0,0,0,0,0,0,0,0,0,0,0,0,0,0,0,0,100,2.09,80,80,OHCond(mS/cm),40,1.275
[*]CC(C)[*],[*]CC([*])CCCCCCCCC[N+](C)(C)C(C)CCCC(C)C,*CC*,80,20,0,5,0,0,0,0,0,0,0,0,0,0,0,0,0,0,0,0,100,2.09,80,80,OHCond(mS/cm),30,1.278
[*]CC(C)[*],[*]CC([*])CCCCCCCCC[N+](C)(C)C(C)CCCC(C)C,*CC*,80,20,0,5,0,0,0,0,0,0,0,0,0,0,0,0,0,0,0,0,100,2.09,80,80,OHCond(mS/cm),20,1.281
[*]CC(C)[*],[*]CC([*])CCCCCCCCC[N+](C)(C)C(C)CCCC(C)C,*CC*,80,20,0,5,0,0,0,0,0,0,0,0,0,0,0,0,0,0,0,0,100,2.09,80,80,OHCond(mS/cm),10,1.282
[*]CC(C)[*],[*]CC([*])CCCCCCCCC[N+](C)(C)C(C)CCCC(C)C,*CC*,80,20,0,5,0,0,0,0,0,0,0,0,0,0,0,0,0,0,0,0,100,2.09,80,80,OHCond(mS/cm),0,1.283
[*]CC(C)[*],[*]CC([*])CCCCCCCCC[N+](C)(C)C(C)CCCC(C)C,*CC*,80,20,0,10,0,0,0,0,0,0,0,0,0,0,0,0,0,0,0,0,100,2.09,80,80,OHCond(mS/cm),698,1.239
[*]CC(C)[*],[*]CC([*])CCCCCCCCC[N+](C)(C)C(C)CCCC(C)C,*CC*,80,20,0,10,0,0,0,0,0,0,0,0,0,0,0,0,0,0,0,0,100,2.09,80,80,OHCond(mS/cm),598,1.24
[*]CC(C)[*],[*]CC([*])CCCCCCCCC[N+](C)(C)C(C)CCCC(C)C,*CC*,80,20,0,10,0,0,0,0,0,0,0,0,0,0,0,0,0,0,0,0,100,2.09,80,80,OHCond(mS/cm),498,1.241
[*]CC(C)[*],[*]CC([*])CCCCCCCCC[N+](C)(C)C(C)CCCC(C)C,*CC*,80,20,0,10,0,0,0,0,0,0,0,0,0,0,0,0,0,0,0,0,100,2.09,80,80,OHCond(mS/cm),418,1.242
[*]CC(C)[*],[*]CC([*])CCCCCCCCC[N+](C)(C)C(C)CCCC(C)C,*CC*,80,20,0,10,0,0,0,0,0,0,0,0,0,0,0,0,0,0,0,0,100,2.09,80,80,OHCond(mS/cm),348,1.243
[*]CC(C)[*],[*]CC([*])CCCCCCCCC[N+](C)(C)C(C)CCCC(C)C,*CC*,80,20,0,10,0,0,0,0,0,0,0,0,0,0,0,0,0,0,0,0,100,2.09,80,80,OHCond(mS/cm),278,1.243
[*]CC(C)[*],[*]CC([*])CCCCCCCCC[N+](C)(C)C(C)CCCC(C)C,*CC*,80,20,0,10,0,0,0,0,0,0,0,0,0,0,0,0,0,0,0,0,100,2.09,80,80,OHCond(mS/cm),207,1.246
[*]CC(C)[*],[*]CC([*])CCCCCCCCC[N+](C)(C)C(C)CCCC(C)C,*CC*,80,20,0,10,0,0,0,0,0,0,0,0,0,0,0,0,0,0,0,0,100,2.09,80,80,OHCond(mS/cm),138,1.249
[*]CC(C)[*],[*]CC([*])CCCCCCCCC[N+](C)(C)C(C)CCCC(C)C,*CC*,80,20,0,10,0,0,0,0,0,0,0,0,0,0,0,0,0,0,0,0,100,2.09,80,80,OHCond(mS/cm),118,1.253
[*]CC(C)[*],[*]CC([*])CCCCCCCCC[N+](C)(C)C(C)CCCC(C)C,*CC*,80,20,0,10,0,0,0,0,0,0,0,0,0,0,0,0,0,0,0,0,100,2.09,80,80,OHCond(mS/cm),98,1.256
[*]CC(C)[*],[*]CC([*])CCCCCCCCC[N+](C)(C)C(C)CCCC(C)C,*CC*,80,20,0,10,0,0,0,0,0,0,0,0,0,0,0,0,0,0,0,0,100,2.09,80,80,OHCond(mS/cm),88,1.26
[*]CC(C)[*],[*]CC([*])CCCCCCCCC[N+](C)(C)C(C)CCCC(C)C,*CC*,80,20,0,10,0,0,0,0,0,0,0,0,0,0,0,0,0,0,0,0,100,2.09,80,80,OHCond(mS/cm),78,1.263
[*]CC(C)[*],[*]CC([*])CCCCCCCCC[N+](C)(C)C(C)CCCC(C)C,*CC*,80,20,0,10,0,0,0,0,0,0,0,0,0,0,0,0,0,0,0,0,100,2.09,80,80,OHCond(mS/cm),68,1.266
[*]CC(C)[*],[*]CC([*])CCCCCCCCC[N+](C)(C)C(C)CCCC(C)C,*CC*,80,20,0,10,0,0,0,0,0,0,0,0,0,0,0,0,0,0,0,0,100,2.09,80,80,OHCond(mS/cm),58,1.27
[*]CC(C)[*],[*]CC([*])CCCCCCCCC[N+](C)(C)C(C)CCCC(C)C,*CC*,80,20,0,10,0,0,0,0,0,0,0,0,0,0,0,0,0,0,0,0,100,2.09,80,80,OHCond(mS/cm),48,1.273
[*]CC(C)[*],[*]CC([*])CCCCCCCCC[N+](C)(C)C(C)CCCC(C)C,*CC*,80,20,0,10,0,0,0,0,0,0,0,0,0,0,0,0,0,0,0,0,100,2.09,80,80,OHCond(mS/cm),38,1.275
[*]CC(C)[*],[*]CC([*])CCCCCCCCC[N+](C)(C)C(C)CCCC(C)C,*CC*,80,20,0,10,0,0,0,0,0,0,0,0,0,0,0,0,0,0,0,0,100,2.09,80,80,OHCond(mS/cm),28,1.278
[*]CC(C)[*],[*]CC([*])CCCCCCCCC[N+](C)(C)C(C)CCCC(C)C,*CC*,80,20,0,10,0,0,0,0,0,0,0,0,0,0,0,0,0,0,0,0,100,2.09,80,80,OHCond(mS/cm),18,1.28
[*]CC(C)[*],[*]CC([*])CCCCCCCCC[N+](C)(C)C(C)CCCC(C)C,*CC*,80,20,0,10,0,0,0,0,0,0,0,0,0,0,0,0,0,0,0,0,100,2.09,80,80,OHCond(mS/cm),8,1.281
[*]CC(C)[*],[*]CC([*])CCCCCCCCC[N+](C)(C)C(C)CCCC(C)C,*CC*,80,20,0,10,0,0,0,0,0,0,0,0,0,0,0,0,0,0,0,0,100,2.09,80,80,OHCond(mS/cm),0,1.283
[*]CC(O)[*],*CC*,*CC*,100,0,0,0,4,0,0,50,0,0,0,0,0,0,0,0,0,0,50,0,100,3.17,60,25,OHCond(mS/cm),1296,1.487
[*]CC(O)[*],*CC*,*CC*,100,0,0,0,4,0,0,50,0,0,0,0,0,0,0,0,0,0,50,0,100,3.17,60,25,OHCond(mS/cm),1176,1.49
[*]CC(O)[*],*CC*,*CC*,100,0,0,0,4,0,0,50,0,0,0,0,0,0,0,0,0,0,50,0,100,3.17,60,25,OHCond(mS/cm),791,1.494
[*]CC(O)[*],*CC*,*CC*,100,0,0,0,4,0,0,50,0,0,0,0,0,0,0,0,0,0,50,0,100,3.17,60,25,OHCond(mS/cm),1054,1.495
[*]CC(O)[*],*CC*,*CC*,100,0,0,0,4,0,0,50,0,0,0,0,0,0,0,0,0,0,50,0,100,3.17,60,25,OHCond(mS/cm),623,1.5
[*]CC(O)[*],*CC*,*CC*,100,0,0,0,4,0,0,50,0,0,0,0,0,0,0,0,0,0,50,0,100,3.17,60,25,OHCond(mS/cm),479,1.509
[*]CC(O)[*],*CC*,*CC*,100,0,0,0,4,0,0,50,0,0,0,0,0,0,0,0,0,0,50,0,100,3.17,60,25,OHCond(mS/cm),383,1.533
[*]CC(O)[*],*CC*,*CC*,100,0,0,0,4,0,0,50,0,0,0,0,0,0,0,0,0,0,50,0,100,3.17,60,25,OHCond(mS/cm),216,1.549
[*]CC(O)[*],*CC*,*CC*,100,0,0,0,4,0,0,50,0,0,0,0,0,0,0,0,0,0,50,0,100,3.17,60,25,OHCond(mS/cm),288,1.549
[*]CC(O)[*],*CC*,*CC*,100,0,0,0,4,0,0,50,0,0,0,0,0,0,0,0,0,0,50,0,100,3.17,60,25,OHCond(mS/cm),96,1.578
[*]CC(O)[*],*CC*,*CC*,100,0,0,0,4,0,0,50,0,0,0,0,0,0,0,0,0,0,50,0,100,3.17,60,25,OHCond(mS/cm),48,1.592
[*]CC(O)[*],*CC*,*CC*,100,0,0,0,4,0,0,50,0,0,0,0,0,0,0,0,0,0,50,0,100,3.17,60,25,OHCond(mS/cm),24,1.6
[*]CC(O)[*],*CC*,*CC*,100,0,0,0,4,0,0,50,0,0,0,0,0,0,0,0,0,0,50,0,100,3.17,60,25,OHCond(mS/cm),0,1.614
[*]OC1=CC=C(C(C2=CC=C(OC3=CC=C(C(C4=CC=C(C(C5=CC=C([*])C=C5)=O)C=C4)=O)C=C3)C(C)=C2)(C6=CC=C(C)C=C6)C7=CC=C(C[N+](C)(C)C)C=C7)C=C1C[N+](C)(C)C,[*]OC1=CC=C(C(C2=CC=C(OC3=CC=C(C(C4=CC=C(C(C5=CC=C([*])C=C5)=O)C=C4)=O)C=C3)C(C)=C2)(C6=CC=C(C)C=C6)C7=CC=C(C)C=C7)C=C1C,*CC*,42,58,0,1,0,0,0,0,0,0,0,0,0,0,0,0,0,0,0,0,100,1.14,60,60,OHCond(mS/cm),170,1.127
[*]OC1=CC=C(C(C2=CC=C(OC3=CC=C(C(C4=CC=C(C(C5=CC=C([*])C=C5)=O)C=C4)=O)C=C3)C(C)=C2)(C6=CC=C(C)C=C6)C7=CC=C(C[N+](C)(C)C)C=C7)C=C1C[N+](C)(C)C,[*]OC1=CC=C(C(C2=CC=C(OC3=CC=C(C(C4=CC=C(C(C5=CC=C([*])C=C5)=O)C=C4)=O)C=C3)C(C)=C2)(C6=CC=C(C)C=C6)C7=CC=C(C)C=C7)C=C1C,*CC*,42,58,0,1,0,0,0,0,0,0,0,0,0,0,0,0,0,0,0,0,100,1.14,60,60,OHCond(mS/cm),0,1.19
[*]OC1=CC=C(C(C2=CC=C(OC3=CC=C(C(C4=CC=C([*])C=C4)=O)C=C3)C(C)=C2)(C5=CC=C(C)C=C5)C6=CC=C(C[N+](C)(C)C)C=C6)C=C1C[N+](C)(C)C,[*]OC1=CC=C(C(C2=CC=C(OC3=CC=C(C(C4=CC=C(C(C5=CC=C([*])C=C5)=O)C=C4)=O)C=C3)C(C)=C2)(C6=CC=C(C)C=C6)C7=CC=C(C)C=C7)C=C1C,*CC*,11,89,0,1,0,0,0,0,0,0,0,0,0,0,0,0,0,0,0,0,100,0.32,60,60,OHCond(mS/cm),170,1.233
[*]OC1=CC=C(C(C2=CC=C(OC3=CC=C(C(C4=CC=C([*])C=C4)=O)C=C3)C(C)=C2)(C5=CC=C(C)C=C5)C6=CC=C(C[N+](C)(C)C)C=C6)C=C1C[N+](C)(C)C,[*]OC1=CC=C(C(C2=CC=C(OC3=CC=C(C(C4=CC=C(C(C5=CC=C([*])C=C5)=O)C=C4)=O)C=C3)C(C)=C2)(C6=CC=C(C)C=C6)C7=CC=C(C)C=C7)C=C1C,*CC*,11,89,0,1,0,0,0,0,0,0,0,0,0,0,0,0,0,0,0,0,100,0.32,60,60,OHCond(mS/cm),0,1.276
[*]OC1=CC=C(C(C2=CC=C(OC3=CC=C(S(C4=CC=C([*])C=C4)(=O)=O)C=C3)C(C)=C2)(C5=CC=C(C)C=C5)C6=CC=C(C[N+](C)(C)C)C=C6)C=C1C[N+](C)(C)C,[*]OC1=CC=C(C(C2=CC=C(OC3=CC=C(C(C4=CC=C([*])C=C4)=O)C=C3)C(C)=C2)(C5=CC=C(C)C=C5)C6=CC=C(C)C=C6)C=C1C,*CC*,46,54,0,1,0,0,0,0,0,0,0,0,0,0,0,0,0,0,0,0,100,1.4,60,60,OHCond(mS/cm),170,1.572
[*]OC1=CC=C(C(C2=CC=C(OC3=CC=C(S(C4=CC=C([*])C=C4)(=O)=O)C=C3)C(C)=C2)(C5=CC=C(C)C=C5)C6=CC=C(C[N+](C)(C)C)C=C6)C=C1C[N+](C)(C)C,[*]OC1=CC=C(C(C2=CC=C(OC3=CC=C(C(C4=CC=C([*])C=C4)=O)C=C3)C(C)=C2)(C5=CC=C(C)C=C5)C6=CC=C(C)C=C6)C=C1C,*CC*,46,54,0,1,0,0,0,0,0,0,0,0,0,0,0,0,0,0,0,0,100,1.4,60,60,OHCond(mS/cm),0,1.659
[*]OC1=CC=C(C(C2=CC=C(OC3=CC=C(S(C4=CC=C([*])C=C4)(=O)=O)C=C3)C(C)=C2)(C5=CC=C(C)C=C5)C6=CC=C(C[N+](C)(C)C)C=C6)C=C1C[N+](C)(C)C,[*]OC1=CC=C(C(C2=CC=C(OC3=CC=C(C(C4=CC=C([*])C=C4)=O)C=C3)C(C)=C2)(C5=CC=C(C)C=C5)C6=CC=C(C)C=C6)C=C1C,*CC*,83,17,0,1,0,0,0,0,0,0,0,0,0,0,0,0,0,0,0,0,100,2.33,60,60,OHCond(mS/cm),170,0.863
[*]OC1=CC=C(C(C2=CC=C(OC3=CC=C(S(C4=CC=C([*])C=C4)(=O)=O)C=C3)C(C)=C2)(C5=CC=C(C)C=C5)C6=CC=C(C[N+](C)(C)C)C=C6)C=C1C[N+](C)(C)C,[*]OC1=CC=C(C(C2=CC=C(OC3=CC=C(C(C4=CC=C([*])C=C4)=O)C=C3)C(C)=C2)(C5=CC=C(C)C=C5)C6=CC=C(C)C=C6)C=C1C,*CC*,83,17,0,1,0,0,0,0,0,0,0,0,0,0,0,0,0,0,0,0,100,2.33,60,60,OHCond(mS/cm),0,0.908
[*]OC1=CC=C(C(C2=CC=C(OC3=CC=C(S(C4=CC=C([*])C=C4)(=O)=O)C=C3)C(C)=C2)(C5=CC=C(C)C=C5)C6=CC=C(C[N+](C)(C)C)C=C6)C=C1C[N+](C)(C)C,[*]OC1=CC=C(C(C2=CC=C(OC3=CC=C(S(C4=CC=C([*])C=C4)(=O)=O)C=C3)C(C)=C2)(C5=CC=C(C)C=C5)C6=CC=C(C)C=C6)C=C1C,*CC*,30,70,0,1,0,0,0,0,0,0,0,0,0,0,0,0,0,0,0,0,100,0.91,60,60,OHCond(mS/cm),170,1.524
[*]OC1=CC=C(C(C2=CC=C(OC3=CC=C(S(C4=CC=C([*])C=C4)(=O)=O)C=C3)C(C)=C2)(C5=CC=C(C)C=C5)C6=CC=C(C[N+](C)(C)C)C=C6)C=C1C[N+](C)(C)C,[*]OC1=CC=C(C(C2=CC=C(OC3=CC=C(S(C4=CC=C([*])C=C4)(=O)=O)C=C3)C(C)=C2)(C5=CC=C(C)C=C5)C6=CC=C(C)C=C6)C=C1C,*CC*,30,70,0,1,0,0,0,0,0,0,0,0,0,0,0,0,0,0,0,0,100,0.91,60,60,OHCond(mS/cm),0,1.582
[*]OCC1C(CO)OC(OC2C(CO)OC([*])C(N)C2O)C(N)C1O,*CC*,*CC*,100,0,0,0,1,0,0,0,0,0,0,0,0,0,0,0,0,0,0,0,100,0,80,80,OHCond(mS/cm),240,0.872
[*]OCC1C(CO)OC(OC2C(CO)OC([*])C(N)C2O)C(N)C1O,*CC*,*CC*,100,0,0,0,1,0,0,0,0,0,0,0,0,0,0,0,0,0,0,0,100,0,80,80,OHCond(mS/cm),216,0.872
[*]OCC1C(CO)OC(OC2C(CO)OC([*])C(N)C2O)C(N)C1O,*CC*,*CC*,100,0,0,0,1,0,0,0,0,0,0,0,0,0,0,0,0,0,0,0,100,0,80,80,OHCond(mS/cm),192,0.875
[*]OCC1C(CO)OC(OC2C(CO)OC([*])C(N)C2O)C(N)C1O,*CC*,*CC*,100,0,0,0,1,0,0,0,0,0,0,0,0,0,0,0,0,0,0,0,100,0,80,80,OHCond(mS/cm),168,0.876
[*]OCC1C(CO)OC(OC2C(CO)OC([*])C(N)C2O)C(N)C1O,*CC*,*CC*,100,0,0,0,1,0,0,0,0,0,0,0,0,0,0,0,0,0,0,0,100,0,80,80,OHCond(mS/cm),144,0.877
[*]OCC1C(CO)OC(OC2C(CO)OC([*])C(N)C2O)C(N)C1O,*CC*,*CC*,100,0,0,0,1,0,0,0,0,0,0,0,0,0,0,0,0,0,0,0,100,0,80,80,OHCond(mS/cm),120,0.88
[*]OCC1C(CO)OC(OC2C(CO)OC([*])C(N)C2O)C(N)C1O,*CC*,*CC*,100,0,0,0,1,0,0,0,0,0,0,0,0,0,0,0,0,0,0,0,100,0,80,80,OHCond(mS/cm),48,0.881
[*]OCC1C(CO)OC(OC2C(CO)OC([*])C(N)C2O)C(N)C1O,*CC*,*CC*,100,0,0,0,1,0,0,0,0,0,0,0,0,0,0,0,0,0,0,0,100,0,80,80,OHCond(mS/cm),96,0.881
[*]OCC1C(CO)OC(OC2C(CO)OC([*])C(N)C2O)C(N)C1O,*CC*,*CC*,100,0,0,0,1,0,0,0,0,0,0,0,0,0,0,0,0,0,0,0,100,0,80,80,OHCond(mS/cm),72,0.885
[*]OCC1C(CO)OC(OC2C(CO)OC([*])C(N)C2O)C(N)C1O,*CC*,*CC*,100,0,0,0,1,0,0,0,0,0,0,0,0,0,0,0,0,0,0,0,100,0,80,80,OHCond(mS/cm),24,0.886
[*]OCC1C(CO)OC(OC2C(CO)OC([*])C(N)C2O)C(N)C1O,*CC*,*CC*,100,0,0,0,1,0,0,0,0,0,0,0,0,0,0,0,0,0,0,0,100,0,80,80,OHCond(mS/cm),0,0.892
[*]OCC1C(CO)OC(OC2C(CO)OC([*])C(N)C2O)C(N)C1O,*CC*,*CC*,100,0,0,0,1,0,0,0,0,0,0,0,0,0,0,0,0,3.93,0,0,100,0.33,80,80,OHCond(mS/cm),240,1.093
[*]OCC1C(CO)OC(OC2C(CO)OC([*])C(N)C2O)C(N)C1O,*CC*,*CC*,100,0,0,0,1,0,0,0,0,0,0,0,0,0,0,0,0,3.93,0,0,100,0.33,80,80,OHCond(mS/cm),216,1.095
[*]OCC1C(CO)OC(OC2C(CO)OC([*])C(N)C2O)C(N)C1O,*CC*,*CC*,100,0,0,0,1,0,0,0,0,0,0,0,0,0,0,0,0,3.93,0,0,100,0.33,80,80,OHCond(mS/cm),192,1.099
[*]OCC1C(CO)OC(OC2C(CO)OC([*])C(N)C2O)C(N)C1O,*CC*,*CC*,100,0,0,0,1,0,0,0,0,0,0,0,0,0,0,0,0,3.93,0,0,100,0.33,80,80,OHCond(mS/cm),168,1.1
[*]OCC1C(CO)OC(OC2C(CO)OC([*])C(N)C2O)C(N)C1O,*CC*,*CC*,100,0,0,0,1,0,0,0,0,0,0,0,0,0,0,0,0,3.93,0,0,100,0.33,80,80,OHCond(mS/cm),144,1.102
[*]OCC1C(CO)OC(OC2C(CO)OC([*])C(N)C2O)C(N)C1O,*CC*,*CC*,100,0,0,0,1,0,0,0,0,0,0,0,0,0,0,0,0,3.93,0,0,100,0.33,80,80,OHCond(mS/cm),120,1.106
[*]OCC1C(CO)OC(OC2C(CO)OC([*])C(N)C2O)C(N)C1O,*CC*,*CC*,100,0,0,0,1,0,0,0,0,0,0,0,0,0,0,0,0,3.93,0,0,100,0.33,80,80,OHCond(mS/cm),72,1.108
[*]OCC1C(CO)OC(OC2C(CO)OC([*])C(N)C2O)C(N)C1O,*CC*,*CC*,100,0,0,0,1,0,0,0,0,0,0,0,0,0,0,0,0,3.93,0,0,100,0.33,80,80,OHCond(mS/cm),96,1.108
[*]OCC1C(CO)OC(OC2C(CO)OC([*])C(N)C2O)C(N)C1O,*CC*,*CC*,100,0,0,0,1,0,0,0,0,0,0,0,0,0,0,0,0,3.93,0,0,100,0.33,80,80,OHCond(mS/cm),48,1.11
[*]OCC1C(CO)OC(OC2C(CO)OC([*])C(N)C2O)C(N)C1O,*CC*,*CC*,100,0,0,0,1,0,0,0,0,0,0,0,0,0,0,0,0,3.93,0,0,100,0.33,80,80,OHCond(mS/cm),24,1.114
[*]OCC1C(CO)OC(OC2C(CO)OC([*])C(N)C2O)C(N)C1O,*CC*,*CC*,100,0,0,0,1,0,0,0,0,0,0,0,0,0,0,0,0,3.93,0,0,100,0.33,80,80,OHCond(mS/cm),0,1.117
[*]OCC1C(CO)OC(OC2C(CO)OC([*])C(N)C2O)C(N)C1O,*CC*,*CC*,100,0,0,0,1,0,0,0,0,0,0,0,0,0,0,0,0,2.985,0,0,100,0.17,80,80,OHCond(mS/cm),240,1.005
[*]OCC1C(CO)OC(OC2C(CO)OC([*])C(N)C2O)C(N)C1O,*CC*,*CC*,100,0,0,0,1,0,0,0,0,0,0,0,0,0,0,0,0,2.985,0,0,100,0.17,80,80,OHCond(mS/cm),216,1.006
[*]OCC1C(CO)OC(OC2C(CO)OC([*])C(N)C2O)C(N)C1O,*CC*,*CC*,100,0,0,0,1,0,0,0,0,0,0,0,0,0,0,0,0,2.985,0,0,100,0.17,80,80,OHCond(mS/cm),192,1.012
[*]OCC1C(CO)OC(OC2C(CO)OC([*])C(N)C2O)C(N)C1O,*CC*,*CC*,100,0,0,0,1,0,0,0,0,0,0,0,0,0,0,0,0,2.985,0,0,100,0.17,80,80,OHCond(mS/cm),168,1.014
[*]OCC1C(CO)OC(OC2C(CO)OC([*])C(N)C2O)C(N)C1O,*CC*,*CC*,100,0,0,0,1,0,0,0,0,0,0,0,0,0,0,0,0,2.985,0,0,100,0.17,80,80,OHCond(mS/cm),144,1.017
[*]OCC1C(CO)OC(OC2C(CO)OC([*])C(N)C2O)C(N)C1O,*CC*,*CC*,100,0,0,0,1,0,0,0,0,0,0,0,0,0,0,0,0,2.985,0,0,100,0.17,80,80,OHCond(mS/cm),96,1.023
[*]OCC1C(CO)OC(OC2C(CO)OC([*])C(N)C2O)C(N)C1O,*CC*,*CC*,100,0,0,0,1,0,0,0,0,0,0,0,0,0,0,0,0,2.985,0,0,100,0.17,80,80,OHCond(mS/cm),120,1.024
[*]OCC1C(CO)OC(OC2C(CO)OC([*])C(N)C2O)C(N)C1O,*CC*,*CC*,100,0,0,0,1,0,0,0,0,0,0,0,0,0,0,0,0,2.985,0,0,100,0.17,80,80,OHCond(mS/cm),24,1.025
[*]OCC1C(CO)OC(OC2C(CO)OC([*])C(N)C2O)C(N)C1O,*CC*,*CC*,100,0,0,0,1,0,0,0,0,0,0,0,0,0,0,0,0,2.985,0,0,100,0.17,80,80,OHCond(mS/cm),72,1.026
[*]OCC1C(CO)OC(OC2C(CO)OC([*])C(N)C2O)C(N)C1O,*CC*,*CC*,100,0,0,0,1,0,0,0,0,0,0,0,0,0,0,0,0,2.985,0,0,100,0.17,80,80,OHCond(mS/cm),48,1.027
[*]OCC1C(CO)OC(OC2C(CO)OC([*])C(N)C2O)C(N)C1O,*CC*,*CC*,100,0,0,0,1,0,0,0,0,0,0,0,0,0,0,0,0,2.985,0,0,100,0.17,80,80,OHCond(mS/cm),0,1.104
[*]OCC1C(CO)OC(OC2C(CO)OC([*])C(N)C2O)C(N)C1O,*CC*,*CC*,100,0,0,0,1,0,0,0,0,0,0,0,0,0,0,0,0,3.85,0,0,100,0.34,80,80,OHCond(mS/cm),240,1.036
[*]OCC1C(CO)OC(OC2C(CO)OC([*])C(N)C2O)C(N)C1O,*CC*,*CC*,100,0,0,0,1,0,0,0,0,0,0,0,0,0,0,0,0,3.85,0,0,100,0.34,80,80,OHCond(mS/cm),216,1.038
[*]OCC1C(CO)OC(OC2C(CO)OC([*])C(N)C2O)C(N)C1O,*CC*,*CC*,100,0,0,0,1,0,0,0,0,0,0,0,0,0,0,0,0,3.85,0,0,100,0.34,80,80,OHCond(mS/cm),192,1.042
[*]OCC1C(CO)OC(OC2C(CO)OC([*])C(N)C2O)C(N)C1O,*CC*,*CC*,100,0,0,0,1,0,0,0,0,0,0,0,0,0,0,0,0,3.85,0,0,100,0.34,80,80,OHCond(mS/cm),144,1.043
[*]OCC1C(CO)OC(OC2C(CO)OC([*])C(N)C2O)C(N)C1O,*CC*,*CC*,100,0,0,0,1,0,0,0,0,0,0,0,0,0,0,0,0,3.85,0,0,100,0.34,80,80,OHCond(mS/cm),168,1.043
[*]OCC1C(CO)OC(OC2C(CO)OC([*])C(N)C2O)C(N)C1O,*CC*,*CC*,100,0,0,0,1,0,0,0,0,0,0,0,0,0,0,0,0,3.85,0,0,100,0.34,80,80,OHCond(mS/cm),120,1.045
[*]OCC1C(CO)OC(OC2C(CO)OC([*])C(N)C2O)C(N)C1O,*CC*,*CC*,100,0,0,0,1,0,0,0,0,0,0,0,0,0,0,0,0,3.85,0,0,100,0.34,80,80,OHCond(mS/cm),96,1.047
[*]OCC1C(CO)OC(OC2C(CO)OC([*])C(N)C2O)C(N)C1O,*CC*,*CC*,100,0,0,0,1,0,0,0,0,0,0,0,0,0,0,0,0,3.85,0,0,100,0.34,80,80,OHCond(mS/cm),72,1.048
[*]OCC1C(CO)OC(OC2C(CO)OC([*])C(N)C2O)C(N)C1O,*CC*,*CC*,100,0,0,0,1,0,0,0,0,0,0,0,0,0,0,0,0,3.85,0,0,100,0.34,80,80,OHCond(mS/cm),48,1.05
[*]OCC1C(CO)OC(OC2C(CO)OC([*])C(N)C2O)C(N)C1O,*CC*,*CC*,100,0,0,0,1,0,0,0,0,0,0,0,0,0,0,0,0,3.85,0,0,100,0.34,80,80,OHCond(mS/cm),24,1.05
[*]OCC1C(CO)OC(OC2C(CO)OC([*])C(N)C2O)C(N)C1O,*CC*,*CC*,100,0,0,0,1,0,0,0,0,0,0,0,0,0,0,0,0,3.85,0,0,100,0.34,80,80,OHCond(mS/cm),0,1.052
[*]OCC1C(CO)OC(OC2C(CO)OC([*])C(N)C2O)C(N)C1O,*CC*,*CC*,100,0,0,0,1,0,0,0,0,0,0,0,0,0,0,0,0,5.105,0,0,100,0.21,80,80,OHCond(mS/cm),240,1.062
[*]OCC1C(CO)OC(OC2C(CO)OC([*])C(N)C2O)C(N)C1O,*CC*,*CC*,100,0,0,0,1,0,0,0,0,0,0,0,0,0,0,0,0,5.105,0,0,100,0.21,80,80,OHCond(mS/cm),216,1.064
[*]OCC1C(CO)OC(OC2C(CO)OC([*])C(N)C2O)C(N)C1O,*CC*,*CC*,100,0,0,0,1,0,0,0,0,0,0,0,0,0,0,0,0,5.105,0,0,100,0.21,80,80,OHCond(mS/cm),192,1.067
[*]OCC1C(CO)OC(OC2C(CO)OC([*])C(N)C2O)C(N)C1O,*CC*,*CC*,100,0,0,0,1,0,0,0,0,0,0,0,0,0,0,0,0,5.105,0,0,100,0.21,80,80,OHCond(mS/cm),168,1.07
[*]OCC1C(CO)OC(OC2C(CO)OC([*])C(N)C2O)C(N)C1O,*CC*,*CC*,100,0,0,0,1,0,0,0,0,0,0,0,0,0,0,0,0,5.105,0,0,100,0.21,80,80,OHCond(mS/cm),144,1.074
[*]OCC1C(CO)OC(OC2C(CO)OC([*])C(N)C2O)C(N)C1O,*CC*,*CC*,100,0,0,0,1,0,0,0,0,0,0,0,0,0,0,0,0,5.105,0,0,100,0.21,80,80,OHCond(mS/cm),120,1.074
[*]OCC1C(CO)OC(OC2C(CO)OC([*])C(N)C2O)C(N)C1O,*CC*,*CC*,100,0,0,0,1,0,0,0,0,0,0,0,0,0,0,0,0,5.105,0,0,100,0.21,80,80,OHCond(mS/cm),96,1.076
[*]OCC1C(CO)OC(OC2C(CO)OC([*])C(N)C2O)C(N)C1O,*CC*,*CC*,100,0,0,0,1,0,0,0,0,0,0,0,0,0,0,0,0,5.105,0,0,100,0.21,80,80,OHCond(mS/cm),72,1.078
[*]OCC1C(CO)OC(OC2C(CO)OC([*])C(N)C2O)C(N)C1O,*CC*,*CC*,100,0,0,0,1,0,0,0,0,0,0,0,0,0,0,0,0,5.105,0,0,100,0.21,80,80,OHCond(mS/cm),48,1.08
[*]OCC1C(CO)OC(OC2C(CO)OC([*])C(N)C2O)C(N)C1O,*CC*,*CC*,100,0,0,0,1,0,0,0,0,0,0,0,0,0,0,0,0,5.105,0,0,100,0.21,80,80,OHCond(mS/cm),24,1.08
[*]OCC1C(CO)OC(OC2C(CO)OC([*])C(N)C2O)C(N)C1O,*CC*,*CC*,100,0,0,0,1,0,0,0,0,0,0,0,0,0,0,0,0,5.105,0,0,100,0.21,80,80,OHCond(mS/cm),0,1.081
[*]Oc1ccc(S(=O)(c2ccc(Oc3cc(OCCCC[N+](C)(C)C)c([*])cc3)cc2)=O)cc1,O=S(c1ccc(O[*])cc1)(c2ccc(Oc3ccc(C(C(F)(F)F)(C(F)(F)F)c4ccc([*])cc4)cc3)cc2)=O,*CC*,50,50,0,0,1,0,0,0,0,0,0,0,0,0,0,0,0,0,0,0,100,1,60,60,OHCond(mS/cm),720,1.22
[*]Oc1ccc(S(=O)(c2ccc(Oc3cc(OCCCC[N+](C)(C)C)c([*])cc3)cc2)=O)cc1,O=S(c1ccc(O[*])cc1)(c2ccc(Oc3ccc(C(C(F)(F)F)(C(F)(F)F)c4ccc([*])cc4)cc3)cc2)=O,*CC*,50,50,0,0,1,0,0,0,0,0,0,0,0,0,0,0,0,0,0,0,100,1,60,60,OHCond(mS/cm),480,1.223
[*]Oc1ccc(S(=O)(c2ccc(Oc3cc(OCCCC[N+](C)(C)C)c([*])cc3)cc2)=O)cc1,O=S(c1ccc(O[*])cc1)(c2ccc(Oc3ccc(C(C(F)(F)F)(C(F)(F)F)c4ccc([*])cc4)cc3)cc2)=O,*CC*,50,50,0,0,1,0,0,0,0,0,0,0,0,0,0,0,0,0,0,0,100,1,60,60,OHCond(mS/cm),312,1.223
[*]Oc1ccc(S(=O)(c2ccc(Oc3cc(OCCCC[N+](C)(C)C)c([*])cc3)cc2)=O)cc1,O=S(c1ccc(O[*])cc1)(c2ccc(Oc3ccc(C(C(F)(F)F)(C(F)(F)F)c4ccc([*])cc4)cc3)cc2)=O,*CC*,50,50,0,0,1,0,0,0,0,0,0,0,0,0,0,0,0,0,0,0,100,1,60,60,OHCond(mS/cm),192,1.225
[*]Oc1ccc(S(=O)(c2ccc(Oc3cc(OCCCC[N+](C)(C)C)c([*])cc3)cc2)=O)cc1,O=S(c1ccc(O[*])cc1)(c2ccc(Oc3ccc(C(C(F)(F)F)(C(F)(F)F)c4ccc([*])cc4)cc3)cc2)=O,*CC*,50,50,0,0,1,0,0,0,0,0,0,0,0,0,0,0,0,0,0,0,100,1,60,60,OHCond(mS/cm),96,1.242
[*]Oc1ccc(S(=O)(c2ccc(Oc3cc(OCCCC[N+](C)(C)C)c([*])cc3)cc2)=O)cc1,O=S(c1ccc(O[*])cc1)(c2ccc(Oc3ccc(C(C(F)(F)F)(C(F)(F)F)c4ccc([*])cc4)cc3)cc2)=O,*CC*,50,50,0,0,1,0,0,0,0,0,0,0,0,0,0,0,0,0,0,0,100,1,60,60,OHCond(mS/cm),48,1.263
[*]Oc1ccc(S(=O)(c2ccc(Oc3cc(OCCCC[N+](C)(C)C)c([*])cc3)cc2)=O)cc1,O=S(c1ccc(O[*])cc1)(c2ccc(Oc3ccc(C(C(F)(F)F)(C(F)(F)F)c4ccc([*])cc4)cc3)cc2)=O,*CC*,50,50,0,0,1,0,0,0,0,0,0,0,0,0,0,0,0,0,0,0,100,1,60,60,OHCond(mS/cm),24,1.284
[*]Oc1ccc(S(=O)(c2ccc(Oc3cc(OCCCC[N+](C)(C)C)c([*])cc3)cc2)=O)cc1,O=S(c1ccc(O[*])cc1)(c2ccc(Oc3ccc(C(C(F)(F)F)(C(F)(F)F)c4ccc([*])cc4)cc3)cc2)=O,*CC*,50,50,0,0,1,0,0,0,0,0,0,0,0,0,0,0,0,0,0,0,100,1,60,60,OHCond(mS/cm),0,1.305
[*]Oc1ccc(S(=O)(c2ccc(Oc3cc(OCCC[N+](C)(C)C)c([*])cc3)cc2)=O)cc1,O=S(c1ccc(O[*])cc1)(c2ccc(Oc3ccc(C(C(F)(F)F)(C(F)(F)F)c4ccc([*])cc4)cc3)cc2)=O,*CC*,50,50,0,0,1,0,0,0,0,0,0,0,0,0,0,0,0,0,0,0,100,1.01,60,60,OHCond(mS/cm),720,0.693
[*]Oc1ccc(S(=O)(c2ccc(Oc3cc(OCCC[N+](C)(C)C)c([*])cc3)cc2)=O)cc1,O=S(c1ccc(O[*])cc1)(c2ccc(Oc3ccc(C(C(F)(F)F)(C(F)(F)F)c4ccc([*])cc4)cc3)cc2)=O,*CC*,50,50,0,0,1,0,0,0,0,0,0,0,0,0,0,0,0,0,0,0,100,1.01,60,60,OHCond(mS/cm),480,0.71
[*]Oc1ccc(S(=O)(c2ccc(Oc3cc(OCCC[N+](C)(C)C)c([*])cc3)cc2)=O)cc1,O=S(c1ccc(O[*])cc1)(c2ccc(Oc3ccc(C(C(F)(F)F)(C(F)(F)F)c4ccc([*])cc4)cc3)cc2)=O,*CC*,50,50,0,0,1,0,0,0,0,0,0,0,0,0,0,0,0,0,0,0,100,1.01,60,60,OHCond(mS/cm),312,0.725
[*]Oc1ccc(S(=O)(c2ccc(Oc3cc(OCCC[N+](C)(C)C)c([*])cc3)cc2)=O)cc1,O=S(c1ccc(O[*])cc1)(c2ccc(Oc3ccc(C(C(F)(F)F)(C(F)(F)F)c4ccc([*])cc4)cc3)cc2)=O,*CC*,50,50,0,0,1,0,0,0,0,0,0,0,0,0,0,0,0,0,0,0,100,1.01,60,60,OHCond(mS/cm),192,0.747
[*]Oc1ccc(S(=O)(c2ccc(Oc3cc(OCCC[N+](C)(C)C)c([*])cc3)cc2)=O)cc1,O=S(c1ccc(O[*])cc1)(c2ccc(Oc3ccc(C(C(F)(F)F)(C(F)(F)F)c4ccc([*])cc4)cc3)cc2)=O,*CC*,50,50,0,0,1,0,0,0,0,0,0,0,0,0,0,0,0,0,0,0,100,1.01,60,60,OHCond(mS/cm),96,0.803
[*]Oc1ccc(S(=O)(c2ccc(Oc3cc(OCCC[N+](C)(C)C)c([*])cc3)cc2)=O)cc1,O=S(c1ccc(O[*])cc1)(c2ccc(Oc3ccc(C(C(F)(F)F)(C(F)(F)F)c4ccc([*])cc4)cc3)cc2)=O,*CC*,50,50,0,0,1,0,0,0,0,0,0,0,0,0,0,0,0,0,0,0,100,1.01,60,60,OHCond(mS/cm),48,1.011
[*]Oc1ccc(S(=O)(c2ccc(Oc3cc(OCCC[N+](C)(C)C)c([*])cc3)cc2)=O)cc1,O=S(c1ccc(O[*])cc1)(c2ccc(Oc3ccc(C(C(F)(F)F)(C(F)(F)F)c4ccc([*])cc4)cc3)cc2)=O,*CC*,50,50,0,0,1,0,0,0,0,0,0,0,0,0,0,0,0,0,0,0,100,1.01,60,60,OHCond(mS/cm),24,1.191
[*]Oc1ccc(S(=O)(c2ccc(Oc3cc(OCCC[N+](C)(C)C)c([*])cc3)cc2)=O)cc1,O=S(c1ccc(O[*])cc1)(c2ccc(Oc3ccc(C(C(F)(F)F)(C(F)(F)F)c4ccc([*])cc4)cc3)cc2)=O,*CC*,50,50,0,0,1,0,0,0,0,0,0,0,0,0,0,0,0,0,0,0,100,1.01,60,60,OHCond(mS/cm),0,1.265
[*]Oc1ccc(S(=O)(c2ccc(Oc3ccc([*])c(OCCCCCCCCCCCC[N+](C)(C)C)c3)cc2)=O)cc1,O=S(c1ccc(O[*])cc1)(c2ccc(Oc3ccc(C(C(F)(F)F)(C(F)(F)F)c4ccc([*])cc4)cc3)cc2)=O,*CC*,50,50,0,0,1,0,0,0,0,0,0,0,0,0,0,0,0,0,0,0,100,0.9,60,60,OHCond(mS/cm),720,1.202
[*]Oc1ccc(S(=O)(c2ccc(Oc3ccc([*])c(OCCCCCCCCCCCC[N+](C)(C)C)c3)cc2)=O)cc1,O=S(c1ccc(O[*])cc1)(c2ccc(Oc3ccc(C(C(F)(F)F)(C(F)(F)F)c4ccc([*])cc4)cc3)cc2)=O,*CC*,50,50,0,0,1,0,0,0,0,0,0,0,0,0,0,0,0,0,0,0,100,0.9,60,60,OHCond(mS/cm),480,1.204
[*]Oc1ccc(S(=O)(c2ccc(Oc3ccc([*])c(OCCCCCCCCCCCC[N+](C)(C)C)c3)cc2)=O)cc1,O=S(c1ccc(O[*])cc1)(c2ccc(Oc3ccc(C(C(F)(F)F)(C(F)(F)F)c4ccc([*])cc4)cc3)cc2)=O,*CC*,50,50,0,0,1,0,0,0,0,0,0,0,0,0,0,0,0,0,0,0,100,0.9,60,60,OHCond(mS/cm),312,1.204
[*]Oc1ccc(S(=O)(c2ccc(Oc3ccc([*])c(OCCCCCCCCCCCC[N+](C)(C)C)c3)cc2)=O)cc1,O=S(c1ccc(O[*])cc1)(c2ccc(Oc3ccc(C(C(F)(F)F)(C(F)(F)F)c4ccc([*])cc4)cc3)cc2)=O,*CC*,50,50,0,0,1,0,0,0,0,0,0,0,0,0,0,0,0,0,0,0,100,0.9,60,60,OHCond(mS/cm),192,1.207
[*]Oc1ccc(S(=O)(c2ccc(Oc3ccc([*])c(OCCCCCCCCCCCC[N+](C)(C)C)c3)cc2)=O)cc1,O=S(c1ccc(O[*])cc1)(c2ccc(Oc3ccc(C(C(F)(F)F)(C(F)(F)F)c4ccc([*])cc4)cc3)cc2)=O,*CC*,50,50,0,0,1,0,0,0,0,0,0,0,0,0,0,0,0,0,0,0,100,0.9,60,60,OHCond(mS/cm),96,1.21
[*]Oc1ccc(S(=O)(c2ccc(Oc3ccc([*])c(OCCCCCCCCCCCC[N+](C)(C)C)c3)cc2)=O)cc1,O=S(c1ccc(O[*])cc1)(c2ccc(Oc3ccc(C(C(F)(F)F)(C(F)(F)F)c4ccc([*])cc4)cc3)cc2)=O,*CC*,50,50,0,0,1,0,0,0,0,0,0,0,0,0,0,0,0,0,0,0,100,0.9,60,60,OHCond(mS/cm),48,1.217
[*]Oc1ccc(S(=O)(c2ccc(Oc3ccc([*])c(OCCCCCCCCCCCC[N+](C)(C)C)c3)cc2)=O)cc1,O=S(c1ccc(O[*])cc1)(c2ccc(Oc3ccc(C(C(F)(F)F)(C(F)(F)F)c4ccc([*])cc4)cc3)cc2)=O,*CC*,50,50,0,0,1,0,0,0,0,0,0,0,0,0,0,0,0,0,0,0,100,0.9,60,60,OHCond(mS/cm),24,1.228
[*]Oc1ccc(S(=O)(c2ccc(Oc3ccc([*])c(OCCCCCCCCCCCC[N+](C)(C)C)c3)cc2)=O)cc1,O=S(c1ccc(O[*])cc1)(c2ccc(Oc3ccc(C(C(F)(F)F)(C(F)(F)F)c4ccc([*])cc4)cc3)cc2)=O,*CC*,50,50,0,0,1,0,0,0,0,0,0,0,0,0,0,0,0,0,0,0,100,0.9,60,60,OHCond(mS/cm),0,1.238
[*]Oc1ccc(S(=O)(c2ccc(Oc3ccc([*])c(OCCCCCCCC[N+](C)(C)C)c3)cc2)=O)cc1,O=S(c1ccc(O[*])cc1)(c2ccc(Oc3ccc(C(C(F)(F)F)(C(F)(F)F)c4ccc([*])cc4)cc3)cc2)=O,*CC*,50,50,0,0,1,0,0,0,0,0,0,0,0,0,0,0,0,0,0,0,100,0.94,60,60,OHCond(mS/cm),720,1.298
[*]Oc1ccc(S(=O)(c2ccc(Oc3ccc([*])c(OCCCCCCCC[N+](C)(C)C)c3)cc2)=O)cc1,O=S(c1ccc(O[*])cc1)(c2ccc(Oc3ccc(C(C(F)(F)F)(C(F)(F)F)c4ccc([*])cc4)cc3)cc2)=O,*CC*,50,50,0,0,1,0,0,0,0,0,0,0,0,0,0,0,0,0,0,0,100,0.94,60,60,OHCond(mS/cm),480,1.302
[*]Oc1ccc(S(=O)(c2ccc(Oc3ccc([*])c(OCCCCCCCC[N+](C)(C)C)c3)cc2)=O)cc1,O=S(c1ccc(O[*])cc1)(c2ccc(Oc3ccc(C(C(F)(F)F)(C(F)(F)F)c4ccc([*])cc4)cc3)cc2)=O,*CC*,50,50,0,0,1,0,0,0,0,0,0,0,0,0,0,0,0,0,0,0,100,0.94,60,60,OHCond(mS/cm),312,1.304
[*]Oc1ccc(S(=O)(c2ccc(Oc3ccc([*])c(OCCCCCCCC[N+](C)(C)C)c3)cc2)=O)cc1,O=S(c1ccc(O[*])cc1)(c2ccc(Oc3ccc(C(C(F)(F)F)(C(F)(F)F)c4ccc([*])cc4)cc3)cc2)=O,*CC*,50,50,0,0,1,0,0,0,0,0,0,0,0,0,0,0,0,0,0,0,100,0.94,60,60,OHCond(mS/cm),192,1.306
[*]Oc1ccc(S(=O)(c2ccc(Oc3ccc([*])c(OCCCCCCCC[N+](C)(C)C)c3)cc2)=O)cc1,O=S(c1ccc(O[*])cc1)(c2ccc(Oc3ccc(C(C(F)(F)F)(C(F)(F)F)c4ccc([*])cc4)cc3)cc2)=O,*CC*,50,50,0,0,1,0,0,0,0,0,0,0,0,0,0,0,0,0,0,0,100,0.94,60,60,OHCond(mS/cm),96,1.31
[*]Oc1ccc(S(=O)(c2ccc(Oc3ccc([*])c(OCCCCCCCC[N+](C)(C)C)c3)cc2)=O)cc1,O=S(c1ccc(O[*])cc1)(c2ccc(Oc3ccc(C(C(F)(F)F)(C(F)(F)F)c4ccc([*])cc4)cc3)cc2)=O,*CC*,50,50,0,0,1,0,0,0,0,0,0,0,0,0,0,0,0,0,0,0,100,0.94,60,60,OHCond(mS/cm),48,1.317
[*]Oc1ccc(S(=O)(c2ccc(Oc3ccc([*])c(OCCCCCCCC[N+](C)(C)C)c3)cc2)=O)cc1,O=S(c1ccc(O[*])cc1)(c2ccc(Oc3ccc(C(C(F)(F)F)(C(F)(F)F)c4ccc([*])cc4)cc3)cc2)=O,*CC*,50,50,0,0,1,0,0,0,0,0,0,0,0,0,0,0,0,0,0,0,100,0.94,60,60,OHCond(mS/cm),24,1.329
[*]Oc1ccc(S(=O)(c2ccc(Oc3ccc([*])c(OCCCCCCCC[N+](C)(C)C)c3)cc2)=O)cc1,O=S(c1ccc(O[*])cc1)(c2ccc(Oc3ccc(C(C(F)(F)F)(C(F)(F)F)c4ccc([*])cc4)cc3)cc2)=O,*CC*,50,50,0,0,1,0,0,0,0,0,0,0,0,0,0,0,0,0,0,0,100,0.94,60,60,OHCond(mS/cm),0,1.344
[*]Oc1ccc(S(=O)(c2ccc(Oc3ccc([*])c(OCCCCCC[N+](C)(C)C)c3)cc2)=O)cc1,O=S(c1ccc(O[*])cc1)(c2ccc(Oc3ccc(C(C(F)(F)F)(C(F)(F)F)c4ccc([*])cc4)cc3)cc2)=O,*CC*,50,50,0,0,1,0,0,0,0,0,0,0,0,0,0,0,0,0,0,0,100,0.97,60,60,OHCond(mS/cm),720,1.396
[*]Oc1ccc(S(=O)(c2ccc(Oc3ccc([*])c(OCCCCCC[N+](C)(C)C)c3)cc2)=O)cc1,O=S(c1ccc(O[*])cc1)(c2ccc(Oc3ccc(C(C(F)(F)F)(C(F)(F)F)c4ccc([*])cc4)cc3)cc2)=O,*CC*,50,50,0,0,1,0,0,0,0,0,0,0,0,0,0,0,0,0,0,0,100,0.97,60,60,OHCond(mS/cm),480,1.402
[*]Oc1ccc(S(=O)(c2ccc(Oc3ccc([*])c(OCCCCCC[N+](C)(C)C)c3)cc2)=O)cc1,O=S(c1ccc(O[*])cc1)(c2ccc(Oc3ccc(C(C(F)(F)F)(C(F)(F)F)c4ccc([*])cc4)cc3)cc2)=O,*CC*,50,50,0,0,1,0,0,0,0,0,0,0,0,0,0,0,0,0,0,0,100,0.97,60,60,OHCond(mS/cm),312,1.407
[*]Oc1ccc(S(=O)(c2ccc(Oc3ccc([*])c(OCCCCCC[N+](C)(C)C)c3)cc2)=O)cc1,O=S(c1ccc(O[*])cc1)(c2ccc(Oc3ccc(C(C(F)(F)F)(C(F)(F)F)c4ccc([*])cc4)cc3)cc2)=O,*CC*,50,50,0,0,1,0,0,0,0,0,0,0,0,0,0,0,0,0,0,0,100,0.97,60,60,OHCond(mS/cm),192,1.409
[*]Oc1ccc(S(=O)(c2ccc(Oc3ccc([*])c(OCCCCCC[N+](C)(C)C)c3)cc2)=O)cc1,O=S(c1ccc(O[*])cc1)(c2ccc(Oc3ccc(C(C(F)(F)F)(C(F)(F)F)c4ccc([*])cc4)cc3)cc2)=O,*CC*,50,50,0,0,1,0,0,0,0,0,0,0,0,0,0,0,0,0,0,0,100,0.97,60,60,OHCond(mS/cm),96,1.411
[*]Oc1ccc(S(=O)(c2ccc(Oc3ccc([*])c(OCCCCCC[N+](C)(C)C)c3)cc2)=O)cc1,O=S(c1ccc(O[*])cc1)(c2ccc(Oc3ccc(C(C(F)(F)F)(C(F)(F)F)c4ccc([*])cc4)cc3)cc2)=O,*CC*,50,50,0,0,1,0,0,0,0,0,0,0,0,0,0,0,0,0,0,0,100,0.97,60,60,OHCond(mS/cm),48,1.42
[*]Oc1ccc(S(=O)(c2ccc(Oc3ccc([*])c(OCCCCCC[N+](C)(C)C)c3)cc2)=O)cc1,O=S(c1ccc(O[*])cc1)(c2ccc(Oc3ccc(C(C(F)(F)F)(C(F)(F)F)c4ccc([*])cc4)cc3)cc2)=O,*CC*,50,50,0,0,1,0,0,0,0,0,0,0,0,0,0,0,0,0,0,0,100,0.97,60,60,OHCond(mS/cm),24,1.431
[*]Oc1ccc(S(=O)(c2ccc(Oc3ccc([*])c(OCCCCCC[N+](C)(C)C)c3)cc2)=O)cc1,O=S(c1ccc(O[*])cc1)(c2ccc(Oc3ccc(C(C(F)(F)F)(C(F)(F)F)c4ccc([*])cc4)cc3)cc2)=O,*CC*,50,50,0,0,1,0,0,0,0,0,0,0,0,0,0,0,0,0,0,0,100,0.97,60,60,OHCond(mS/cm),0,1.45
c1ccc(C(C*)*)cc1,[*]CC([*])C#N,[*]CC([*])[N+](C=C1)=CN1CCCC,17,50,33,0,2,0,0,0,0,0,0,0,0,0,0,0,0,0,0,0,100,3.51,60,30,OHCond(mS/cm),360,1.448
c1ccc(C(C*)*)cc1,[*]CC([*])C#N,[*]CC([*])[N+](C=C1)=CN1CCCC,17,50,33,0,2,0,0,0,0,0,0,0,0,0,0,0,0,0,0,0,100,3.51,60,30,OHCond(mS/cm),216,1.458
c1ccc(C(C*)*)cc1,[*]CC([*])C#N,[*]CC([*])[N+](C=C1)=CN1CCCC,17,50,33,0,2,0,0,0,0,0,0,0,0,0,0,0,0,0,0,0,100,3.51,60,30,OHCond(mS/cm),144,1.492
c1ccc(C(C*)*)cc1,[*]CC([*])C#N,[*]CC([*])[N+](C=C1)=CN1CCCC,17,50,33,0,2,0,0,0,0,0,0,0,0,0,0,0,0,0,0,0,100,3.51,60,30,OHCond(mS/cm),72,1.527
c1ccc(C(C*)*)cc1,[*]CC([*])C#N,[*]CC([*])[N+](C=C1)=CN1CCCC,17,50,33,0,2,0,0,0,0,0,0,0,0,0,0,0,0,0,0,0,100,3.51,60,30,OHCond(mS/cm),0,1.555
c1ccc(C(C*)*)cc1,[*]CC([*])C#N,[*]CC([*])[N+](C=C1)=CN1CCCC,17,50,33,0,2,0,0,0,0,0,0,0,0,0,0,0,0,0,0,0,100,3.51,80,30,OHCond(mS/cm),264,1.363
c1ccc(C(C*)*)cc1,[*]CC([*])C#N,[*]CC([*])[N+](C=C1)=CN1CCCC,17,50,33,0,2,0,0,0,0,0,0,0,0,0,0,0,0,0,0,0,100,3.51,80,30,OHCond(mS/cm),192,1.386
c1ccc(C(C*)*)cc1,[*]CC([*])C#N,[*]CC([*])[N+](C=C1)=CN1CCCC,17,50,33,0,2,0,0,0,0,0,0,0,0,0,0,0,0,0,0,0,100,3.51,80,30,OHCond(mS/cm),120,1.471
c1ccc(C(C*)*)cc1,[*]CC([*])C#N,[*]CC([*])[N+](C=C1)=CN1CCCC,17,50,33,0,2,0,0,0,0,0,0,0,0,0,0,0,0,0,0,0,100,3.51,80,30,OHCond(mS/cm),48,1.512
c1ccc(C(C*)*)cc1,[*]CC([*])C#N,[*]CC([*])[N+](C=C1)=CN1CCCC,17,50,33,0,2,0,0,0,0,0,0,0,0,0,0,0,0,0,0,0,100,3.51,80,30,OHCond(mS/cm),0,1.555
c1ccc(C(C*)*)cc1,[*]CC([*])C#N,[*]CC([*])[N+](C=C1)=CN1CCCC,17.16,51.49,31.35,0,2,0,5,0,0,0,0,0,0,0,0,0,0,0,0,0,100,3.38,60,30,OHCond(mS/cm),480,1.514
c1ccc(C(C*)*)cc1,[*]CC([*])C#N,[*]CC([*])[N+](C=C1)=CN1CCCC,17.16,51.49,31.35,0,2,0,5,0,0,0,0,0,0,0,0,0,0,0,0,0,100,3.38,60,30,OHCond(mS/cm),360,1.523
c1ccc(C(C*)*)cc1,[*]CC([*])C#N,[*]CC([*])[N+](C=C1)=CN1CCCC,17.16,51.49,31.35,0,2,0,5,0,0,0,0,0,0,0,0,0,0,0,0,0,100,3.38,60,30,OHCond(mS/cm),216,1.542
c1ccc(C(C*)*)cc1,[*]CC([*])C#N,[*]CC([*])[N+](C=C1)=CN1CCCC,17.16,51.49,31.35,0,2,0,5,0,0,0,0,0,0,0,0,0,0,0,0,0,100,3.38,60,30,OHCond(mS/cm),144,1.548
c1ccc(C(C*)*)cc1,[*]CC([*])C#N,[*]CC([*])[N+](C=C1)=CN1CCCC,17.16,51.49,31.35,0,2,0,5,0,0,0,0,0,0,0,0,0,0,0,0,0,100,3.38,60,30,OHCond(mS/cm),72,1.561
c1ccc(C(C*)*)cc1,[*]CC([*])C#N,[*]CC([*])[N+](C=C1)=CN1CCCC,17.16,51.49,31.35,0,2,0,5,0,0,0,0,0,0,0,0,0,0,0,0,0,100,3.38,60,30,OHCond(mS/cm),0,1.612
c1ccc(C(C*)*)cc1,[*]CC([*])C#N,[*]CC([*])[N+](C=C1)=CN1CCCC,17.16,51.49,31.35,0,2,0,5,0,0,0,0,0,0,0,0,0,0,0,0,0,100,3.38,80,30,OHCond(mS/cm),336,1.498
c1ccc(C(C*)*)cc1,[*]CC([*])C#N,[*]CC([*])[N+](C=C1)=CN1CCCC,17.16,51.49,31.35,0,2,0,5,0,0,0,0,0,0,0,0,0,0,0,0,0,100,3.38,80,30,OHCond(mS/cm),264,1.516
c1ccc(C(C*)*)cc1,[*]CC([*])C#N,[*]CC([*])[N+](C=C1)=CN1CCCC,17.16,51.49,31.35,0,2,0,5,0,0,0,0,0,0,0,0,0,0,0,0,0,100,3.38,80,30,OHCond(mS/cm),192,1.542
c1ccc(C(C*)*)cc1,[*]CC([*])C#N,[*]CC([*])[N+](C=C1)=CN1CCCC,17.16,51.49,31.35,0,2,0,5,0,0,0,0,0,0,0,0,0,0,0,0,0,100,3.38,80,30,OHCond(mS/cm),120,1.567
c1ccc(C(C*)*)cc1,[*]CC([*])C#N,[*]CC([*])[N+](C=C1)=CN1CCCC,17.16,51.49,31.35,0,2,0,5,0,0,0,0,0,0,0,0,0,0,0,0,0,100,3.38,80,30,OHCond(mS/cm),48,1.579
c1ccc(C(C*)*)cc1,[*]CC([*])C#N,[*]CC([*])[N+](C=C1)=CN1CCCC,17.16,51.49,31.35,0,2,0,5,0,0,0,0,0,0,0,0,0,0,0,0,0,100,3.38,80,30,OHCond(mS/cm),0,1.612
c1ccc(C(C*)*)cc1,[*]CC([*])C#N,[*]CC([*])[N+](C=C1)=CN1CCCC,17.57,52.73,29.7,0,2,0,10,0,0,0,0,0,0,0,0,0,0,0,0,0,100,3.27,60,30,OHCond(mS/cm),480,1.499
c1ccc(C(C*)*)cc1,[*]CC([*])C#N,[*]CC([*])[N+](C=C1)=CN1CCCC,17.57,52.73,29.7,0,2,0,10,0,0,0,0,0,0,0,0,0,0,0,0,0,100,3.27,60,30,OHCond(mS/cm),360,1.503
c1ccc(C(C*)*)cc1,[*]CC([*])C#N,[*]CC([*])[N+](C=C1)=CN1CCCC,17.57,52.73,29.7,0,2,0,10,0,0,0,0,0,0,0,0,0,0,0,0,0,100,3.27,60,30,OHCond(mS/cm),216,1.505
c1ccc(C(C*)*)cc1,[*]CC([*])C#N,[*]CC([*])[N+](C=C1)=CN1CCCC,17.57,52.73,29.7,0,2,0,10,0,0,0,0,0,0,0,0,0,0,0,0,0,100,3.27,60,30,OHCond(mS/cm),144,1.535
c1ccc(C(C*)*)cc1,[*]CC([*])C#N,[*]CC([*])[N+](C=C1)=CN1CCCC,17.57,52.73,29.7,0,2,0,10,0,0,0,0,0,0,0,0,0,0,0,0,0,100,3.27,60,30,OHCond(mS/cm),72,1.541
c1ccc(C(C*)*)cc1,[*]CC([*])C#N,[*]CC([*])[N+](C=C1)=CN1CCCC,17.57,52.73,29.7,0,2,0,10,0,0,0,0,0,0,0,0,0,0,0,0,0,100,3.27,60,30,OHCond(mS/cm),0,1.546
c1ccc(C(C*)*)cc1,[*]CC([*])C#N,[*]CC([*])[N+](C=C1)=CN1CCCC,17.57,52.73,29.7,0,2,0,10,0,0,0,0,0,0,0,0,0,0,0,0,0,100,3.27,80,30,OHCond(mS/cm),336,1.454
c1ccc(C(C*)*)cc1,[*]CC([*])C#N,[*]CC([*])[N+](C=C1)=CN1CCCC,17.57,52.73,29.7,0,2,0,10,0,0,0,0,0,0,0,0,0,0,0,0,0,100,3.27,80,30,OHCond(mS/cm),264,1.466
c1ccc(C(C*)*)cc1,[*]CC([*])C#N,[*]CC([*])[N+](C=C1)=CN1CCCC,17.57,52.73,29.7,0,2,0,10,0,0,0,0,0,0,0,0,0,0,0,0,0,100,3.27,80,30,OHCond(mS/cm),192,1.487
c1ccc(C(C*)*)cc1,[*]CC([*])C#N,[*]CC([*])[N+](C=C1)=CN1CCCC,17.57,52.73,29.7,0,2,0,10,0,0,0,0,0,0,0,0,0,0,0,0,0,100,3.27,80,30,OHCond(mS/cm),120,1.503
c1ccc(C(C*)*)cc1,[*]CC([*])C#N,[*]CC([*])[N+](C=C1)=CN1CCCC,17.57,52.73,29.7,0,2,0,10,0,0,0,0,0,0,0,0,0,0,0,0,0,100,3.27,80,30,OHCond(mS/cm),48,1.522
c1ccc(C(C*)*)cc1,[*]CC([*])C#N,[*]CC([*])[N+](C=C1)=CN1CCCC,17.57,52.73,29.7,0,2,0,10,0,0,0,0,0,0,0,0,0,0,0,0,0,100,3.27,80,30,OHCond(mS/cm),0,1.547
c1ccc(C(C*)*)cc1,[*]CC([*])C#N,[*]CC([*])[N+](C=C1)=CN1CCCC,18,54,28,0,2,0,15,0,0,0,0,0,0,0,0,0,0,0,0,0,100,3.18,60,30,OHCond(mS/cm),480,1.419
c1ccc(C(C*)*)cc1,[*]CC([*])C#N,[*]CC([*])[N+](C=C1)=CN1CCCC,18,54,28,0,2,0,15,0,0,0,0,0,0,0,0,0,0,0,0,0,100,3.18,60,30,OHCond(mS/cm),360,1.42
c1ccc(C(C*)*)cc1,[*]CC([*])C#N,[*]CC([*])[N+](C=C1)=CN1CCCC,18,54,28,0,2,0,15,0,0,0,0,0,0,0,0,0,0,0,0,0,100,3.18,60,30,OHCond(mS/cm),216,1.424
c1ccc(C(C*)*)cc1,[*]CC([*])C#N,[*]CC([*])[N+](C=C1)=CN1CCCC,18,54,28,0,2,0,15,0,0,0,0,0,0,0,0,0,0,0,0,0,100,3.18,60,30,OHCond(mS/cm),144,1.431
c1ccc(C(C*)*)cc1,[*]CC([*])C#N,[*]CC([*])[N+](C=C1)=CN1CCCC,18,54,28,0,2,0,15,0,0,0,0,0,0,0,0,0,0,0,0,0,100,3.18,60,30,OHCond(mS/cm),72,1.436
c1ccc(C(C*)*)cc1,[*]CC([*])C#N,[*]CC([*])[N+](C=C1)=CN1CCCC,18,54,28,0,2,0,15,0,0,0,0,0,0,0,0,0,0,0,0,0,100,3.18,60,30,OHCond(mS/cm),0,1.481
c1ccc(C(C*)*)cc1,[*]CC([*])C#N,[*]CC([*])[N+](C=C1)=CN1CCCC,18,54,28,0,2,0,15,0,0,0,0,0,0,0,0,0,0,0,0,0,100,3.18,80,30,OHCond(mS/cm),336,1.383
c1ccc(C(C*)*)cc1,[*]CC([*])C#N,[*]CC([*])[N+](C=C1)=CN1CCCC,18,54,28,0,2,0,15,0,0,0,0,0,0,0,0,0,0,0,0,0,100,3.18,80,30,OHCond(mS/cm),264,1.406
c1ccc(C(C*)*)cc1,[*]CC([*])C#N,[*]CC([*])[N+](C=C1)=CN1CCCC,18,54,28,0,2,0,15,0,0,0,0,0,0,0,0,0,0,0,0,0,100,3.18,80,30,OHCond(mS/cm),192,1.427
c1ccc(C(C*)*)cc1,[*]CC([*])C#N,[*]CC([*])[N+](C=C1)=CN1CCCC,18,54,28,0,2,0,15,0,0,0,0,0,0,0,0,0,0,0,0,0,100,3.18,80,30,OHCond(mS/cm),120,1.436
c1ccc(C(C*)*)cc1,[*]CC([*])C#N,[*]CC([*])[N+](C=C1)=CN1CCCC,18,54,28,0,2,0,15,0,0,0,0,0,0,0,0,0,0,0,0,0,100,3.18,80,30,OHCond(mS/cm),48,1.452
c1ccc(C(C*)*)cc1,[*]CC([*])C#N,[*]CC([*])[N+](C=C1)=CN1CCCC,18,54,28,0,2,0,15,0,0,0,0,0,0,0,0,0,0,0,0,0,100,3.18,80,30,OHCond(mS/cm),0,1.48
c1ccc(C(C*)*)cc1,[*]CC([*])C#N,[*]CC([*])[N+](C=C1)=CN1CCCC,18.4,55.2,26.4,0,2,0,20,0,0,0,0,0,0,0,0,0,0,0,0,0,100,3.12,60,30,OHCond(mS/cm),480,1.35
c1ccc(C(C*)*)cc1,[*]CC([*])C#N,[*]CC([*])[N+](C=C1)=CN1CCCC,18.4,55.2,26.4,0,2,0,20,0,0,0,0,0,0,0,0,0,0,0,0,0,100,3.12,60,30,OHCond(mS/cm),360,1.355
c1ccc(C(C*)*)cc1,[*]CC([*])C#N,[*]CC([*])[N+](C=C1)=CN1CCCC,18.4,55.2,26.4,0,2,0,20,0,0,0,0,0,0,0,0,0,0,0,0,0,100,3.12,60,30,OHCond(mS/cm),216,1.362
c1ccc(C(C*)*)cc1,[*]CC([*])C#N,[*]CC([*])[N+](C=C1)=CN1CCCC,18.4,55.2,26.4,0,2,0,20,0,0,0,0,0,0,0,0,0,0,0,0,0,100,3.12,60,30,OHCond(mS/cm),144,1.384
c1ccc(C(C*)*)cc1,[*]CC([*])C#N,[*]CC([*])[N+](C=C1)=CN1CCCC,18.4,55.2,26.4,0,2,0,20,0,0,0,0,0,0,0,0,0,0,0,0,0,100,3.12,60,30,OHCond(mS/cm),72,1.391
c1ccc(C(C*)*)cc1,[*]CC([*])C#N,[*]CC([*])[N+](C=C1)=CN1CCCC,18.4,55.2,26.4,0,2,0,20,0,0,0,0,0,0,0,0,0,0,0,0,0,100,3.12,60,30,OHCond(mS/cm),0,1.399
c1ccc(C(C*)*)cc1,[*]CC([*])C#N,[*]CC([*])[N+](C=C1)=CN1CCCC,18.4,55.2,26.4,0,2,0,20,0,0,0,0,0,0,0,0,0,0,0,0,0,100,3.12,80,30,OHCond(mS/cm),336,1.322
c1ccc(C(C*)*)cc1,[*]CC([*])C#N,[*]CC([*])[N+](C=C1)=CN1CCCC,18.4,55.2,26.4,0,2,0,20,0,0,0,0,0,0,0,0,0,0,0,0,0,100,3.12,80,30,OHCond(mS/cm),264,1.336
c1ccc(C(C*)*)cc1,[*]CC([*])C#N,[*]CC([*])[N+](C=C1)=CN1CCCC,18.4,55.2,26.4,0,2,0,20,0,0,0,0,0,0,0,0,0,0,0,0,0,100,3.12,80,30,OHCond(mS/cm),192,1.357
c1ccc(C(C*)*)cc1,[*]CC([*])C#N,[*]CC([*])[N+](C=C1)=CN1CCCC,18.4,55.2,26.4,0,2,0,20,0,0,0,0,0,0,0,0,0,0,0,0,0,100,3.12,80,30,OHCond(mS/cm),120,1.361
c1ccc(C(C*)*)cc1,[*]CC([*])C#N,[*]CC([*])[N+](C=C1)=CN1CCCC,18.4,55.2,26.4,0,2,0,20,0,0,0,0,0,0,0,0,0,0,0,0,0,100,3.12,80,30,OHCond(mS/cm),48,1.384
c1ccc(C(C*)*)cc1,[*]CC([*])C#N,[*]CC([*])[N+](C=C1)=CN1CCCC,18.4,55.2,26.4,0,2,0,20,0,0,0,0,0,0,0,0,0,0,0,0,0,100,3.12,80,30,OHCond(mS/cm),0,1.402
c1ccc(C(C*)*)cc1,[*]CC([*])C#N,[*]CC([*])[N+](C=C1)=CN1CCCC,18.75,56.25,25,0,2,0,25,0,0,0,0,0,0,0,0,0,0,0,0,0,100,3.07,60,30,OHCond(mS/cm),480,1.316
c1ccc(C(C*)*)cc1,[*]CC([*])C#N,[*]CC([*])[N+](C=C1)=CN1CCCC,18.75,56.25,25,0,2,0,25,0,0,0,0,0,0,0,0,0,0,0,0,0,100,3.07,60,30,OHCond(mS/cm),360,1.322
c1ccc(C(C*)*)cc1,[*]CC([*])C#N,[*]CC([*])[N+](C=C1)=CN1CCCC,18.75,56.25,25,0,2,0,25,0,0,0,0,0,0,0,0,0,0,0,0,0,100,3.07,60,30,OHCond(mS/cm),216,1.33
c1ccc(C(C*)*)cc1,[*]CC([*])C#N,[*]CC([*])[N+](C=C1)=CN1CCCC,18.75,56.25,25,0,2,0,25,0,0,0,0,0,0,0,0,0,0,0,0,0,100,3.07,60,30,OHCond(mS/cm),144,1.352
c1ccc(C(C*)*)cc1,[*]CC([*])C#N,[*]CC([*])[N+](C=C1)=CN1CCCC,18.75,56.25,25,0,2,0,25,0,0,0,0,0,0,0,0,0,0,0,0,0,100,3.07,60,30,OHCond(mS/cm),72,1.359
c1ccc(C(C*)*)cc1,[*]CC([*])C#N,[*]CC([*])[N+](C=C1)=CN1CCCC,18.75,56.25,25,0,2,0,25,0,0,0,0,0,0,0,0,0,0,0,0,0,100,3.07,60,30,OHCond(mS/cm),0,1.364
c1ccc(C(C*)*)cc1,[*]CC([*])C#N,[*]CC([*])[N+](C=C1)=CN1CCCC,18.75,56.25,25,0,2,0,25,0,0,0,0,0,0,0,0,0,0,0,0,0,100,3.07,80,30,OHCond(mS/cm),336,1.282
c1ccc(C(C*)*)cc1,[*]CC([*])C#N,[*]CC([*])[N+](C=C1)=CN1CCCC,18.75,56.25,25,0,2,0,25,0,0,0,0,0,0,0,0,0,0,0,0,0,100,3.07,80,30,OHCond(mS/cm),264,1.312
c1ccc(C(C*)*)cc1,[*]CC([*])C#N,[*]CC([*])[N+](C=C1)=CN1CCCC,18.75,56.25,25,0,2,0,25,0,0,0,0,0,0,0,0,0,0,0,0,0,100,3.07,80,30,OHCond(mS/cm),192,1.336
c1ccc(C(C*)*)cc1,[*]CC([*])C#N,[*]CC([*])[N+](C=C1)=CN1CCCC,18.75,56.25,25,0,2,0,25,0,0,0,0,0,0,0,0,0,0,0,0,0,100,3.07,80,30,OHCond(mS/cm),120,1.338
c1ccc(C(C*)*)cc1,[*]CC([*])C#N,[*]CC([*])[N+](C=C1)=CN1CCCC,18.75,56.25,25,0,2,0,25,0,0,0,0,0,0,0,0,0,0,0,0,0,100,3.07,80,30,OHCond(mS/cm),48,1.356
c1ccc(C(C*)*)cc1,[*]CC([*])C#N,[*]CC([*])[N+](C=C1)=CN1CCCC,18.75,56.25,25,0,2,0,25,0,0,0,0,0,0,0,0,0,0,0,0,0,100,3.07,80,30,OHCond(mS/cm),0,1.363
