Repository: Ramprasad-Group/polyVERSE

The data has been made available along with the following paper:

William Schertzer, Shivank Shukla, Abhishek Sose, Reanna Rafiq, Mohammed Al Otmi, Janani Sampath, Ryan P. Lively, Rampi Ramprasad, "AI driven design of fluorine-free polymers for sustainable and high-performance anion exchange membranes", Journal of Materials Informatics (2025)

The dataset comprises 11 columns:

1. **smiles1**: copolymer smiles1
2. **smiles2**: copolymer smiles2
3. **smiles3**: copolymer smiles3
4. **c1**: relative composition of smiles1
5. **c2**: relative composition of smiles2
6. **c3**: relative composition of smiles3
7. **Temp(C)**: measurement temperature
8. **RH(%)**: measurement relative humidity
9.

File: Other/Conductivity_anionic_water_uptake_swelling/AEM_anion_conductivity_WU_Swelling.csv (part 2 of 5)
,smiles1,smiles2,smiles3,c1,c2,c3,Temp(C),RH(%),lw,prop,value
219,CCCC[n+]1ccn(C(C*)*)c1.[OH-],c1ccc(C(C*)*)cc1,*CC*,29.0,71.0,0.0,50.0,100.0,0,OHCond(mS/cm),15.3
220,CCCC[n+]1ccn(C(C*)*)c1.[OH-],c1ccc(C(C*)*)cc1,*CC*,29.0,71.0,0.0,60.0,100.0,0,OHCond(mS/cm),20.2
221,CCCC[n+]1ccn(C(C*)*)c1.[OH-],c1ccc(C(C*)*)cc1,*CC*,29.0,71.0,0.0,70.0,100.0,0,OHCond(mS/cm),23.4
222,CCCC[n+]1ccn(C(C*)*)c1.[OH-],c1ccc(C(C*)*)cc1,*CC*,29.0,71.0,0.0,80.0,100.0,0,OHCond(mS/cm),28.4
223,CCCC[n+]1ccn(C(C*)*)c1.[OH-],c1ccc(C(C*)*)cc1,*CC*,22.0,78.0,0.0,30.0,100.0,0,OHCond(mS/cm),7.9
224,CCCC[n+]1ccn(C(C*)*)c1.[OH-],c1ccc(C(C*)*)cc1,*CC*,22.0,78.0,0.0,40.0,100.0,0,OHCond(mS/cm),10.2
225,CCCC[n+]1ccn(C(C*)*)c1.[OH-],c1ccc(C(C*)*)cc1,*CC*,22.0,78.0,0.0,50.0,100.0,0,OHCond(mS/cm),12.4
226,CCCC[n+]1ccn(C(C*)*)c1.[OH-],c1ccc(C(C*)*)cc1,*CC*,22.0,78.0,0.0,60.0,100.0,0,OHCond(mS/cm),17.5
227,CCCC[n+]1ccn(C(C*)*)c1.[OH-],c1ccc(C(C*)*)cc1,*CC*,22.0,78.0,0.0,70.0,100.0,0,OHCond(mS/cm),21.7
228,CCCC[n+]1ccn(C(C*)*)c1.[OH-],c1ccc(C(C*)*)cc1,*CC*,22.0,78.0,0.0,80.0,100.0,0,OHCond(mS/cm),25.4
229,C[n+]1ccn(C(C*)*)c1.[OH-],c1ccc(C(C*)*)cc1,*CC*,45.0,54.0,0.0,30.0,100.0,0,OHCond(mS/cm),13.2
230,C[n+]1ccn(C(C*)*)c1.[OH-],c1ccc(C(C*)*)cc1,*CC*,45.0,54.0,0.0,40.0,100.0,0,OHCond(mS/cm),14.7
231,C[n+]1ccn(C(C*)*)c1.[OH-],c1ccc(C(C*)*)cc1,*CC*,45.0,54.0,0.0,50.0,100.0,0,OHCond(mS/cm),17.2
232,C[n+]1ccn(C(C*)*)c1.[OH-],c1ccc(C(C*)*)cc1,*CC*,45.0,54.0,0.0,60.0,100.0,0,OHCond(mS/cm),19.0
233,C[n+]1ccn(C(C*)*)c1.[OH-],c1ccc(C(C*)*)cc1,*CC*,45.0,54.0,0.0,70.0,100.0,0,OHCond(mS/cm),22.4
234,C[n+]1ccn(C(C*)*)c1.[OH-],c1ccc(C(C*)*)cc1,*CC*,45.0,54.0,0.0,80.0,100.0,0,OHCond(mS/cm),27.7
235,C[n+]1ccn(C(C*)*)c1.[OH-],c1ccc(C(C*)*)cc1,*CC*,42.0,58.0,0.0,30.0,100.0,0,OHCond(mS/cm),10.1
236,C[n+]1ccn(C(C*)*)c1.[OH-],c1ccc(C(C*)*)cc1,*CC*,42.0,58.0,0.0,40.0,100.0,0,OHCond(mS/cm),10.8
237,C[n+]1ccn(C(C*)*)c1.[OH-],c1ccc(C(C*)*)cc1,*CC*,42.0,58.0,0.0,50.0,100.0,0,OHCond(mS/cm),12.3
238,C[n+]1ccn(C(C*)*)c1.[OH-],c1ccc(C(C*)*)cc1,*CC*,42.0,58.0,0.0,60.0,100.0,0,OHCond(mS/cm),15.5
239,C[n+]1ccn(C(C*)*)c1.[OH-],c1ccc(C(C*)*)cc1,*CC*,42.0,58.0,0.0,70.0,100.0,0,OHCond(mS/cm),18.3
240,C[n+]1ccn(C(C*)*)c1.[OH-],c1ccc(C(C*)*)cc1,*CC*,42.0,58.0,0.0,80.0,100.0,0,OHCond(mS/cm),20.5
241,C[n+]1ccn(C(C*)*)c1.[OH-],c1ccc(C(C*)*)cc1,*CC*,33.0,66.0,0.0,30.0,100.0,0,OHCond(mS/cm),8.32
242,C[n+]1ccn(C(C*)*)c1.[OH-],c1ccc(C(C*)*)cc1,*CC*,33.0,66.0,0.0,40.0,100.0,0,OHCond(mS/cm),8.55
243,C[n+]1ccn(C(C*)*)c1.[OH-],c1ccc(C(C*)*)cc1,*CC*,33.0,66.0,0.0,50.0,100.0,0,OHCond(mS/cm),10.2
244,C[n+]1ccn(C(C*)*)c1.[OH-],c1ccc(C(C*)*)cc1,*CC*,33.0,66.0,0.0,60.0,100.0,0,OHCond(mS/cm),11.3
245,C[n+]1ccn(C(C*)*)c1.[OH-],c1ccc(C(C*)*)cc1,*CC*,33.0,66.0,0.0,70.0,100.0,0,OHCond(mS/cm),12.7
246,C[n+]1ccn(C(C*)*)c1.[OH-],c1ccc(C(C*)*)cc1,*CC*,33.0,66.0,0.0,80.0,100.0,0,OHCond(mS/cm),14.5
247,CCc3cc(C(C)(C)c2cc(CC)c(Oc1cccc(*)c1C#N)c(CC)c2)cc(C[N+](C)(C)CCN(C)C)c3O*,N#Cc3c(Oc2ccc(C(c1ccc(O*)cc1)(C(F)(F)F)C(F)(F)F)cc2)cccc3*,*CC*,40.0,60.0,0.0,30.0,100.0,1,OHCond(mS/cm),14.0
248,CCc3cc(C(C)(C)c2cc(CC)c(Oc1cccc(*)c1C#N)c(CC)c2)cc(C[N+](C)(C)CCN(C)C)c3O*,N#Cc3c(Oc2ccc(C(c1ccc(O*)cc1)(C(F)(F)F)C(F)(F)F)cc2)cccc3*,*CC*,40.0,60.0,0.0,40.0,100.0,1,OHCond(mS/cm),15.9
249,CCc3cc(C(C)(C)c2cc(CC)c(Oc1cccc(*)c1C#N)c(CC)c2)cc(C[N+](C)(C)CCN(C)C)c3O*,N#Cc3c(Oc2ccc(C(c1ccc(O*)cc1)(C(F)(F)F)C(F)(F)F)cc2)cccc3*,*CC*,40.0,60.0,0.0,50.0,100.0,1,OHCond(mS/cm),17.8
250,CCc3cc(C(C)(C)c2cc(CC)c(Oc1cccc(*)c1C#N)c(CC)c2)cc(C[N+](C)(C)CCN(C)C)c3O*,N#Cc3c(Oc2ccc(C(c1ccc(O*)cc1)(C(F)(F)F)C(F)(F)F)cc2)cccc3*,*CC*,40.0,60.0,0.0,60.0,100.0,1,OHCond(mS/cm),21.5
251,CCc3cc(C(C)(C)c2cc(CC)c(Oc1cccc(*)c1C#N)c(CC)c2)cc(C[N+](C)(C)CCN(C)C)c3O*,N#Cc3c(Oc2ccc(C(c1ccc(O*)cc1)(C(F)(F)F)C(F)(F)F)cc2)cccc3*,*CC*,40.0,60.0,0.0,70.0,100.0,1,OHCond(mS/cm),27.2
252,CCc3cc(C(C)(C)c2cc(CC)c(Oc1cccc(*)c1C#N)c(CC)c2)cc(C[N+](C)(C)CCN(C)C)c3O*,N#Cc3c(Oc2ccc(C(c1ccc(O*)cc1)(C(F)(F)F)C(F)(F)F)cc2)cccc3*,*CC*,40.0,60.0,0.0,80.0,100.0,1,OHCond(mS/cm),32.8
253,CCc3cc(C(C)(C)c2cc(CC)c(Oc1cccc(*)c1C#N)c(CC)c2)cc(C[N+](C)(C)CCN(C)C)c3O*,N#Cc3c(Oc2ccc(C(c1ccc(O*)cc1)(C(F)(F)F)C(F)(F)F)cc2)cccc3*,*CC*,50.0,50.0,0.0,30.0,100.0,1,OHCond(mS/cm),16.9
254,CCc3cc(C(C)(C)c2cc(CC)c(Oc1cccc(*)c1C#N)c(CC)c2)cc(C[N+](C)(C)CCN(C)C)c3O*,N#Cc3c(Oc2ccc(C(c1ccc(O*)cc1)(C(F)(F)F)C(F)(F)F)cc2)cccc3*,*CC*,50.0,50.0,0.0,40.0,100.0,1,OHCond(mS/cm),19.7
255,CCc3cc(C(C)(C)c2cc(CC)c(Oc1cccc(*)c1C#N)c(CC)c2)cc(C[N+](C)(C)CCN(C)C)c3O*,N#Cc3c(Oc2ccc(C(c1ccc(O*)cc1)(C(F)(F)F)C(F)(F)F)cc2)cccc3*,*CC*,50.0,50.0,0.0,50.0,100.0,1,OHCond(mS/cm),23.4
256,CCc3cc(C(C)(C)c2cc(CC)c(Oc1cccc(*)c1C#N)c(CC)c2)cc(C[N+](C)(C)CCN(C)C)c3O*,N#Cc3c(Oc2ccc(C(c1ccc(O*)cc1)(C(F)(F)F)C(F)(F)F)cc2)cccc3*,*CC*,50.0,50.0,0.0,60.0,100.0,1,OHCond(mS/cm),28.1
257,CCc3cc(C(C)(C)c2cc(CC)c(Oc1cccc(*)c1C#N)c(CC)c2)cc(C[N+](C)(C)CCN(C)C)c3O*,N#Cc3c(Oc2ccc(C(c1ccc(O*)cc1)(C(F)(F)F)C(F)(F)F)cc2)cccc3*,*CC*,50.0,50.0,0.0,70.0,100.0,1,OHCond(mS/cm),34.7
258,CCc3cc(C(C)(C)c2cc(CC)c(Oc1cccc(*)c1C#N)c(CC)c2)cc(C[N+](C)(C)CCN(C)C)c3O*,N#Cc3c(Oc2ccc(C(c1ccc(O*)cc1)(C(F)(F)F)C(F)(F)F)cc2)cccc3*,*CC*,50.0,50.0,0.0,80.0,100.0,1,OHCond(mS/cm),44.1
259,CCc3cc(C(C)(C)c2cc(CC)c(Oc1cccc(*)c1C#N)c(CC)c2)cc(C[N+](C)(C)CCN(C)C)c3O*,N#Cc3c(Oc2ccc(C(c1ccc(O*)cc1)(C(F)(F)F)C(F)(F)F)cc2)cccc3*,*CC*,60.0,40.0,0.0,30.0,100.0,1,OHCond(mS/cm),23.4
260,CCc3cc(C(C)(C)c2cc(CC)c(Oc1cccc(*)c1C#N)c(CC)c2)cc(C[N+](C)(C)CCN(C)C)c3O*,N#Cc3c(Oc2ccc(C(c1ccc(O*)cc1)(C(F)(F)F)C(F)(F)F)cc2)cccc3*,*CC*,60.0,40.0,0.0,40.0,100.0,1,OHCond(mS/cm),28.1
261,CCc3cc(C(C)(C)c2cc(CC)c(Oc1cccc(*)c1C#N)c(CC)c2)cc(C[N+](C)(C)CCN(C)C)c3O*,N#Cc3c(Oc2ccc(C(c1ccc(O*)cc1)(C(F)(F)F)C(F)(F)F)cc2)cccc3*,*CC*,60.0,40.0,0.0,50.0,100.0,1,OHCond(mS/cm),34.7
262,CCc3cc(C(C)(C)c2cc(CC)c(Oc1cccc(*)c1C#N)c(CC)c2)cc(C[N+](C)(C)CCN(C)C)c3O*,N#Cc3c(Oc2ccc(C(c1ccc(O*)cc1)(C(F)(F)F)C(F)(F)F)cc2)cccc3*,*CC*,60.0,40.0,0.0,60.0,100.0,1,OHCond(mS/cm),42.2
263,CCc3cc(C(C)(C)c2cc(CC)c(Oc1cccc(*)c1C#N)c(CC)c2)cc(C[N+](C)(C)CCN(C)C)c3O*,N#Cc3c(Oc2ccc(C(c1ccc(O*)cc1)(C(F)(F)F)C(F)(F)F)cc2)cccc3*,*CC*,60.0,40.0,0.0,70.0,100.0,1,OHCond(mS/cm),51.6
264,CCc3cc(C(C)(C)c2cc(CC)c(Oc1cccc(*)c1C#N)c(CC)c2)cc(C[N+](C)(C)CCN(C)C)c3O*,N#Cc3c(Oc2ccc(C(c1ccc(O*)cc1)(C(F)(F)F)C(F)(F)F)cc2)cccc3*,*CC*,60.0,40.0,0.0,80.0,100.0,1,OHCond(mS/cm),63.8
265,CCc3cc(C(C)(C)c2cc(CC)c(Oc1cccc(*)c1C#N)c(CC)c2)cc(C[N+](C)(C)CCN(C)C)c3O*,N#Cc3c(Oc2ccc(C(c1ccc(O*)cc1)(C(F)(F)F)C(F)(F)F)cc2)cccc3*,*CC*,80.0,20.0,0.0,30.0,100.0,1,OHCond(mS/cm),38.4
266,CCc3cc(C(C)(C)c2cc(CC)c(Oc1cccc(*)c1C#N)c(CC)c2)cc(C[N+](C)(C)CCN(C)C)c3O*,N#Cc3c(Oc2ccc(C(c1ccc(O*)cc1)(C(F)(F)F)C(F)(F)F)cc2)cccc3*,*CC*,80.0,20.0,0.0,40.0,100.0,1,OHCond(mS/cm),44.1
267,CCc3cc(C(C)(C)c2cc(CC)c(Oc1cccc(*)c1C#N)c(CC)c2)cc(C[N+](C)(C)CCN(C)C)c3O*,N#Cc3c(Oc2ccc(C(c1ccc(O*)cc1)(C(F)(F)F)C(F)(F)F)cc2)cccc3*,*CC*,80.0,20.0,0.0,50.0,100.0,1,OHCond(mS/cm),48.7
268,CCc3cc(C(C)(C)c2cc(CC)c(Oc1cccc(*)c1C#N)c(CC)c2)cc(C[N+](C)(C)CCN(C)C)c3O*,N#Cc3c(Oc2ccc(C(c1ccc(O*)cc1)(C(F)(F)F)C(F)(F)F)cc2)cccc3*,*CC*,80.0,20.0,0.0,60.0,100.0,1,OHCond(mS/cm),60.9
269,CCc3cc(C(C)(C)c2cc(CC)c(Oc1cccc(*)c1C#N)c(CC)c2)cc(C[N+](C)(C)CCN(C)C)c3O*,N#Cc3c(Oc2ccc(C(c1ccc(O*)cc1)(C(F)(F)F)C(F)(F)F)cc2)cccc3*,*CC*,80.0,20.0,0.0,70.0,100.0,1,OHCond(mS/cm),80.6
270,CCc3cc(C(C)(C)c2cc(CC)c(Oc1cccc(*)c1C#N)c(CC)c2)cc(C[N+](C)(C)CCN(C)C)c3O*,N#Cc3c(Oc2ccc(C(c1ccc(O*)cc1)(C(F)(F)F)C(F)(F)F)cc2)cccc3*,*CC*,80.0,20.0,0.0,80.0,100.0,1,OHCond(mS/cm),97.5
271,CCc3cc(C(C)(C)c2cc(CC)c(Oc1cccc(*)c1C#N)c(CC)c2)cc(C[N+](C)(C)CCN(C)C)c3O*,N#Cc3c(Oc2ccc(C(c1ccc(O*)cc1)(C(F)(F)F)C(F)(F)F)cc2)cccc3*,*CC*,100.0,0.0,0.0,30.0,100.0,1,OHCond(mS/cm),50.6
272,CCc3cc(C(C)(C)c2cc(CC)c(Oc1cccc(*)c1C#N)c(CC)c2)cc(C[N+](C)(C)CCN(C)C)c3O*,N#Cc3c(Oc2ccc(C(c1ccc(O*)cc1)(C(F)(F)F)C(F)(F)F)cc2)cccc3*,*CC*,100.0,0.0,0.0,40.0,100.0,1,OHCond(mS/cm),56.2
273,CCc3cc(C(C)(C)c2cc(CC)c(Oc1cccc(*)c1C#N)c(CC)c2)cc(C[N+](C)(C)CCN(C)C)c3O*,N#Cc3c(Oc2ccc(C(c1ccc(O*)cc1)(C(F)(F)F)C(F)(F)F)cc2)cccc3*,*CC*,100.0,0.0,0.0,50.0,100.0,1,OHCond(mS/cm),65.6
274,CCc3cc(C(C)(C)c2cc(CC)c(Oc1cccc(*)c1C#N)c(CC)c2)cc(C[N+](C)(C)CCN(C)C)c3O*,N#Cc3c(Oc2ccc(C(c1ccc(O*)cc1)(C(F)(F)F)C(F)(F)F)cc2)cccc3*,*CC*,100.0,0.0,0.0,60.0,100.0,1,OHCond(mS/cm),76.9
275,CCc3cc(C(C)(C)c2cc(CC)c(Oc1cccc(*)c1C#N)c(CC)c2)cc(C[N+](C)(C)CCN(C)C)c3O*,N#Cc3c(Oc2ccc(C(c1ccc(O*)cc1)(C(F)(F)F)C(F)(F)F)cc2)cccc3*,*CC*,100.0,0.0,0.0,70.0,100.0,1,OHCond(mS/cm),95.6
276,CCc3cc(C(C)(C)c2cc(CC)c(Oc1cccc(*)c1C#N)c(CC)c2)cc(C[N+](C)(C)CCN(C)C)c3O*,N#Cc3c(Oc2ccc(C(c1ccc(O*)cc1)(C(F)(F)F)C(F)(F)F)cc2)cccc3*,*CC*,100.0,0.0,0.0,80.0,100.0,1,OHCond(mS/cm),118.1
277,CC1=[N+](C=CN1CCCCCCC2(c3c(c4c2cc(c5ccc(Oc6ccc(S(=O)(c7ccc(*)cc7)=O)cc6)cc5)cc4)ccc(c8ccc(O*)cc8)c3)CCCCCCN9C=C[N+](C)=C9C)C.[Br-],*CC*,*CC*,100.0,0.0,0.0,30.0,100.0,1,OHCond(mS/cm),24.0
278,CC1=[N+](C=CN1CCCCCCC2(c3c(c4c2cc(c5ccc(Oc6ccc(S(=O)(c7ccc(*)cc7)=O)cc6)cc5)cc4)ccc(c8ccc(O*)cc8)c3)CCCCCCN9C=C[N+](C)=C9C)C.[Br-],*CC*,*CC*,100.0,0.0,0.0,40.0,100.0,1,OHCond(mS/cm),33.0
279,CC1=[N+](C=CN1CCCCCCC2(c3c(c4c2cc(c5ccc(Oc6ccc(S(=O)(c7ccc(*)cc7)=O)cc6)cc5)cc4)ccc(c8ccc(O*)cc8)c3)CCCCCCN9C=C[N+](C)=C9C)C.[Br-],*CC*,*CC*,100.0,0.0,0.0,50.0,100.0,1,OHCond(mS/cm),37.4
280,CC1=[N+](C=CN1CCCCCCC2(c3c(c4c2cc(c5ccc(Oc6ccc(S(=O)(c7ccc(*)cc7)=O)cc6)cc5)cc4)ccc(c8ccc(O*)cc8)c3)CCCCCCN9C=C[N+](C)=C9C)C.[Br-],*CC*,*CC*,100.0,0.0,0.0,60.0,100.0,1,OHCond(mS/cm),43.1
281,CC1=[N+](C=CN1CCCCCCC2(c3c(c4c2cc(c5ccc(Oc6ccc(S(=O)(c7ccc(*)cc7)=O)cc6)cc5)cc4)ccc(c8ccc(O*)cc8)c3)CCCCCCN9C=C[N+](C)=C9C)C.[Br-],*CC*,*CC*,100.0,0.0,0.0,70.0,100.0,1,OHCond(mS/cm),46.3
282,CC1=[N+](C=CN1CCCCCCC2(c3c(c4c2cc(c5ccc(Oc6ccc(S(=O)(c7ccc(*)cc7)=O)cc6)cc5)cc4)ccc(c8ccc(O*)cc8)c3)CCCCCCN9C=C[N+](C)=C9C)C.[Br-],*CC*,*CC*,100.0,0.0,0.0,80.0,100.0,1,OHCond(mS/cm),51.9
283,CC1=[N+](C=CN1CCCCCCC2(c3c(c4c2cc(c5ccc(Oc6ccc(S(=O)(c7ccc(*)cc7)=O)cc6)cc5)cc4)ccc(c8ccc(O*)cc8)c3)CCCCCCN9C=C[N+](C)=C9C)C.[Br-],*CC*,*CC*,100.0,0.0,0.0,90.0,100.0,1,OHCond(mS/cm),56.3
284,Cc1c(O*)ccc(C2(OC(c3c2cccc3)=O)c4cc(CN5C=C[N+](C)=C5)c(Oc6ccc(S(=O)(c7ccc(*)cc7)=O)cc6)c(CN8C=C[N+](C)=C8)c4)c1.[OH-],CC(C)(c1ccc(O*)cc1)c3ccc(Oc2cccc(*)c2C#N)cc3,*CC*,29.0,71.0,0.0,30.0,100.0,1,OHCond(mS/cm),37.0
285,Cc1c(O*)ccc(C2(OC(c3c2cccc3)=O)c4cc(CN5C=C[N+](C)=C5)c(Oc6ccc(S(=O)(c7ccc(*)cc7)=O)cc6)c(CN8C=C[N+](C)=C8)c4)c1.[OH-],CC(C)(c1ccc(O*)cc1)c3ccc(Oc2cccc(*)c2C#N)cc3,*CC*,29.0,71.0,0.0,40.0,100.0,1,OHCond(mS/cm),43.0
286,Cc1c(O*)ccc(C2(OC(c3c2cccc3)=O)c4cc(CN5C=C[N+](C)=C5)c(Oc6ccc(S(=O)(c7ccc(*)cc7)=O)cc6)c(CN8C=C[N+](C)=C8)c4)c1.[OH-],CC(C)(c1ccc(O*)cc1)c3ccc(Oc2cccc(*)c2C#N)cc3,*CC*,29.0,71.0,0.0,50.0,100.0,1,OHCond(mS/cm),53.0
287,Cc1c(O*)ccc(C2(OC(c3c2cccc3)=O)c4cc(CN5C=C[N+](C)=C5)c(Oc6ccc(S(=O)(c7ccc(*)cc7)=O)cc6)c(CN8C=C[N+](C)=C8)c4)c1.[OH-],CC(C)(c1ccc(O*)cc1)c3ccc(Oc2cccc(*)c2C#N)cc3,*CC*,29.0,71.0,0.0,60.0,100.0,1,OHCond(mS/cm),62.0
288,Cc1c(O*)ccc(C2(OC(c3c2cccc3)=O)c4cc(CN5C=C[N+](C)=C5)c(Oc6ccc(S(=O)(c7ccc(*)cc7)=O)cc6)c(CN8C=C[N+](C)=C8)c4)c1.[OH-],CC(C)(c1ccc(O*)cc1)c3ccc(Oc2cccc(*)c2C#N)cc3,*CC*,29.0,71.0,0.0,70.0,100.0,1,OHCond(mS/cm),77.0
289,Cc1c(O*)ccc(C2(OC(c3c2cccc3)=O)c4cc(CN5C=C[N+](C)=C5)c(Oc6ccc(S(=O)(c7ccc(*)cc7)=O)cc6)c(CN8C=C[N+](C)=C8)c4)c1.[OH-],CC(C)(c1ccc(O*)cc1)c3ccc(Oc2cccc(*)c2C#N)cc3,*CC*,29.0,71.0,0.0,80.0,100.0,1,OHCond(mS/cm),89.0
290,Cc1c(O*)ccc(C2(OC(c3c2cccc3)=O)c4cc(CN5C=C[N+](C)=C5)c(Oc6ccc(S(=O)(c7ccc(*)cc7)=O)cc6)c(CN8C=C[N+](C)=C8)c4)c1.[OH-],CC(C)(c1ccc(O*)cc1)c3ccc(Oc2cccc(*)c2C#N)cc3,*CC*,46.0,54.0,0.0,30.0,100.0,1,OHCond(mS/cm),53.0
291,Cc1c(O*)ccc(C2(OC(c3c2cccc3)=O)c4cc(CN5C=C[N+](C)=C5)c(Oc6ccc(S(=O)(c7ccc(*)cc7)=O)cc6)c(CN8C=C[N+](C)=C8)c4)c1.[OH-],CC(C)(c1ccc(O*)cc1)c3ccc(Oc2cccc(*)c2C#N)cc3,*CC*,46.0,54.0,0.0,40.0,100.0,1,OHCond(mS/cm),57.0
292,Cc1c(O*)ccc(C2(OC(c3c2cccc3)=O)c4cc(CN5C=C[N+](C)=C5)c(Oc6ccc(S(=O)(c7ccc(*)cc7)=O)cc6)c(CN8C=C[N+](C)=C8)c4)c1.[OH-],CC(C)(c1ccc(O*)cc1)c3ccc(Oc2cccc(*)c2C#N)cc3,*CC*,46.0,54.0,0.0,50.0,100.0,1,OHCond(mS/cm),69.0
293,Cc1c(O*)ccc(C2(OC(c3c2cccc3)=O)c4cc(CN5C=C[N+](C)=C5)c(Oc6ccc(S(=O)(c7ccc(*)cc7)=O)cc6)c(CN8C=C[N+](C)=C8)c4)c1.[OH-],CC(C)(c1ccc(O*)cc1)c3ccc(Oc2cccc(*)c2C#N)cc3,*CC*,46.0,54.0,0.0,60.0,100.0,1,OHCond(mS/cm),83.0
294,Cc1c(O*)ccc(C2(OC(c3c2cccc3)=O)c4cc(CN5C=C[N+](C)=C5)c(Oc6ccc(S(=O)(c7ccc(*)cc7)=O)cc6)c(CN8C=C[N+](C)=C8)c4)c1.[OH-],CC(C)(c1ccc(O*)cc1)c3ccc(Oc2cccc(*)c2C#N)cc3,*CC*,46.0,54.0,0.0,70.0,100.0,1,OHCond(mS/cm),100.0
295,Cc1c(O*)ccc(C2(OC(c3c2cccc3)=O)c4cc(CN5C=C[N+](C)=C5)c(Oc6ccc(S(=O)(c7ccc(*)cc7)=O)cc6)c(CN8C=C[N+](C)=C8)c4)c1.[OH-],CC(C)(c1ccc(O*)cc1)c3ccc(Oc2cccc(*)c2C#N)cc3,*CC*,46.0,54.0,0.0,80.0,100.0,1,OHCond(mS/cm),115.0
296,Cc1c(O*)ccc(C2(OC(c3c2cccc3)=O)c4cc(CN5C=C[N+](C)=C5)c(Oc6ccc(S(=O)(c7ccc(*)cc7)=O)cc6)c(CN8C=C[N+](C)=C8)c4)c1.[OH-],CC(C)(c1ccc(O*)cc1)c3ccc(Oc2cccc(*)c2C#N)cc3,*CC*,58.0,42.0,0.0,30.0,100.0,1,OHCond(mS/cm),67.0
297,Cc1c(O*)ccc(C2(OC(c3c2cccc3)=O)c4cc(CN5C=C[N+](C)=C5)c(Oc6ccc(S(=O)(c7ccc(*)cc7)=O)cc6)c(CN8C=C[N+](C)=C8)c4)c1.[OH-],CC(C)(c1ccc(O*)cc1)c3ccc(Oc2cccc(*)c2C#N)cc3,*CC*,58.0,42.0,0.0,40.0,100.0,1,OHCond(mS/cm),74.0
298,Cc1c(O*)ccc(C2(OC(c3c2cccc3)=O)c4cc(CN5C=C[N+](C)=C5)c(Oc6ccc(S(=O)(c7ccc(*)cc7)=O)cc6)c(CN8C=C[N+](C)=C8)c4)c1.[OH-],CC(C)(c1ccc(O*)cc1)c3ccc(Oc2cccc(*)c2C#N)cc3,*CC*,58.0,42.0,0.0,50.0,100.0,1,OHCond(mS/cm),88.0
299,Cc1c(O*)ccc(C2(OC(c3c2cccc3)=O)c4cc(CN5C=C[N+](C)=C5)c(Oc6ccc(S(=O)(c7ccc(*)cc7)=O)cc6)c(CN8C=C[N+](C)=C8)c4)c1.[OH-],CC(C)(c1ccc(O*)cc1)c3ccc(Oc2cccc(*)c2C#N)cc3,*CC*,58.0,42.0,0.0,60.0,100.0,1,OHCond(mS/cm),101.0
300,Cc1c(O*)ccc(C2(OC(c3c2cccc3)=O)c4cc(CN5C=C[N+](C)=C5)c(Oc6ccc(S(=O)(c7ccc(*)cc7)=O)cc6)c(CN8C=C[N+](C)=C8)c4)c1.[OH-],CC(C)(c1ccc(O*)cc1)c3ccc(Oc2cccc(*)c2C#N)cc3,*CC*,58.0,42.0,0.0,70.0,100.0,1,OHCond(mS/cm),126.0
301,Cc1c(O*)ccc(C2(OC(c3c2cccc3)=O)c4cc(CN5C=C[N+](C)=C5)c(Oc6ccc(S(=O)(c7ccc(*)cc7)=O)cc6)c(CN8C=C[N+](C)=C8)c4)c1.[OH-],CC(C)(c1ccc(O*)cc1)c3ccc(Oc2cccc(*)c2C#N)cc3,*CC*,58.0,42.0,0.0,80.0,100.0,1,OHCond(mS/cm),148.0
302,C[N+](C)(C)Cc4cc(Oc3cc(C[N+](C)(C)C)c(Oc2ccc(S(=O)(=O)c1ccc(*)cc1)cc2)c(C[N+](C)(C)C)c3)cc(C[N+](C)(C)C)c4O*.[OH-],O=S(=O)(c3ccc(Oc2ccc(c1ccc(O*)cc1)cc2)cc3)c4ccc(*)cc4,*CC*,20.0,80.0,0.0,30.0,100.0,1,OHCond(mS/cm),45.26316
303,C[N+](C)(C)Cc4cc(Oc3cc(C[N+](C)(C)C)c(Oc2ccc(S(=O)(=O)c1ccc(*)cc1)cc2)c(C[N+](C)(C)C)c3)cc(C[N+](C)(C)C)c4O*.[OH-],O=S(=O)(c3ccc(Oc2ccc(c1ccc(O*)cc1)cc2)cc3)c4ccc(*)cc4,*CC*,20.0,80.0,0.0,40.0,100.0,1,OHCond(mS/cm),48.07018
304,C[N+](C)(C)Cc4cc(Oc3cc(C[N+](C)(C)C)c(Oc2ccc(S(=O)(=O)c1ccc(*)cc1)cc2)c(C[N+](C)(C)C)c3)cc(C[N+](C)(C)C)c4O*.[OH-],O=S(=O)(c3ccc(Oc2ccc(c1ccc(O*)cc1)cc2)cc3)c4ccc(*)cc4,*CC*,20.0,80.0,0.0,50.0,100.0,1,OHCond(mS/cm),59.64912
305,C[N+](C)(C)Cc4cc(Oc3cc(C[N+](C)(C)C)c(Oc2ccc(S(=O)(=O)c1ccc(*)cc1)cc2)c(C[N+](C)(C)C)c3)cc(C[N+](C)(C)C)c4O*.[OH-],O=S(=O)(c3ccc(Oc2ccc(c1ccc(O*)cc1)cc2)cc3)c4ccc(*)cc4,*CC*,20.0,80.0,0.0,60.0,100.0,1,OHCond(mS/cm),72.98246
306,C[N+](C)(C)Cc4cc(Oc3cc(C[N+](C)(C)C)c(Oc2ccc(S(=O)(=O)c1ccc(*)cc1)cc2)c(C[N+](C)(C)C)c3)cc(C[N+](C)(C)C)c4O*.[OH-],O=S(=O)(c3ccc(Oc2ccc(c1ccc(O*)cc1)cc2)cc3)c4ccc(*)cc4,*CC*,20.0,80.0,0.0,70.0,100.0,1,OHCond(mS/cm),84.21053
307,C[N+](C)(C)Cc4cc(Oc3cc(C[N+](C)(C)C)c(Oc2ccc(S(=O)(=O)c1ccc(*)cc1)cc2)c(C[N+](C)(C)C)c3)cc(C[N+](C)(C)C)c4O*.[OH-],O=S(=O)(c3ccc(Oc2ccc(c1ccc(O*)cc1)cc2)cc3)c4ccc(*)cc4,*CC*,30.0,70.0,0.0,30.0,100.0,1,OHCond(mS/cm),50.87719
308,C[N+](C)(C)Cc4cc(Oc3cc(C[N+](C)(C)C)c(Oc2ccc(S(=O)(=O)c1ccc(*)cc1)cc2)c(C[N+](C)(C)C)c3)cc(C[N+](C)(C)C)c4O*.[OH-],O=S(=O)(c3ccc(Oc2ccc(c1ccc(O*)cc1)cc2)cc3)c4ccc(*)cc4,*CC*,30.0,70.0,0.0,40.0,100.0,1,OHCond(mS/cm),57.89474
309,C[N+](C)(C)Cc4cc(Oc3cc(C[N+](C)(C)C)c(Oc2ccc(S(=O)(=O)c1ccc(*)cc1)cc2)c(C[N+](C)(C)C)c3)cc(C[N+](C)(C)C)c4O*.[OH-],O=S(=O)(c3ccc(Oc2ccc(c1ccc(O*)cc1)cc2)cc3)c4ccc(*)cc4,*CC*,30.0,70.0,0.0,50.0,100.0,1,OHCond(mS/cm),66.66667
310,C[N+](C)(C)Cc4cc(Oc3cc(C[N+](C)(C)C)c(Oc2ccc(S(=O)(=O)c1ccc(*)cc1)cc2)c(C[N+](C)(C)C)c3)cc(C[N+](C)(C)C)c4O*.[OH-],O=S(=O)(c3ccc(Oc2ccc(c1ccc(O*)cc1)cc2)cc3)c4ccc(*)cc4,*CC*,30.0,70.0,0.0,60.0,100.0,1,OHCond(mS/cm),84.5614
311,C[N+](C)(C)Cc4cc(Oc3cc(C[N+](C)(C)C)c(Oc2ccc(S(=O)(=O)c1ccc(*)cc1)cc2)c(C[N+](C)(C)C)c3)cc(C[N+](C)(C)C)c4O*.[OH-],O=S(=O)(c3ccc(Oc2ccc(c1ccc(O*)cc1)cc2)cc3)c4ccc(*)cc4,*CC*,30.0,70.0,0.0,70.0,100.0,1,OHCond(mS/cm),90.17544
312,C[N+](C)(C)Cc4cc(Oc3cc(C[N+](C)(C)C)c(Oc2ccc(S(=O)(=O)c1ccc(*)cc1)cc2)c(C[N+](C)(C)C)c3)cc(C[N+](C)(C)C)c4O*.[OH-],O=S(=O)(c3ccc(Oc2ccc(c1ccc(O*)cc1)cc2)cc3)c4ccc(*)cc4,*CC*,40.0,60.0,0.0,30.0,100.0,1,OHCond(mS/cm),60.0
313,C[N+](C)(C)Cc4cc(Oc3cc(C[N+](C)(C)C)c(Oc2ccc(S(=O)(=O)c1ccc(*)cc1)cc2)c(C[N+](C)(C)C)c3)cc(C[N+](C)(C)C)c4O*.[OH-],O=S(=O)(c3ccc(Oc2ccc(c1ccc(O*)cc1)cc2)cc3)c4ccc(*)cc4,*CC*,40.0,60.0,0.0,40.0,100.0,1,OHCond(mS/cm),70.87719
314,C[N+](C)(C)Cc4cc(Oc3cc(C[N+](C)(C)C)c(Oc2ccc(S(=O)(=O)c1ccc(*)cc1)cc2)c(C[N+](C)(C)C)c3)cc(C[N+](C)(C)C)c4O*.[OH-],O=S(=O)(c3ccc(Oc2ccc(c1ccc(O*)cc1)cc2)cc3)c4ccc(*)cc4,*CC*,40.0,60.0,0.0,50.0,100.0,1,OHCond(mS/cm),81.75439
315,C[N+](C)(C)Cc4cc(Oc3cc(C[N+](C)(C)C)c(Oc2ccc(S(=O)(=O)c1ccc(*)cc1)cc2)c(C[N+](C)(C)C)c3)cc(C[N+](C)(C)C)c4O*.[OH-],O=S(=O)(c3ccc(Oc2ccc(c1ccc(O*)cc1)cc2)cc3)c4ccc(*)cc4,*CC*,40.0,60.0,0.0,60.0,100.0,1,OHCond(mS/cm),98.94737
316,C[N+](C)(C)Cc4cc(Oc3cc(C[N+](C)(C)C)c(Oc2ccc(S(=O)(=O)c1ccc(*)cc1)cc2)c(C[N+](C)(C)C)c3)cc(C[N+](C)(C)C)c4O*.[OH-],O=S(=O)(c3ccc(Oc2ccc(c1ccc(O*)cc1)cc2)cc3)c4ccc(*)cc4,*CC*,40.0,60.0,0.0,70.0,100.0,1,OHCond(mS/cm),130.1754
317,C[N+](C)(C)CC(O)C[N+](C)(C)Cc1cc(O*)ccc1Oc3ccc(C(=O)c2ccc(*)cc2)cc3.[OH-],Cc3cc(Oc2ccc(C(=O)c1ccc(*)cc1)cc2)ccc3O*,*CC*,53.0,47.0,0.0,25.0,100.0,1,OHCond(mS/cm),8.904
318,C[N+](C)(C)CC(O)C[N+](C)(C)Cc1cc(O*)ccc1Oc3ccc(C(=O)c2ccc(*)cc2)cc3.[OH-],Cc3cc(Oc2ccc(C(=O)c1ccc(*)cc1)cc2)ccc3O*,*CC*,53.0,47.0,0.0,30.0,100.0,1,OHCond(mS/cm),9.66
319,C[N+](C)(C)CC(O)C[N+](C)(C)Cc1cc(O*)ccc1Oc3ccc(C(=O)c2ccc(*)cc2)cc3.[OH-],Cc3cc(Oc2ccc(C(=O)c1ccc(*)cc1)cc2)ccc3O*,*CC*,53.0,47.0,0.0,40.0,100.0,1,OHCond(mS/cm),12.657
320,C[N+](C)(C)CC(O)C[N+](C)(C)Cc1cc(O*)ccc1Oc3ccc(C(=O)c2ccc(*)cc2)cc3.[OH-],Cc3cc(Oc2ccc(C(=O)c1ccc(*)cc1)cc2)ccc3O*,*CC*,53.0,47.0,0.0,50.0,100.0,1,OHCond(mS/cm),14.342
321,C[N+](C)(C)CC(O)C[N+](C)(C)Cc1cc(O*)ccc1Oc3ccc(C(=O)c2ccc(*)cc2)cc3.[OH-],Cc3cc(Oc2ccc(C(=O)c1ccc(*)cc1)cc2)ccc3O*,*CC*,53.0,47.0,0.0,60.0,100.0,1,OHCond(mS/cm),16.219
322,C[N+](C)(C)CC(O)C[N+](C)(C)Cc1cc(O*)ccc1Oc3ccc(C(=O)c2ccc(*)cc2)cc3.[OH-],Cc3cc(Oc2ccc(C(=O)c1ccc(*)cc1)cc2)ccc3O*,*CC*,53.0,47.0,0.0,70.0,100.0,1,OHCond(mS/cm),18.651
323,C[N+](C)(C)CC(O)C[N+](C)(C)Cc1cc(O*)ccc1Oc3ccc(C(=O)c2ccc(*)cc2)cc3.[OH-],Cc3cc(Oc2ccc(C(=O)c1ccc(*)cc1)cc2)ccc3O*,*CC*,53.0,47.0,0.0,75.0,100.0,1,OHCond(mS/cm),22.022
324,C[N+](C)(C)CC(O)C[N+](C)(C)Cc1cc(O*)ccc1Oc3ccc(C(=O)c2ccc(*)cc2)cc3.[OH-],Cc3cc(Oc2ccc(C(=O)c1ccc(*)cc1)cc2)ccc3O*,*CC*,63.0,37.0,0.0,25.0,100.0,1,OHCond(mS/cm),10.0
325,C[N+](C)(C)CC(O)C[N+](C)(C)Cc1cc(O*)ccc1Oc3ccc(C(=O)c2ccc(*)cc2)cc3.[OH-],Cc3cc(Oc2ccc(C(=O)c1ccc(*)cc1)cc2)ccc3O*,*CC*,63.0,37.0,0.0,30.0,100.0,1,OHCond(mS/cm),13.148
326,C[N+](C)(C)CC(O)C[N+](C)(C)Cc1cc(O*)ccc1Oc3ccc(C(=O)c2ccc(*)cc2)cc3.[OH-],Cc3cc(Oc2ccc(C(=O)c1ccc(*)cc1)cc2)ccc3O*,*CC*,63.0,37.0,0.0,40.0,100.0,1,OHCond(mS/cm),20.0
327,C[N+](C)(C)CC(O)C[N+](C)(C)Cc1cc(O*)ccc1Oc3ccc(C(=O)c2ccc(*)cc2)cc3.[OH-],Cc3cc(Oc2ccc(C(=O)c1ccc(*)cc1)cc2)ccc3O*,*CC*,63.0,37.0,0.0,50.0,100.0,1,OHCond(mS/cm),24.815
328,C[N+](C)(C)CC(O)C[N+](C)(C)Cc1cc(O*)ccc1Oc3ccc(C(=O)c2ccc(*)cc2)cc3.[OH-],Cc3cc(Oc2ccc(C(=O)c1ccc(*)cc1)cc2)ccc3O*,*CC*,63.0,37.0,0.0,60.0,100.0,1,OHCond(mS/cm),30.0
329,C[N+](C)(C)CC(O)C[N+](C)(C)Cc1cc(O*)ccc1Oc3ccc(C(=O)c2ccc(*)cc2)cc3.[OH-],Cc3cc(Oc2ccc(C(=O)c1ccc(*)cc1)cc2)ccc3O*,*CC*,63.0,37.0,0.0,70.0,100.0,1,OHCond(mS/cm),36.667
330,C[N+](C)(C)CC(O)C[N+](C)(C)Cc1cc(O*)ccc1Oc3ccc(C(=O)c2ccc(*)cc2)cc3.[OH-],Cc3cc(Oc2ccc(C(=O)c1ccc(*)cc1)cc2)ccc3O*,*CC*,63.0,37.0,0.0,75.0,100.0,1,OHCond(mS/cm),44.815
331,C[N+](C)(C)CC(O)C[N+](C)(C)Cc1cc(O*)ccc1Oc3ccc(C(=O)c2ccc(*)cc2)cc3.[OH-],Cc3cc(Oc2ccc(C(=O)c1ccc(*)cc1)cc2)ccc3O*,*CC*,85.0,15.0,0.0,25.0,100.0,1,OHCond(mS/cm),9.444
332,C[N+](C)(C)CC(O)C[N+](C)(C)Cc1cc(O*)ccc1Oc3ccc(C(=O)c2ccc(*)cc2)cc3.[OH-],Cc3cc(Oc2ccc(C(=O)c1ccc(*)cc1)cc2)ccc3O*,*CC*,85.0,15.0,0.0,40.0,100.0,1,OHCond(mS/cm),23.333
333,C[N+](C)(C)CC(O)C[N+](C)(C)Cc1cc(O*)ccc1Oc3ccc(C(=O)c2ccc(*)cc2)cc3.[OH-],Cc3cc(Oc2ccc(C(=O)c1ccc(*)cc1)cc2)ccc3O*,*CC*,85.0,15.0,0.0,50.0,100.0,1,OHCond(mS/cm),32.037
334,*Oc1cc(C[NH+](C)C)c(Oc2ccc(C(c3ccc(*)cc3)=O)cc2)cc1.[OH-],Cc3cc(Oc2ccc(C(=O)c1ccc(*)cc1)cc2)ccc3O*,*CC*,67.0,33.0,0.0,25.0,100.0,1,OHCond(mS/cm),7.455
335,*Oc1cc(C[NH+](C)C)c(Oc2ccc(C(c3ccc(*)cc3)=O)cc2)cc1.[OH-],Cc3cc(Oc2ccc(C(=O)c1ccc(*)cc1)cc2)ccc3O*,*CC*,67.0,33.0,0.0,30.0,100.0,1,OHCond(mS/cm),8.611
336,*Oc1cc(C[NH+](C)C)c(Oc2ccc(C(c3ccc(*)cc3)=O)cc2)cc1.[OH-],Cc3cc(Oc2ccc(C(=O)c1ccc(*)cc1)cc2)ccc3O*,*CC*,67.0,33.0,0.0,40.0,100.0,1,OHCond(mS/cm),10.184
337,*Oc1cc(C[NH+](C)C)c(Oc2ccc(C(c3ccc(*)cc3)=O)cc2)cc1.[OH-],Cc3cc(Oc2ccc(C(=O)c1ccc(*)cc1)cc2)ccc3O*,*CC*,67.0,33.0,0.0,50.0,100.0,1,OHCond(mS/cm),11.943
338,*Oc1cc(C[NH+](C)C)c(Oc2ccc(C(c3ccc(*)cc3)=O)cc2)cc1.[OH-],Cc3cc(Oc2ccc(C(=O)c1ccc(*)cc1)cc2)ccc3O*,*CC*,67.0,33.0,0.0,60.0,100.0,1,OHCond(mS/cm),13.704
339,*Oc1cc(C[NH+](C)C)c(Oc2ccc(C(c3ccc(*)cc3)=O)cc2)cc1.[OH-],Cc3cc(Oc2ccc(C(=O)c1ccc(*)cc1)cc2)ccc3O*,*CC*,67.0,33.0,0.0,70.0,100.0,1,OHCond(mS/cm),16.02
340,*Oc1cc(C[NH+](C)C)c(Oc2ccc(C(c3ccc(*)cc3)=O)cc2)cc1.[OH-],Cc3cc(Oc2ccc(C(=O)c1ccc(*)cc1)cc2)ccc3O*,*CC*,67.0,33.0,0.0,75.0,100.0,1,OHCond(mS/cm),17.365
341,C[N+](C)(C)Cc6ccc(c3cc(S(=O)(=O)c2ccc(*)c(c1ccc(C[N+](C)(C)C)cc1)c2)ccc3Oc5ccc(c4ccc(O*)cc4)cc5)cc6.[OH-],Cc6ccc(c5cc(S(=O)(=O)c4ccc(Oc2ccc(c1ccc(O*)cc1)cc2)c(c3ccc(C[N+](C)(C)C)cc3)c4)ccc5*)cc6.[OH-],*CC*,62.0,38.0,0.0,25.0,100.0,1,OHCond(mS/cm),39.500446
342,C[N+](C)(C)Cc6ccc(c3cc(S(=O)(=O)c2ccc(*)c(c1ccc(C[N+](C)(C)C)cc1)c2)ccc3Oc5ccc(c4ccc(O*)cc4)cc5)cc6.[OH-],Cc6ccc(c5cc(S(=O)(=O)c4ccc(Oc2ccc(c1ccc(O*)cc1)cc2)c(c3ccc(C[N+](C)(C)C)cc3)c4)ccc5*)cc6.[OH-],*CC*,46.0,54.0,0.0,25.0,100.0,1,OHCond(mS/cm),29.86619
343,C[N+](C)(C)Cc6ccc(c3cc(S(=O)(=O)c2ccc(*)c(c1ccc(C[N+](C)(C)C)cc1)c2)ccc3Oc5ccc(c4ccc(O*)cc4)cc5)cc6.[OH-],Cc6ccc(c5cc(S(=O)(=O)c4ccc(Oc2ccc(c1ccc(O*)cc1)cc2)c(c3ccc(C[N+](C)(C)C)cc3)c4)ccc5*)cc6.[OH-],*CC*,33.0,67.0,0.0,25.0,100.0,1,OHCond(mS/cm),22.00591
344,Cc1c(O*)c(C[N+](C)(C)C)cc(c2cc(C[N+](C)(C)C)c(Oc3ccc(S(=O)(c4ccc(*)cc4)=O)cc3)c(C)c2)c1.[OH-],Cc2cc(c1cc(C)c(O*)c(C[N+](C)(C)(C))c1)cc(C)c2Oc4ccc(S(=O)(=O)c3ccc(*)cc3)cc4.[OH-],*CC*,6.0,94.0,0.0,25.0,100.0,1,OHCond(mS/cm),12.52453
345,Cc1c(O*)c(C[N+](C)(C)C)cc(c2cc(C[N+](C)(C)C)c(Oc3ccc(S(=O)(c4ccc(*)cc4)=O)cc3)c(C)c2)c1.[OH-],Cc2cc(c1cc(C)c(O*)c(C[N+](C)(C)(C))c1)cc(C)c2Oc4ccc(S(=O)(=O)c3ccc(*)cc3)cc4.[OH-],*CC*,36.0,64.0,0.0,25.0,100.0,1,OHCond(mS/cm),14.77252
346,C[N+](C)(C)Cc6ccc(c3cc(S(=O)(=O)c2ccc(*)c(c1ccc(C[N+](C)(C)C)cc1)c2)ccc3Oc5ccc(c4ccc(O*)cc4)cc5)cc6.[OH-],Cc6ccc(c5cc(S(=O)(=O)c4ccc(Oc2ccc(c1ccc(O*)cc1)cc2)c(c3ccc(C[N+](C)(C)C)cc3)c4)ccc5*)cc6.[OH-],*CC*,62.0,38.0,0.0,40.0,100.0,1,OHCond(mS/cm),57.4843889
347,C[N+](C)(C)Cc6ccc(c3cc(S(=O)(=O)c2ccc(*)c(c1ccc(C[N+](C)(C)C)cc1)c2)ccc3Oc5ccc(c4ccc(O*)cc4)cc5)cc6.[OH-],Cc6ccc(c5cc(S(=O)(=O)c4ccc(Oc2ccc(c1ccc(O*)cc1)cc2)c(c3ccc(C[N+](C)(C)C)cc3)c4)ccc5*)cc6.[OH-],*CC*,46.0,54.0,0.0,40.0,100.0,1,OHCond(mS/cm),38.21588
348,C[N+](C)(C)Cc6ccc(c3cc(S(=O)(=O)c2ccc(*)c(c1ccc(C[N+](C)(C)C)cc1)c2)ccc3Oc5ccc(c4ccc(O*)cc4)cc5)cc6.[OH-],Cc6ccc(c5cc(S(=O)(=O)c4ccc(Oc2ccc(c1ccc(O*)cc1)cc2)c(c3ccc(C[N+](C)(C)C)cc3)c4)ccc5*)cc6.[OH-],*CC*,33.0,67.0,0.0,40.0,100.0,1,OHCond(mS/cm),27.92736
349,Cc1c(O*)c(C[N+](C)(C)C)cc(c2cc(C[N+](C)(C)C)c(Oc3ccc(S(=O)(c4ccc(*)cc4)=O)cc3)c(C)c2)c1.[OH-],Cc2cc(c1cc(C)c(O*)c(C[N+](C)(C)(C))c1)cc(C)c2Oc4ccc(S(=O)(=O)c3ccc(*)cc3)cc4.[OH-],*CC*,6.0,94.0,0.0,40.0,100.0,1,OHCond(mS/cm),20.23194
350,Cc1c(O*)c(C[N+](C)(C)C)cc(c2cc(C[N+](C)(C)C)c(Oc3ccc(S(=O)(c4ccc(*)cc4)=O)cc3)c(C)c2)c1.[OH-],Cc2cc(c1cc(C)c(O*)c(C[N+](C)(C)(C))c1)cc(C)c2Oc4ccc(S(=O)(=O)c3ccc(*)cc3)cc4.[OH-],*CC*,36.0,64.0,0.0,40.0,100.0,1,OHCond(mS/cm),19.16146
351,C[N+](C)(C)Cc6ccc(c3cc(S(=O)(=O)c2ccc(*)c(c1ccc(C[N+](C)(C)C)cc1)c2)ccc3Oc5ccc(c4ccc(O*)cc4)cc5)cc6.[OH-],Cc6ccc(c5cc(S(=O)(=O)c4ccc(Oc2ccc(c1ccc(O*)cc1)cc2)c(c3ccc(C[N+](C)(C)C)cc3)c4)ccc5*)cc6.[OH-],*CC*,62.0,38.0,0.0,60.0,100.0,1,OHCond(mS/cm),80.0713649
352,C[N+](C)(C)Cc6ccc(c3cc(S(=O)(=O)c2ccc(*)c(c1ccc(C[N+](C)(C)C)cc1)c2)ccc3Oc5ccc(c4ccc(O*)cc4)cc5)cc6.[OH-],Cc6ccc(c5cc(S(=O)(=O)c4ccc(Oc2ccc(c1ccc(O*)cc1)cc2)c(c3ccc(C[N+](C)(C)C)cc3)c4)ccc5*)cc6.[OH-],*CC*,46.0,54.0,0.0,60.0,100.0,1,OHCond(mS/cm),55.12935
353,C[N+](C)(C)Cc6ccc(c3cc(S(=O)(=O)c2ccc(*)c(c1ccc(C[N+](C)(C)C)cc1)c2)ccc3Oc5ccc(c4ccc(O*)cc4)cc5)cc6.[OH-],Cc6ccc(c5cc(S(=O)(=O)c4ccc(Oc2ccc(c1ccc(O*)cc1)cc2)c(c3ccc(C[N+](C)(C)C)cc3)c4)ccc5*)cc6.[OH-],*CC*,33.0,67.0,0.0,60.0,100.0,1,OHCond(mS/cm),41.26399
354,Cc1c(O*)c(C[N+](C)(C)C)cc(c2cc(C[N+](C)(C)C)c(Oc3ccc(S(=O)(c4ccc(*)cc4)=O)cc3)c(C)c2)c1.[OH-],Cc2cc(c1cc(C)c(O*)c(C[N+](C)(C)(C))c1)cc(C)c2Oc4ccc(S(=O)(=O)c3ccc(*)cc3)cc4.[OH-],*CC*,6.0,94.0,0.0,60.0,100.0,1,OHCond(mS/cm),35.00446
355,Cc1c(O*)c(C[N+](C)(C)C)cc(c2cc(C[N+](C)(C)C)c(Oc3ccc(S(=O)(c4ccc(*)cc4)=O)cc3)c(C)c2)c1.[OH-],Cc2cc(c1cc(C)c(O*)c(C[N+](C)(C)(C))c1)cc(C)c2Oc4ccc(S(=O)(=O)c3ccc(*)cc3)cc4.[OH-],*CC*,36.0,64.0,0.0,60.0,100.0,1,OHCond(mS/cm),25.15611
356,C[N+](C)(C)Cc6ccc(c3cc(S(=O)(=O)c2ccc(*)c(c1ccc(C[N+](C)(C)C)cc1)c2)ccc3Oc5ccc(c4ccc(O*)cc4)cc5)cc6.[OH-],Cc6ccc(c5cc(S(=O)(=O)c4ccc(Oc2ccc(c1ccc(O*)cc1)cc2)c(c3ccc(C[N+](C)(C)C)cc3)c4)ccc5*)cc6.[OH-],*CC*,62.0,38.0,0.0,80.0,100.0,1,OHCond(mS/cm),93.2381802
357,C[N+](C)(C)Cc6ccc(c3cc(S(=O)(=O)c2ccc(*)c(c1ccc(C[N+](C)(C)C)cc1)c2)ccc3Oc5ccc(c4ccc(O*)cc4)cc5)cc6.[OH-],Cc6ccc(c5cc(S(=O)(=O)c4ccc(Oc2ccc(c1ccc(O*)cc1)cc2)c(c3ccc(C[N+](C)(C)C)cc3)c4)ccc5*)cc6.[OH-],*CC*,46.0,54.0,0.0,80.0,100.0,1,OHCond(mS/cm),68.40321
358,C[N+](C)(C)Cc6ccc(c3cc(S(=O)(=O)c2ccc(*)c(c1ccc(C[N+](C)(C)C)cc1)c2)ccc3Oc5ccc(c4ccc(O*)cc4)cc5)cc6.[OH-],Cc6ccc(c5cc(S(=O)(=O)c4ccc(Oc2ccc(c1ccc(O*)cc1)cc2)c(c3ccc(C[N+](C)(C)C)cc3)c4)ccc5*)cc6.[OH-],*CC*,33.0,67.0,0.0,80.0,100.0,1,OHCond(mS/cm),47.4285
359,Cc1c(O*)c(C[N+](C)(C)C)cc(c2cc(C[N+](C)(C)C)c(Oc3ccc(S(=O)(c4ccc(*)cc4)=O)cc3)c(C)c2)c1.[OH-],Cc2cc(c1cc(C)c(O*)c(C[N+](C)(C)(C))c1)cc(C)c2Oc4ccc(S(=O)(=O)c3ccc(*)cc3)cc4.[OH-],*CC*,6.0,94.0,0.0,80.0,100.0,1,OHCond(mS/cm),45.70919
360,Cc1c(O*)c(C[N+](C)(C)C)cc(c2cc(C[N+](C)(C)C)c(Oc3ccc(S(=O)(c4ccc(*)cc4)=O)cc3)c(C)c2)c1.[OH-],Cc2cc(c1cc(C)c(O*)c(C[N+](C)(C)(C))c1)cc(C)c2Oc4ccc(S(=O)(=O)c3ccc(*)cc3)cc4.[OH-],*CC*,36.0,64.0,0.0,80.0,100.0,1,OHCond(mS/cm),28.36753
361,Cc1c(O*)c(C[N+](C)(CCCCCCCN(C)C)C)cc(C2(c3c(c4c2cccc4)cccc3)c5cc(C[N+](C)(C)CCCCCCCN(C)C)c(Oc6ccc(S(=O)(c7ccc(*)cc7)=O)cc6)c(CBr)c5)c1.[OH-], O=S(=O)(c6ccc(Oc5ccc(C4(c1ccc(O*)cc1)c2ccccc2c3ccccc34)cc5)cc6)c7ccc(*)cc7,*CC*,80.0,20.0,0.0,70.0,100.0,1,OHCond(mS/cm),156.458
362,Cc1c(O*)c(C[N+](C)(CCCCCCCN(C)C)C)cc(C2(c3c(c4c2cccc4)cccc3)c5cc(C[N+](C)(C)CCCCCCCN(C)C)c(Oc6ccc(S(=O)(c7ccc(*)cc7)=O)cc6)c(CBr)c5)c1.[OH-], O=S(=O)(c6ccc(Oc5ccc(C4(c1ccc(O*)cc1)c2ccccc2c3ccccc34)cc5)cc6)c7ccc(*)cc7,*CC*,80.0,20.0,0.0,60.0,100.0,1,OHCond(mS/cm),144.523
363,Cc1c(O*)c(C[N+](C)(CCCCCCCN(C)C)C)cc(C2(c3c(c4c2cccc4)cccc3)c5cc(C[N+](C)(C)CCCCCCCN(C)C)c(Oc6ccc(S(=O)(c7ccc(*)cc7)=O)cc6)c(CBr)c5)c1.[OH-], O=S(=O)(c6ccc(Oc5ccc(C4(c1ccc(O*)cc1)c2ccccc2c3ccccc34)cc5)cc6)c7ccc(*)cc7,*CC*,80.0,20.0,0.0,50.0,100.0,1,OHCond(mS/cm),120.4241
364,Cc1c(O*)c(C[N+](C)(CCCCCCCN(C)C)C)cc(C2(c3c(c4c2cccc4)cccc3)c5cc(C[N+](C)(C)CCCCCCCN(C)C)c(Oc6ccc(S(=O)(c7ccc(*)cc7)=O)cc6)c(CBr)c5)c1.[OH-], O=S(=O)(c6ccc(Oc5ccc(C4(c1ccc(O*)cc1)c2ccccc2c3ccccc34)cc5)cc6)c7ccc(*)cc7,*CC*,80.0,20.0,0.0,40.0,100.0,1,OHCond(mS/cm),108.1445
365,Cc1c(O*)c(C[N+](C)(CCCCCCCN(C)C)C)cc(C2(c3c(c4c2cccc4)cccc3)c5cc(C[N+](C)(C)CCCCCCCN(C)C)c(Oc6ccc(S(=O)(c7ccc(*)cc7)=O)cc6)c(CBr)c5)c1.[OH-], O=S(=O)(c6ccc(Oc5ccc(C4(c1ccc(O*)cc1)c2ccccc2c3ccccc34)cc5)cc6)c7ccc(*)cc7,*CC*,80.0,20.0,0.0,25.0,100.0,1,OHCond(mS/cm),88.37513
366,Cc1c(O*)c(C[N+](C)(CCCCCCCN(C)C)C)cc(C2(c3c(c4c2cccc4)cccc3)c5cc(C[N+](C)(C)CCCCCCCN(C)C)c(Oc6ccc(S(=O)(c7ccc(*)cc7)=O)cc6)c(CBr)c5)c1.[OH-], O=S(=O)(c6ccc(Oc5ccc(C4(c1ccc(O*)cc1)c2ccccc2c3ccccc34)cc5)cc6)c7ccc(*)cc7,*CC*,60.0,40.0,0.0,70.0,100.0,1,OHCond(mS/cm),91.97726
367,Cc1c(O*)c(C[N+](C)(CCCCCCCN(C)C)C)cc(C2(c3c(c4c2cccc4)cccc3)c5cc(C[N+](C)(C)CCCCCCCN(C)C)c(Oc6ccc(S(=O)(c7ccc(*)cc7)=O)cc6)c(CBr)c5)c1.[OH-], O=S(=O)(c6ccc(Oc5ccc(C4(c1ccc(O*)cc1)c2ccccc2c3ccccc34)cc5)cc6)c7ccc(*)cc7,*CC*,60.0,40.0,0.0,60.0,100.0,1,OHCond(mS/cm),80.30949
368,Cc1c(O*)c(C[N+](C)(CCCCCCCN(C)C)C)cc(C2(c3c(c4c2cccc4)cccc3)c5cc(C[N+](C)(C)CCCCCCCN(C)C)c(Oc6ccc(S(=O)(c7ccc(*)cc7)=O)cc6)c(CBr)c5)c1.[OH-], O=S(=O)(c6ccc(Oc5ccc(C4(c1ccc(O*)cc1)c2ccccc2c3ccccc34)cc5)cc6)c7ccc(*)cc7,*CC*,60.0,40.0,0.0,50.0,100.0,1,OHCond(mS/cm),70.02513
369,Cc1c(O*)c(C[N+](C)(CCCCCCCN(C)C)C)cc(C2(c3c(c4c2cccc4)cccc3)c5cc(C[N+](C)(C)CCCCCCCN(C)C)c(Oc6ccc(S(=O)(c7ccc(*)cc7)=O)cc6)c(CBr)c5)c1.[OH-], O=S(=O)(c6ccc(Oc5ccc(C4(c1ccc(O*)cc1)c2ccccc2c3ccccc34)cc5)cc6)c7ccc(*)cc7,*CC*,60.0,40.0,0.0,40.0,100.0,1,OHCond(mS/cm),59.84277
370,Cc1c(O*)c(C[N+](C)(CCCCCCCN(C)C)C)cc(C2(c3c(c4c2cccc4)cccc3)c5cc(C[N+](C)(C)CCCCCCCN(C)C)c(Oc6ccc(S(=O)(c7ccc(*)cc7)=O)cc6)c(CBr)c5)c1.[OH-], O=S(=O)(c6ccc(Oc5ccc(C4(c1ccc(O*)cc1)c2ccccc2c3ccccc34)cc5)cc6)c7ccc(*)cc7,*CC*,60.0,40.0,0.0,25.0,100.0,1,OHCond(mS/cm),54.89015
371,Cc1c(O*)c(C[N+](C)(CCCCCCCN(C)C)C)cc(C2(c3c(c4c2cccc4)cccc3)c5cc(C[N+](C)(C)CCCCCCCN(C)C)c(Oc6ccc(S(=O)(c7ccc(*)cc7)=O)cc6)c(CBr)c5)c1.[OH-], O=S(=O)(c6ccc(Oc5ccc(C4(c1ccc(O*)cc1)c2ccccc2c3ccccc34)cc5)cc6)c7ccc(*)cc7,*CC*,100.0,0.0,0.0,70.0,100.0,1,OHCond(mS/cm),126.2457
372,Cc1c(O*)c(C[N+](C)(CCCCCCCN(C)C)C)cc(C2(c3c(c4c2cccc4)cccc3)c5cc(C[N+](C)(C)CCCCCCCN(C)C)c(Oc6ccc(S(=O)(c7ccc(*)cc7)=O)cc6)c(CBr)c5)c1.[OH-], O=S(=O)(c6ccc(Oc5ccc(C4(c1ccc(O*)cc1)c2ccccc2c3ccccc34)cc5)cc6)c7ccc(*)cc7,*CC*,100.0,0.0,0.0,60.0,100.0,1,OHCond(mS/cm),104.4776
373,Cc1c(O*)c(C[N+](C)(CCCCCCCN(C)C)C)cc(C2(c3c(c4c2cccc4)cccc3)c5cc(C[N+](C)(C)CCCCCCCN(C)C)c(Oc6ccc(S(=O)(c7ccc(*)cc7)=O)cc6)c(CBr)c5)c1.[OH-], O=S(=O)(c6ccc(Oc5ccc(C4(c1ccc(O*)cc1)c2ccccc2c3ccccc34)cc5)cc6)c7ccc(*)cc7,*CC*,100.0,0.0,0.0,50.0,100.0,1,OHCond(mS/cm),90.01148
374,Cc1c(O*)c(C[N+](C)(CCCCCCCN(C)C)C)cc(C2(c3c(c4c2cccc4)cccc3)c5cc(C[N+](C)(C)CCCCCCCN(C)C)c(Oc6ccc(S(=O)(c7ccc(*)cc7)=O)cc6)c(CBr)c5)c1.[OH-], O=S(=O)(c6ccc(Oc5ccc(C4(c1ccc(O*)cc1)c2ccccc2c3ccccc34)cc5)cc6)c7ccc(*)cc7,*CC*,100.0,0.0,0.0,40.0,100.0,1,OHCond(mS/cm),74.58094
375,Cc1c(O*)c(C[N+](C)(CCCCCCCN(C)C)C)cc(C2(c3c(c4c2cccc4)cccc3)c5cc(C[N+](C)(C)CCCCCCCN(C)C)c(Oc6ccc(S(=O)(c7ccc(*)cc7)=O)cc6)c(CBr)c5)c1.[OH-], O=S(=O)(c6ccc(Oc5ccc(C4(c1ccc(O*)cc1)c2ccccc2c3ccccc34)cc5)cc6)c7ccc(*)cc7,*CC*,100.0,0.0,0.0,25.0,100.0,1,OHCond(mS/cm),67.27899
376,Cc1c(O*)c(C[N+](C)(CCCCCCCN(C)C)C)cc(C2(c3c(c4c2cccc4)cccc3)c5cc(C[N+](C)(C)CCCCCCCN(C)C)c(Oc6ccc(S(=O)(c7ccc(*)cc7)=O)cc6)c(CBr)c5)c1.[OH-], O=S(=O)(c6ccc(Oc5ccc(C4(c1ccc(O*)cc1)c2ccccc2c3ccccc34)cc5)cc6)c7ccc(*)cc7,*CC*,40.0,60.0,0.0,70.0,100.0,1,OHCond(mS/cm),55.56831
377,Cc1c(O*)c(C[N+](C)(CCCCCCCN(C)C)C)cc(C2(c3c(c4c2cccc4)cccc3)c5cc(C[N+](C)(C)CCCCCCCN(C)C)c(Oc6ccc(S(=O)(c7ccc(*)cc7)=O)cc6)c(CBr)c5)c1.[OH-], O=S(=O)(c6ccc(Oc5ccc(C4(c1ccc(O*)cc1)c2ccccc2c3ccccc34)cc5)cc6)c7ccc(*)cc7,*CC*,40.0,60.0,0.0,60.0,100.0,1,OHCond(mS/cm),38.07118
378,Cc1c(O*)c(C[N+](C)(CCCCCCCN(C)C)C)cc(C2(c3c(c4c2cccc4)cccc3)c5cc(C[N+](C)(C)CCCCCCCN(C)C)c(Oc6ccc(S(=O)(c7ccc(*)cc7)=O)cc6)c(CBr)c5)c1.[OH-], O=S(=O)(c6ccc(Oc5ccc(C4(c1ccc(O*)cc1)c2ccccc2c3ccccc34)cc5)cc6)c7ccc(*)cc7,*CC*,40.0,60.0,0.0,50.0,100.0,1,OHCond(mS/cm),33.66246
379,Cc1c(O*)c(C[N+](C)(CCCCCCCN(C)C)C)cc(C2(c3c(c4c2cccc4)cccc3)c5cc(C[N+](C)(C)CCCCCCCN(C)C)c(Oc6ccc(S(=O)(c7ccc(*)cc7)=O)cc6)c(CBr)c5)c1.[OH-], O=S(=O)(c6ccc(Oc5ccc(C4(c1ccc(O*)cc1)c2ccccc2c3ccccc34)cc5)cc6)c7ccc(*)cc7,*CC*,40.0,60.0,0.0,40.0,100.0,1,OHCond(mS/cm),31.32032
380,Cc1c(O*)c(C[N+](C)(CCCCCCCN(C)C)C)cc(C2(c3c(c4c2cccc4)cccc3)c5cc(C[N+](C)(C)CCCCCCCN(C)C)c(Oc6ccc(S(=O)(c7ccc(*)cc7)=O)cc6)c(CBr)c5)c1.[OH-], O=S(=O)(c6ccc(Oc5ccc(C4(c1ccc(O*)cc1)c2ccccc2c3ccccc34)cc5)cc6)c7ccc(*)cc7,*CC*,40.0,60.0,0.0,25.0,100.0,1,OHCond(mS/cm),28.70264
381,Fc2c(F)c(c1c(F)c(F)c(*)c(F)c1F)c(F)c(F)c2Oc4ccc(C(c3ccc(O*)cc3)(C(F)(F)F)C(F)(F)F)cc4, Fc2c(F)c(c1c(F)c(F)c(*)c(F)c1F)c(F)c(F)c2Oc5ccc(Oc3ccc(O*)cc3[n+]4ccccc4)cc5[n+]6ccccc6.[Cl-],*CC*,62.5,37.5,0.0,80.0,100.0,1,OHCond(mS/cm),1.274275
382,Fc2c(F)c(c1c(F)c(F)c(*)c(F)c1F)c(F)c(F)c2Oc4ccc(C(c3ccc(O*)cc3)(C(F)(F)F)C(F)(F)F)cc4, Fc2c(F)c(c1c(F)c(F)c(*)c(F)c1F)c(F)c(F)c2Oc5ccc(Oc3ccc(O*)cc3[n+]4ccccc4)cc5[n+]6ccccc6.[Cl-],*CC*,62.5,37.5,0.0,70.0,100.0,1,OHCond(mS/cm),1.217661
383,Fc2c(F)c(c1c(F)c(F)c(*)c(F)c1F)c(F)c(F)c2Oc4ccc(C(c3ccc(O*)cc3)(C(F)(F)F)C(F)(F)F)cc4, Fc2c(F)c(c1c(F)c(F)c(*)c(F)c1F)c(F)c(F)c2Oc5ccc(Oc3ccc(O*)cc3[n+]4ccccc4)cc5[n+]6ccccc6.[Cl-],*CC*,62.5,37.5,0.0,60.0,100.0,1,OHCond(mS/cm),1.015264
384,Fc2c(F)c(c1c(F)c(F)c(*)c(F)c1F)c(F)c(F)c2Oc4ccc(C(c3ccc(O*)cc3)(C(F)(F)F)C(F)(F)F)cc4, Fc2c(F)c(c1c(F)c(F)c(*)c(F)c1F)c(F)c(F)c2Oc5ccc(Oc3ccc(O*)cc3[n+]4ccccc4)cc5[n+]6ccccc6.[Cl-],*CC*,62.5,37.5,0.0,50.0,100.0,1,OHCond(mS/cm),0.8089
385,Fc2c(F)c(c1c(F)c(F)c(*)c(F)c1F)c(F)c(F)c2Oc4ccc(C(c3ccc(O*)cc3)(C(F)(F)F)C(F)(F)F)cc4, Fc2c(F)c(c1c(F)c(F)c(*)c(F)c1F)c(F)c(F)c2Oc5ccc(Oc3ccc(O*)cc3[n+]4ccccc4)cc5[n+]6ccccc6.[Cl-],*CC*,62.5,37.5,0.0,40.0,100.0,1,OHCond(mS/cm),0.695193
386,Fc2c(F)c(c1c(F)c(F)c(*)c(F)c1F)c(F)c(F)c2Oc4ccc(C(c3ccc(O*)cc3)(C(F)(F)F)C(F)(F)F)cc4, Fc2c(F)c(c1c(F)c(F)c(*)c(F)c1F)c(F)c(F)c2Oc5ccc(Oc3ccc(O*)cc3[n+]4ccccc4)cc5[n+]6ccccc6.[Cl-],*CC*,62.5,37.5,0.0,30.0,100.0,1,OHCond(mS/cm),0.634792
387,Fc2c(F)c(c1c(F)c(F)c(*)c(F)c1F)c(F)c(F)c2Oc4ccc(C(c3ccc(O*)cc3)(C(F)(F)F)C(F)(F)F)cc4, CCCC[N+](C)(C)c1cc(O*)ccc1Oc4ccc(Oc3c(F)c(F)c(c2c(F)c(F)c(*)c(F)c2F)c(F)c3F)c([N+](C)(C)CCCC)c4.[Cl-],*CC*,62.5,37.5,0.0,80.0,100.0,1,OHCond(mS/cm),7.111704
388,Fc2c(F)c(c1c(F)c(F)c(*)c(F)c1F)c(F)c(F)c2Oc4ccc(C(c3ccc(O*)cc3)(C(F)(F)F)C(F)(F)F)cc4, CCCC[N+](C)(C)c1cc(O*)ccc1Oc4ccc(Oc3c(F)c(F)c(c2c(F)c(F)c(*)c(F)c2F)c(F)c3F)c([N+](C)(C)CCCC)c4.[Cl-],*CC*,62.5,37.5,0.0,70.0,100.0,1,OHCond(mS/cm),6.205305
389,Fc2c(F)c(c1c(F)c(F)c(*)c(F)c1F)c(F)c(F)c2Oc4ccc(C(c3ccc(O*)cc3)(C(F)(F)F)C(F)(F)F)cc4, CCCC[N+](C)(C)c1cc(O*)ccc1Oc4ccc(Oc3c(F)c(F)c(c2c(F)c(F)c(*)c(F)c2F)c(F)c3F)c([N+](C)(C)CCCC)c4.[Cl-],*CC*,62.5,37.5,0.0,60.0,100.0,1,OHCond(mS/cm),5.173873
390,Fc2c(F)c(c1c(F)c(F)c(*)c(F)c1F)c(F)c(F)c2Oc4ccc(C(c3ccc(O*)cc3)(C(F)(F)F)C(F)(F)F)cc4, CCCC[N+](C)(C)c1cc(O*)ccc1Oc4ccc(Oc3c(F)c(F)c(c2c(F)c(F)c(*)c(F)c2F)c(F)c3F)c([N+](C)(C)CCCC)c4.[Cl-],*CC*,62.5,37.5,0.0,50.0,100.0,1,OHCond(mS/cm),4.216965
391,Fc2c(F)c(c1c(F)c(F)c(*)c(F)c1F)c(F)c(F)c2Oc4ccc(C(c3ccc(O*)cc3)(C(F)(F)F)C(F)(F)F)cc4, CCCC[N+](C)(C)c1cc(O*)ccc1Oc4ccc(Oc3c(F)c(F)c(c2c(F)c(F)c(*)c(F)c2F)c(F)c3F)c([N+](C)(C)CCCC)c4.[Cl-],*CC*,62.5,37.5,0.0,40.0,100.0,1,OHCond(mS/cm),3.334466
392,Fc2c(F)c(c1c(F)c(F)c(*)c(F)c1F)c(F)c(F)c2Oc4ccc(C(c3ccc(O*)cc3)(C(F)(F)F)C(F)(F)F)cc4, CCCC[N+](C)(C)c1cc(O*)ccc1Oc4ccc(Oc3c(F)c(F)c(c2c(F)c(F)c(*)c(F)c2F)c(F)c3F)c([N+](C)(C)CCCC)c4.[Cl-],*CC*,62.5,37.5,0.0,30.0,100.0,1,OHCond(mS/cm),2.519508
393,Fc2c(F)c(c1c(F)c(F)c(*)c(F)c1F)c(F)c(F)c2Oc4ccc(C(c3ccc(O*)cc3)(C(F)(F)F)C(F)(F)F)cc4, C[N+](C)(C)c1cc(O*)ccc1Oc4ccc(Oc3c(F)c(F)c(c2c(F)c(F)c(*)c(F)c2F)c(F)c3F)c([N+](C)(C)C)c4.[Cl-],*CC*,62.5,37.5,0.0,80.0,100.0,1,OHCond(mS/cm),14.49386
394,Fc2c(F)c(c1c(F)c(F)c(*)c(F)c1F)c(F)c(F)c2Oc4ccc(C(c3ccc(O*)cc3)(C(F)(F)F)C(F)(F)F)cc4, C[N+](C)(C)c1cc(O*)ccc1Oc4ccc(Oc3c(F)c(F)c(c2c(F)c(F)c(*)c(F)c2F)c(F)c3F)c([N+](C)(C)C)c4.[Cl-],*CC*,62.5,37.5,0.0,70.0,100.0,1,OHCond(mS/cm),12.36247
395,Fc2c(F)c(c1c(F)c(F)c(*)c(F)c1F)c(F)c(F)c2Oc4ccc(C(c3ccc(O*)cc3)(C(F)(F)F)C(F)(F)F)cc4, C[N+](C)(C)c1cc(O*)ccc1Oc4ccc(Oc3c(F)c(F)c(c2c(F)c(F)c(*)c(F)c2F)c(F)c3F)c([N+](C)(C)C)c4.[Cl-],*CC*,62.5,37.5,0.0,60.0,100.0,1,OHCond(mS/cm),10.54451
396,Fc2c(F)c(c1c(F)c(F)c(*)c(F)c1F)c(F)c(F)c2Oc4ccc(C(c3ccc(O*)cc3)(C(F)(F)F)C(F)(F)F)cc4, C[N+](C)(C)c1cc(O*)ccc1Oc4ccc(Oc3c(F)c(F)c(c2c(F)c(F)c(*)c(F)c2F)c(F)c3F)c([N+](C)(C)C)c4.[Cl-],*CC*,62.5,37.5,0.0,50.0,100.0,1,OHCond(mS/cm),8.858668
397,Fc2c(F)c(c1c(F)c(F)c(*)c(F)c1F)c(F)c(F)c2Oc4ccc(C(c3ccc(O*)cc3)(C(F)(F)F)C(F)(F)F)cc4, C[N+](C)(C)c1cc(O*)ccc1Oc4ccc(Oc3c(F)c(F)c(c2c(F)c(F)c(*)c(F)c2F)c(F)c3F)c([N+](C)(C)C)c4.[Cl-],*CC*,62.5,37.5,0.0,40.0,100.0,1,OHCond(mS/cm),7.67129
398,Fc2c(F)c(c1c(F)c(F)c(*)c(F)c1F)c(F)c(F)c2Oc4ccc(C(c3ccc(O*)cc3)(C(F)(F)F)C(F)(F)F)cc4, C[N+](C)(C)c1cc(O*)ccc1Oc4ccc(Oc3c(F)c(F)c(c2c(F)c(F)c(*)c(F)c2F)c(F)c3F)c([N+](C)(C)C)c4.[Cl-],*CC*,62.5,37.5,0.0,30.0,100.0,1,OHCond(mS/cm),6.020122
399,Fc2c(F)c(c1c(F)c(F)c(*)c(F)c1F)c(F)c(F)c2Oc4ccc(C(c3ccc(O*)cc3)(C(F)(F)F)C(F)(F)F)cc4, Cn6cc[n+](c1cc(O*)ccc1Oc5ccc(Oc3c(F)c(F)c(c2c(F)c(F)c(*)c(F)c2F)c(F)c3F)c([n+]4ccn(C)c4)c5)c6.[Cl-],*CC*,35.7,64.3,0.0,80.0,100.0,1,OHCond(mS/cm),20.69138
400,Fc2c(F)c(c1c(F)c(F)c(*)c(F)c1F)c(F)c(F)c2Oc4ccc(C(c3ccc(O*)cc3)(C(F)(F)F)C(F)(F)F)cc4, Cn6cc[n+](c1cc(O*)ccc1Oc5ccc(Oc3c(F)c(F)c(c2c(F)c(F)c(*)c(F)c2F)c(F)c3F)c([n+]4ccn(C)c4)c5)c6.[Cl-],*CC*,35.7,64.3,0.0,70.0,100.0,1,OHCond(mS/cm),17.918
401,Fc2c(F)c(c1c(F)c(F)c(*)c(F)c1F)c(F)c(F)c2Oc4ccc(C(c3ccc(O*)cc3)(C(F)(F)F)C(F)(F)F)cc4, Cn6cc[n+](c1cc(O*)ccc1Oc5ccc(Oc3c(F)c(F)c(c2c(F)c(F)c(*)c(F)c2F)c(F)c3F)c([n+]4ccn(C)c4)c5)c6.[Cl-],*CC*,35.7,64.3,0.0,60.0,100.0,1,OHCond(mS/cm),15.51635
402,Fc2c(F)c(c1c(F)c(F)c(*)c(F)c1F)c(F)c(F)c2Oc4ccc(C(c3ccc(O*)cc3)(C(F)(F)F)C(F)(F)F)cc4, Cn6cc[n+](c1cc(O*)ccc1Oc5ccc(Oc3c(F)c(F)c(c2c(F)c(F)c(*)c(F)c2F)c(F)c3F)c([n+]4ccn(C)c4)c5)c6.[Cl-],*CC*,35.7,64.3,0.0,50.0,100.0,1,OHCond(mS/cm),13.95522
403,Fc2c(F)c(c1c(F)c(F)c(*)c(F)c1F)c(F)c(F)c2Oc4ccc(C(c3ccc(O*)cc3)(C(F)(F)F)C(F)(F)F)cc4, Cn6cc[n+](c1cc(O*)ccc1Oc5ccc(Oc3c(F)c(F)c(c2c(F)c(F)c(*)c(F)c2F)c(F)c3F)c([n+]4ccn(C)c4)c5)c6.[Cl-],*CC*,35.7,64.3,0.0,40.0,100.0,1,OHCond(mS/cm),11.37421
404,Fc2c(F)c(c1c(F)c(F)c(*)c(F)c1F)c(F)c(F)c2Oc4ccc(C(c3ccc(O*)cc3)(C(F)(F)F)C(F)(F)F)cc4, Cn6cc[n+](c1cc(O*)ccc1Oc5ccc(Oc3c(F)c(F)c(c2c(F)c(F)c(*)c(F)c2F)c(F)c3F)c([n+]4ccn(C)c4)c5)c6.[Cl-],*CC*,35.7,64.3,0.0,30.0,100.0,1,OHCond(mS/cm),8.858668
405,Fc2c(F)c(c1c(F)c(F)c(*)c(F)c1F)c(F)c(F)c2Oc4ccc(C(c3ccc(O*)cc3)(C(F)(F)F)C(F)(F)F)cc4, Cc1n(C)cc[n+]1c2cc(O*)ccc2Oc6ccc(Oc4c(F)c(F)c(c3c(F)c(F)c(*)c(F)c3F)c(F)c4F)c([n+]5ccn(C)c5C)c6.[Cl-],*CC*,62.5,37.5,0.0,80.0,100.0,1,OHCond(mS/cm),20.3803
406,Fc2c(F)c(c1c(F)c(F)c(*)c(F)c1F)c(F)c(F)c2Oc4ccc(C(c3ccc(O*)cc3)(C(F)(F)F)C(F)(F)F)cc4, Cc1n(C)cc[n+]1c2cc(O*)ccc2Oc6ccc(Oc4c(F)c(F)c(c3c(F)c(F)c(*)c(F)c3F)c(F)c4F)c([n+]5ccn(C)c5C)c6.[Cl-],*CC*,62.5,37.5,0.0,70.0,100.0,1,OHCond(mS/cm),18.32981
407,Fc2c(F)c(c1c(F)c(F)c(*)c(F)c1F)c(F)c(F)c2Oc4ccc(C(c3ccc(O*)cc3)(C(F)(F)F)C(F)(F)F)cc4, Cc1n(C)cc[n+]1c2cc(O*)ccc2Oc6ccc(Oc4c(F)c(F)c(c3c(F)c(F)c(*)c(F)c3F)c(F)c4F)c([n+]5ccn(C)c5C)c6.[Cl-],*CC*,62.5,37.5,0.0,60.0,100.0,1,OHCond(mS/cm),14.93971
408,Fc2c(F)c(c1c(F)c(F)c(*)c(F)c1F)c(F)c(F)c2Oc4ccc(C(c3ccc(O*)cc3)(C(F)(F)F)C(F)(F)F)cc4, Cc1n(C)cc[n+]1c2cc(O*)ccc2Oc6ccc(Oc4c(F)c(F)c(c3c(F)c(F)c(*)c(F)c3F)c(F)c4F)c([n+]5ccn(C)c5C)c6.[Cl-],*CC*,62.5,37.5,0.0,50.0,100.0,1,OHCond(mS/cm),13.03562
409,Fc2c(F)c(c1c(F)c(F)c(*)c(F)c1F)c(F)c(F)c2Oc4ccc(C(c3ccc(O*)cc3)(C(F)(F)F)C(F)(F)F)cc4, Cc1n(C)cc[n+]1c2cc(O*)ccc2Oc6ccc(Oc4c(F)c(F)c(c3c(F)c(F)c(*)c(F)c3F)c(F)c4F)c([n+]5ccn(C)c5C)c6.[Cl-],*CC*,62.5,37.5,0.0,40.0,100.0,1,OHCond(mS/cm),10.54451
410,Fc2c(F)c(c1c(F)c(F)c(*)c(F)c1F)c(F)c(F)c2Oc4ccc(C(c3ccc(O*)cc3)(C(F)(F)F)C(F)(F)F)cc4, Cc1n(C)cc[n+]1c2cc(O*)ccc2Oc6ccc(Oc4c(F)c(F)c(c3c(F)c(F)c(*)c(F)c3F)c(F)c4F)c([n+]5ccn(C)c5C)c6.[Cl-],*CC*,62.5,37.5,0.0,30.0,100.0,1,OHCond(mS/cm),8.5943
411,Fc2c(F)c(c1c(F)c(F)c(*)c(F)c1F)c(F)c(F)c2Oc4ccc(C(c3ccc(O*)cc3)(C(F)(F)F)C(F)(F)F)cc4, C[N+](C)(C)c1cc(O*)ccc1Oc4ccc(Oc3c(F)c(F)c(c2c(F)c(F)c(*)c(F)c2F)c(F)c3F)c([N+](C)(C)C)c4.[Cl-],*CC*,35.7,64.3,0.0,80.0,100.0,1,OHCond(mS/cm),63.00023
412,Fc2c(F)c(c1c(F)c(F)c(*)c(F)c1F)c(F)c(F)c2Oc4ccc(C(c3ccc(O*)cc3)(C(F)(F)F)C(F)(F)F)cc4, C[N+](C)(C)c1cc(O*)ccc1Oc4ccc(Oc3c(F)c(F)c(c2c(F)c(F)c(*)c(F)c2F)c(F)c3F)c([N+](C)(C)C)c4.[Cl-],*CC*,35.7,64.3,0.0,60.0,100.0,1,OHCond(mS/cm),52.52847
413,Fc2c(F)c(c1c(F)c(F)c(*)c(F)c1F)c(F)c(F)c2Oc4ccc(C(c3ccc(O*)cc3)(C(F)(F)F)C(F)(F)F)cc4, C[N+](C)(C)c1cc(O*)ccc1Oc4ccc(Oc3c(F)c(F)c(c2c(F)c(F)c(*)c(F)c2F)c(F)c3F)c([N+](C)(C)C)c4.[Cl-],*CC*,35.7,64.3,0.0,40.0,100.0,1,OHCond(mS/cm),40.91119
414,Fc2c(F)c(c1c(F)c(F)c(*)c(F)c1F)c(F)c(F)c2Oc4ccc(C(c3ccc(O*)cc3)(C(F)(F)F)C(F)(F)F)cc4, C[N+](C)(C)c1cc(O*)ccc1Oc4ccc(Oc3c(F)c(F)c(c2c(F)c(F)c(*)c(F)c2F)c(F)c3F)c([N+](C)(C)C)c4.[Cl-],*CC*,35.7,64.3,0.0,30.0,100.0,1,OHCond(mS/cm),34.63169
