Repository: Ramprasad-Group/polyVERSE

The data has been made available along with the following paper:

William Schertzer, Shivank Shukla, Abhishek Sose, Reanna Rafiq, Mohammed Al Otmi, Janani Sampath, Ryan P. Lively, Rampi Ramprasad, "AI driven design of fluorine-free polymers for sustainable and high-performance anion exchange membranes", Journal of Materials Informatics (2025)

The dataset comprises 11 columns:

1. **smiles1**: copolymer smiles1
2. **smiles2**: copolymer smiles2
3. **smiles3**: copolymer smiles3
4. **c1**: relative composition of smiles1
5. **c2**: relative composition of smiles2
6. **c3**: relative composition of smiles3
7. **Temp(C)**: measurement temperature
8. **RH(%)**: measurement relative humidity
9.

File: Other/Conductivity_anionic_water_uptake_swelling/AEM_anion_conductivity_WU_Swelling.csv (part 3 of 5)
,smiles1,smiles2,smiles3,c1,c2,c3,Temp(C),RH(%),lw,prop,value
415,Cc5cc(C(Br)(c1ccccc1)c4cc(C)c(Oc3ccc(S(=O)(=O)c2ccc(*)cc2)cc3)c(C[N+](C)(C)C)c4)cc(C)c5O*.[OH-], Cc5cc(C(O)(c1ccccc1)c4cc(C)c(Oc3ccc(S(=O)(=O)c2ccc(*)cc2)cc3)c(C[N+](C)(C)C)c4)cc(C)c5O*.[OH-],*CC*,80.0,20.0,0.0,20.0,100.0,1,OHCond(mS/cm),6.2
416,Cc5cc(C(Br)(c1ccccc1)c4cc(C)c(Oc3ccc(S(=O)(=O)c2ccc(*)cc2)cc3)c(C[N+](C)(C)C)c4)cc(C)c5O*.[OH-], Cc5cc(C(O)(c1ccccc1)c4cc(C)c(Oc3ccc(S(=O)(=O)c2ccc(*)cc2)cc3)c(C[N+](C)(C)C)c4)cc(C)c5O*.[OH-],*CC*,80.0,20.0,0.0,80.0,100.0,1,OHCond(mS/cm),12.1
417,Cc5cc(C(Br)(c1ccccc1)c4cc(C)c(Oc3ccc(S(=O)(=O)c2ccc(*)cc2)cc3)c(C[N+](C)(C)C)c4)cc(C)c5O*.[Br-], Cc5cc(C(Br)(c1ccccc1)c4cc(C)c(Oc3ccc(S(=O)(=O)c2ccc(*)cc2)cc3)c(C[N+](C)(C)C)c4)cc(C)c5O*.[OH-],*CC*,21.0,79.0,0.0,20.0,100.0,1,OHCond(mS/cm),13.6
418,Cc5cc(C(Br)(c1ccccc1)c4cc(C)c(Oc3ccc(S(=O)(=O)c2ccc(*)cc2)cc3)c(C[N+](C)(C)C)c4)cc(C)c5O*.[Br-], Cc5cc(C(Br)(c1ccccc1)c4cc(C)c(Oc3ccc(S(=O)(=O)c2ccc(*)cc2)cc3)c(C[N+](C)(C)C)c4)cc(C)c5O*.[OH-],*CC*,21.0,79.0,0.0,80.0,100.0,1,OHCond(mS/cm),23.4
419,Cc5cc(C(Br)(c1ccccc1)c4cc(C)c(Oc3ccc(C(=O)c2ccc(*)cc2)cc3)c(C[N+](C)(C)C)c4)cc(C)c5O*.[OH-], Cc5cc(C(O)(c1ccccc1)c4cc(C)c(Oc3ccc(C(=O)c2ccc(*)cc2)cc3)c(C[N+](C)(C)C)c4)cc(C)c5O*.[OH-],*CC*,77.0,23.0,0.0,20.0,100.0,1,OHCond(mS/cm),7.9
420,Cc5cc(C(Br)(c1ccccc1)c4cc(C)c(Oc3ccc(C(=O)c2ccc(*)cc2)cc3)c(C[N+](C)(C)C)c4)cc(C)c5O*.[OH-], Cc5cc(C(O)(c1ccccc1)c4cc(C)c(Oc3ccc(C(=O)c2ccc(*)cc2)cc3)c(C[N+](C)(C)C)c4)cc(C)c5O*.[OH-],*CC*,77.0,23.0,0.0,80.0,100.0,1,OHCond(mS/cm),14.0
421,Cc5cc(C(Br)(c1ccccc1)c4cc(C)c(Oc3ccc(C(=O)c2ccc(*)cc2)cc3)c(C[N+](C)(C)C)c4)cc(C)c5O*.[Br-], Cc5cc(C(Br)(c1ccccc1)c4cc(C)c(Oc3ccc(C(=O)c2ccc(*)cc2)cc3)c(C[N+](C)(C)C)c4)cc(C)c5O*.[OH-],*CC*,36.0,64.0,0.0,20.0,100.0,1,OHCond(mS/cm),19.2
422,Cc5cc(C(Br)(c1ccccc1)c4cc(C)c(Oc3ccc(C(=O)c2ccc(*)cc2)cc3)c(C[N+](C)(C)C)c4)cc(C)c5O*.[Br-], Cc5cc(C(Br)(c1ccccc1)c4cc(C)c(Oc3ccc(C(=O)c2ccc(*)cc2)cc3)c(C[N+](C)(C)C)c4)cc(C)c5O*.[OH-],*CC*,36.0,64.0,0.0,80.0,100.0,1,OHCond(mS/cm),39.8
423,Cc6cc(C(Br)(c1ccccc1)c5cc(C)c(Oc4ccc(C(=O)c3ccc(C(=O)c2ccc(*)cc2)cc3)cc4)c(C[N+](C)(C)C)c5)cc(C)c6O*.[OH-], Cc6cc(C(O)(c1ccccc1)c5cc(C)c(Oc4ccc(C(=O)c3ccc(C(=O)c2ccc(*)cc2)cc3)cc4)c(C[N+](C)(C)C)c5)cc(C)c6O*.[OH-],*CC*,80.0,20.0,0.0,20.0,100.0,1,OHCond(mS/cm),2.2
424,Cc6cc(C(Br)(c1ccccc1)c5cc(C)c(Oc4ccc(C(=O)c3ccc(C(=O)c2ccc(*)cc2)cc3)cc4)c(C[N+](C)(C)C)c5)cc(C)c6O*.[OH-], Cc6cc(C(O)(c1ccccc1)c5cc(C)c(Oc4ccc(C(=O)c3ccc(C(=O)c2ccc(*)cc2)cc3)cc4)c(C[N+](C)(C)C)c5)cc(C)c6O*.[OH-],*CC*,80.0,20.0,0.0,80.0,100.0,1,OHCond(mS/cm),5.5
425,Cc6cc(C(Br)(c1ccccc1)c5cc(C)c(Oc4ccc(C(=O)c3ccc(C(=O)c2ccc(*)cc2)cc3)cc4)c(C[N+](C)(C)C)c5)cc(C)c6O*.[Br-], Cc6cc(C(Br)(c1ccccc1)c5cc(C)c(Oc4ccc(C(=O)c3ccc(C(=O)c2ccc(*)cc2)cc3)cc4)c(C[N+](C)(C)C)c5)cc(C)c6O*.[OH-],*CC*,42.0,58.0,0.0,20.0,100.0,1,OHCond(mS/cm),13.7
426,Cc6cc(C(Br)(c1ccccc1)c5cc(C)c(Oc4ccc(C(=O)c3ccc(C(=O)c2ccc(*)cc2)cc3)cc4)c(C[N+](C)(C)C)c5)cc(C)c6O*.[Br-], Cc6cc(C(Br)(c1ccccc1)c5cc(C)c(Oc4ccc(C(=O)c3ccc(C(=O)c2ccc(*)cc2)cc3)cc4)c(C[N+](C)(C)C)c5)cc(C)c6O*.[OH-],*CC*,42.0,58.0,0.0,80.0,100.0,1,OHCond(mS/cm),25.4
427,Cc5cc(C(Br)(c1ccccc1)c4cc(C)c(Oc3ccc(S(=O)(=O)c2ccc(*)cc2)cc3)c(C[N+](C)(C)C)c4)cc(C)c5O*.[Br-], Cc5cc(C(Br)(c1ccccc1)c4cc(C)c(Oc3ccc(S(=O)(=O)c2ccc(*)cc2)cc3)c(C[N+](C)(C)C)c4)cc(C)c5O*.[OH-],*CC*,21.0,79.0,0.0,80.0,100.0,1,OHCond(mS/cm),23.71
428,Cc5cc(C(Br)(c1ccccc1)c4cc(C)c(Oc3ccc(S(=O)(=O)c2ccc(*)cc2)cc3)c(C[N+](C)(C)C)c4)cc(C)c5O*.[Br-], Cc5cc(C(Br)(c1ccccc1)c4cc(C)c(Oc3ccc(S(=O)(=O)c2ccc(*)cc2)cc3)c(C[N+](C)(C)C)c4)cc(C)c5O*.[OH-],*CC*,21.0,79.0,0.0,60.0,100.0,1,OHCond(mS/cm),18.42
429,Cc5cc(C(Br)(c1ccccc1)c4cc(C)c(Oc3ccc(S(=O)(=O)c2ccc(*)cc2)cc3)c(C[N+](C)(C)C)c4)cc(C)c5O*.[Br-], Cc5cc(C(Br)(c1ccccc1)c4cc(C)c(Oc3ccc(S(=O)(=O)c2ccc(*)cc2)cc3)c(C[N+](C)(C)C)c4)cc(C)c5O*.[OH-],*CC*,21.0,79.0,0.0,40.0,100.0,1,OHCond(mS/cm),15.84
430,Cc5cc(C(Br)(c1ccccc1)c4cc(C)c(Oc3ccc(S(=O)(=O)c2ccc(*)cc2)cc3)c(C[N+](C)(C)C)c4)cc(C)c5O*.[Br-], Cc5cc(C(Br)(c1ccccc1)c4cc(C)c(Oc3ccc(S(=O)(=O)c2ccc(*)cc2)cc3)c(C[N+](C)(C)C)c4)cc(C)c5O*.[OH-],*CC*,21.0,79.0,0.0,20.0,100.0,1,OHCond(mS/cm),13.39
431,Cc5cc(C(Br)(c1ccccc1)c4cc(C)c(Oc3ccc(C(=O)c2ccc(*)cc2)cc3)c(C[N+](C)(C)C)c4)cc(C)c5O*.[Br-], Cc5cc(C(Br)(c1ccccc1)c4cc(C)c(Oc3ccc(C(=O)c2ccc(*)cc2)cc3)c(C[N+](C)(C)C)c4)cc(C)c5O*.[OH-],*CC*,36.0,64.0,0.0,80.0,100.0,1,OHCond(mS/cm),39.99
432,Cc5cc(C(Br)(c1ccccc1)c4cc(C)c(Oc3ccc(C(=O)c2ccc(*)cc2)cc3)c(C[N+](C)(C)C)c4)cc(C)c5O*.[Br-], Cc5cc(C(Br)(c1ccccc1)c4cc(C)c(Oc3ccc(C(=O)c2ccc(*)cc2)cc3)c(C[N+](C)(C)C)c4)cc(C)c5O*.[OH-],*CC*,36.0,64.0,0.0,60.0,100.0,1,OHCond(mS/cm),27.32
433,Cc5cc(C(Br)(c1ccccc1)c4cc(C)c(Oc3ccc(C(=O)c2ccc(*)cc2)cc3)c(C[N+](C)(C)C)c4)cc(C)c5O*.[Br-], Cc5cc(C(Br)(c1ccccc1)c4cc(C)c(Oc3ccc(C(=O)c2ccc(*)cc2)cc3)c(C[N+](C)(C)C)c4)cc(C)c5O*.[OH-],*CC*,36.0,64.0,0.0,40.0,100.0,1,OHCond(mS/cm),22.09
434,Cc5cc(C(Br)(c1ccccc1)c4cc(C)c(Oc3ccc(C(=O)c2ccc(*)cc2)cc3)c(C[N+](C)(C)C)c4)cc(C)c5O*.[Br-], Cc5cc(C(Br)(c1ccccc1)c4cc(C)c(Oc3ccc(C(=O)c2ccc(*)cc2)cc3)c(C[N+](C)(C)C)c4)cc(C)c5O*.[OH-],*CC*,36.0,64.0,0.0,20.0,100.0,1,OHCond(mS/cm),19.25
435,Cc6cc(C(Br)(c1ccccc1)c5cc(C)c(Oc4ccc(C(=O)c3ccc(C(=O)c2ccc(*)cc2)cc3)cc4)c(C[N+](C)(C)C)c5)cc(C)c6O*.[Br-], Cc6cc(C(Br)(c1ccccc1)c5cc(C)c(Oc4ccc(C(=O)c3ccc(C(=O)c2ccc(*)cc2)cc3)cc4)c(C[N+](C)(C)C)c5)cc(C)c6O*.[OH-],*CC*,42.0,58.0,0.0,80.0,100.0,1,OHCond(mS/cm),25.34
436,Cc6cc(C(Br)(c1ccccc1)c5cc(C)c(Oc4ccc(C(=O)c3ccc(C(=O)c2ccc(*)cc2)cc3)cc4)c(C[N+](C)(C)C)c5)cc(C)c6O*.[Br-], Cc6cc(C(Br)(c1ccccc1)c5cc(C)c(Oc4ccc(C(=O)c3ccc(C(=O)c2ccc(*)cc2)cc3)cc4)c(C[N+](C)(C)C)c5)cc(C)c6O*.[OH-],*CC*,42.0,58.0,0.0,60.0,100.0,1,OHCond(mS/cm),23.19
437,Cc6cc(C(Br)(c1ccccc1)c5cc(C)c(Oc4ccc(C(=O)c3ccc(C(=O)c2ccc(*)cc2)cc3)cc4)c(C[N+](C)(C)C)c5)cc(C)c6O*.[Br-], Cc6cc(C(Br)(c1ccccc1)c5cc(C)c(Oc4ccc(C(=O)c3ccc(C(=O)c2ccc(*)cc2)cc3)cc4)c(C[N+](C)(C)C)c5)cc(C)c6O*.[OH-],*CC*,42.0,58.0,0.0,40.0,100.0,1,OHCond(mS/cm),15.36
438,Cc6cc(C(Br)(c1ccccc1)c5cc(C)c(Oc4ccc(C(=O)c3ccc(C(=O)c2ccc(*)cc2)cc3)cc4)c(C[N+](C)(C)C)c5)cc(C)c6O*.[Br-], Cc6cc(C(Br)(c1ccccc1)c5cc(C)c(Oc4ccc(C(=O)c3ccc(C(=O)c2ccc(*)cc2)cc3)cc4)c(C[N+](C)(C)C)c5)cc(C)c6O*.[OH-],*CC*,42.0,58.0,0.0,20.0,100.0,1,OHCond(mS/cm),13.75
439,C(C*)*,C[N+](C)(C)CCCCCCNC(C*)*.[OH-],*CC*,87.0,13.0,0.0,40.0,100.0,0,OHCond(mS/cm),54.91
440,C(C*)*,C[N+](C)(C)CCCCCCNC(C*)*.[OH-],*CC*,87.0,13.0,0.0,50.0,100.0,0,OHCond(mS/cm),67.17
441,C(C*)*,C[N+](C)(C)CCCCCCNC(C*)*.[OH-],*CC*,87.0,13.0,0.0,60.0,100.0,0,OHCond(mS/cm),85.57
442,C(C*)*,C[N+](C)(C)CCCCCCNC(C*)*.[OH-],*CC*,87.0,13.0,0.0,70.0,100.0,0,OHCond(mS/cm),98.77
443,C(C*)*,C[N+](C)(C)CCCCCCNC(C*)*.[OH-],*CC*,87.0,13.0,0.0,80.0,100.0,0,OHCond(mS/cm),104.43
444,C(C*)*,C[N+](C)(CCCCCCN(CCCCCC[N+](C)(C)C)C(*)C*)C.[OH-],*CC*,87.0,13.0,0.0,40.0,100.0,0,OHCond(mS/cm),74.25
445,C(C*)*,C[N+](C)(CCCCCCN(CCCCCC[N+](C)(C)C)C(*)C*)C.[OH-],*CC*,87.0,13.0,0.0,50.0,100.0,0,OHCond(mS/cm),89.34
446,C(C*)*,C[N+](C)(CCCCCCN(CCCCCC[N+](C)(C)C)C(*)C*)C.[OH-],*CC*,87.0,13.0,0.0,60.0,100.0,0,OHCond(mS/cm),104.43
447,C(C*)*,C[N+](C)(CCCCCCN(CCCCCC[N+](C)(C)C)C(*)C*)C.[OH-],*CC*,87.0,13.0,0.0,70.0,100.0,0,OHCond(mS/cm),119.06
448,C(C*)*,C[N+](C)(CCCCCCN(CCCCCC[N+](C)(C)C)C(*)C*)C.[OH-],*CC*,87.0,13.0,0.0,80.0,100.0,0,OHCond(mS/cm),128.96
449,C(C*)*,C[N+]1(CCCCCCNC(C*)*)CCCCC1.[OH-],*CC*,87.0,13.0,0.0,40.0,100.0,0,OHCond(mS/cm),25.66
450,C(C*)*,C[N+]1(CCCCCCNC(C*)*)CCCCC1.[OH-],*CC*,87.0,13.0,0.0,50.0,100.0,0,OHCond(mS/cm),33.21
451,C(C*)*,C[N+]1(CCCCCCNC(C*)*)CCCCC1.[OH-],*CC*,87.0,13.0,0.0,60.0,100.0,0,OHCond(mS/cm),43.11
452,C(C*)*,C[N+]1(CCCCCCNC(C*)*)CCCCC1.[OH-],*CC*,87.0,13.0,0.0,70.0,100.0,0,OHCond(mS/cm),53.96
453,C(C*)*,C[N+]1(CCCCCCNC(C*)*)CCCCC1.[OH-],*CC*,87.0,13.0,0.0,80.0,100.0,0,OHCond(mS/cm),61.51
454,C(C*)*,C[N+]1(CCCCC1)CCCCCCN(CCCCCC[N+]2(C)CCCC2)C(*)C*.[OH-],*CC*,87.0,13.0,0.0,40.0,100.0,0,OHCond(mS/cm),58.68
455,C(C*)*,C[N+]1(CCCCC1)CCCCCCN(CCCCCC[N+]2(C)CCCC2)C(*)C*.[OH-],*CC*,87.0,13.0,0.0,50.0,100.0,0,OHCond(mS/cm),73.3
456,C(C*)*,C[N+]1(CCCCC1)CCCCCCN(CCCCCC[N+]2(C)CCCC2)C(*)C*.[OH-],*CC*,87.0,13.0,0.0,60.0,100.0,0,OHCond(mS/cm),89.34
457,C(C*)*,C[N+]1(CCCCC1)CCCCCCN(CCCCCC[N+]2(C)CCCC2)C(*)C*.[OH-],*CC*,87.0,13.0,0.0,70.0,100.0,0,OHCond(mS/cm),106.79
458,C(C*)*,C[N+]1(CCCCC1)CCCCCCN(CCCCCC[N+]2(C)CCCC2)C(*)C*.[OH-],*CC*,87.0,13.0,0.0,80.0,100.0,0,OHCond(mS/cm),119.06
459,Cc1cc(*)cc(C[N+](C)(C)C)c1O*.[Br-],Cc1cc(*)cc(C)c1O*,*CC*,37.0,63.0,0.0,25.0,100.0,1,WU(wt%),17.4
460,Cc1cc(*)cc(C[N+](C)(C)C)c1O*.[Br-],Cc1cc(*)cc(C)c1O*,*CC*,37.0,63.0,0.0,80.0,100.0,1,WU(wt%),36.8
461,*CC(*)C,C[N+](C)(C)CCCCCCCCCC(C*)*.[OH-],*CC*,80.0,20.0,0.0,20.0,100.0,1,WU(wt%),34.0
462,*CC(*)C,C[N+](C)(C)CCCCCCCCCC(C*)*.[OH-],*CC*,80.0,20.0,0.0,40.0,100.0,1,WU(wt%),35.2
463,*CC(*)C,C[N+](C)(C)CCCCCCCCCC(C*)*.[OH-],*CC*,80.0,20.0,0.0,60.0,100.0,1,WU(wt%),36.1
464,*CC(*)C,C[N+](C)(C)CCCCCCCCCC(C*)*.[OH-],*CC*,80.0,20.0,0.0,80.0,100.0,1,WU(wt%),37.2
465,*CC(*)C,CCCCCCCCCCCCCCCC[N+](C)(C)CCCCCCCCCC(C*)*.[OH-],*CC*,80.0,20.0,0.0,20.0,100.0,1,WU(wt%),36.5
466,*CC(*)C,CCCCCCCCCCCCCCCC[N+](C)(C)CCCCCCCCCC(C*)*.[OH-],*CC*,80.0,20.0,0.0,40.0,100.0,1,WU(wt%),37.7
467,*CC(*)C,CCCCCCCCCCCCCCCC[N+](C)(C)CCCCCCCCCC(C*)*.[OH-],*CC*,80.0,20.0,0.0,60.0,100.0,1,WU(wt%),39.0
468,*CC(*)C,CCCCCCCCCCCCCCCC[N+](C)(C)CCCCCCCCCC(C*)*.[OH-],*CC*,80.0,20.0,0.0,80.0,100.0,1,WU(wt%),40.3
469,*CC(*)C,CCCCCCCCCCCCCCCC[N+](C)(C)CCCCCCCCCC(C*)*.[OH-],*CC*,93.0,7.0,0.0,20.0,100.0,1,WU(wt%),8.3
470,CC(CCCC*)(CCC*)C[N+](C)(C)C,C(CCCC*)CCC*,*CC*,29.0,71.0,0.0,20.0,100.0,1,WU(wt%),97.0
471,CC(CCCC*)(CCC*)C[N+](C)(C)C,C(CCCC*)CCC*,*CC*,33.0,67.0,0.0,20.0,100.0,1,WU(wt%),132.0
472,O=S(=O)(c3ccc(Oc2ccc(c1ccc(O*)cc1)cc2)cc3)c4ccc(*)cc4,C[N+](C)(C)Cc2cc(c1ccc(O*)cc1)ccc2Oc4ccc(S(=O)(=O)c3ccc(*)cc3)cc4.[OH-],C[N+](C)(C)Cc4cc(c3ccc(Oc2ccc(S(=O)(=O)c1ccc(*)cc1)cc2)c(C[N+](C)(C)C)c3)ccc4O*.[OH-],70.4,14.8,14.8,30.0,100.0,1,WU(wt%),17.17
473,O=S(=O)(c3ccc(Oc2ccc(c1ccc(O*)cc1)cc2)cc3)c4ccc(*)cc4,C[N+](C)(C)Cc2cc(c1ccc(O*)cc1)ccc2Oc4ccc(S(=O)(=O)c3ccc(*)cc3)cc4.[OH-],C[N+](C)(C)Cc4cc(c3ccc(Oc2ccc(S(=O)(=O)c1ccc(*)cc1)cc2)c(C[N+](C)(C)C)c3)ccc4O*.[OH-],61.4,19.3,19.3,30.0,100.0,1,WU(wt%),26.9
474,O=S(=O)(c3ccc(Oc2ccc(c1ccc(O*)cc1)cc2)cc3)c4ccc(*)cc4,C[N+](C)(C)Cc2cc(c1ccc(O*)cc1)ccc2Oc4ccc(S(=O)(=O)c3ccc(*)cc3)cc4.[OH-],C[N+](C)(C)Cc4cc(c3ccc(Oc2ccc(S(=O)(=O)c1ccc(*)cc1)cc2)c(C[N+](C)(C)C)c3)ccc4O*.[OH-],54.6,22.7,22.7,30.0,100.0,1,WU(wt%),31.8
475,O=S(=O)(c3ccc(Oc2ccc(c1ccc(O*)cc1)cc2)cc3)c4ccc(*)cc4,C[N+](C)(C)Cc2cc(c1ccc(O*)cc1)ccc2Oc4ccc(S(=O)(=O)c3ccc(*)cc3)cc4.[OH-],C[N+](C)(C)Cc4cc(c3ccc(Oc2ccc(S(=O)(=O)c1ccc(*)cc1)cc2)c(C[N+](C)(C)C)c3)ccc4O*.[OH-],51.4,24.3,24.3,30.0,100.0,1,WU(wt%),39.7
476,O=S(=O)(c3ccc(Oc2ccc(c1ccc(O*)cc1)cc2)cc3)c4ccc(*)cc4,C[N+](C)(C)Cc2cc(c1ccc(O*)cc1)ccc2Oc4ccc(S(=O)(=O)c3ccc(*)cc3)cc4.[OH-],C[N+](C)(C)Cc4cc(c3ccc(Oc2ccc(S(=O)(=O)c1ccc(*)cc1)cc2)c(C[N+](C)(C)C)c3)ccc4O*.[OH-],46.0,27.0,27.0,30.0,100.0,1,WU(wt%),60.5
477,O=S(=O)(c3ccc(Oc2ccc(c1ccc(O*)cc1)cc2)cc3)c4ccc(*)cc4,C[N+](C)(C)Cc2cc(c1ccc(O*)cc1)ccc2Oc4ccc(S(=O)(=O)c3ccc(*)cc3)cc4.[OH-],C[N+](C)(C)Cc4cc(c3ccc(Oc2ccc(S(=O)(=O)c1ccc(*)cc1)cc2)c(C[N+](C)(C)C)c3)ccc4O*.[OH-],44.4,27.8,27.8,30.0,100.0,1,WU(wt%),67.8
478,O=S(=O)(c3ccc(Oc2ccc(c1ccc(O*)cc1)cc2)cc3)c4ccc(*)cc4,C[N+](C)(C)Cc2cc(c1ccc(O*)cc1)ccc2Oc4ccc(S(=O)(=O)c3ccc(*)cc3)cc4.[OH-],C[N+](C)(C)Cc4cc(c3ccc(Oc2ccc(S(=O)(=O)c1ccc(*)cc1)cc2)c(C[N+](C)(C)C)c3)ccc4O*.[OH-],37.2,31.4,31.4,30.0,100.0,1,WU(wt%),96.7
479,Cc1cc(*)cc(C)c1O*,CCCCCCCCCCCCCCCC[N+](C)(C)Cc1cc(*)cc(C)c1O*.[OH-],*CC*,80.0,20.0,0.0,20.0,100.0,1,WU(wt%),8.2
480,Cc1cc(*)cc(C)c1O*,CCCCCCCCCCCCCCCC[N+](C)(C)Cc1cc(*)cc(C)c1O*.[OH-],*CC*,70.0,30.0,0.0,20.0,100.0,1,WU(wt%),13.5
481,Cc1cc(*)cc(C)c1O*,CCCCCCCCCCCCCCCC[N+](C)(C)Cc1cc(*)cc(C)c1O*.[OH-],*CC*,60.0,40.0,0.0,20.0,100.0,1,WU(wt%),16.2
482,Cc1cc(*)cc(C)c1O*,CCCCCCCCCCCCCCCC[N+](C)(C)Cc1cc(*)cc(C)c1O*.[OH-],*CC*,45.0,55.0,0.0,20.0,100.0,1,WU(wt%),20.4
483,Cn4cc[n+](CCCCCCOc1cc(O*)ccc1Oc3ccc(S(=O)(=O)c2ccc(*)cc2)cc3)c4.[Br-],O=S(=O)(c3ccc(Oc2ccc(C(c1ccc(O*)cc1)(C(F)(F)F)C(F)(F)F)cc2)cc3)c4ccc(*)cc4,*CC*,55.0,45.0,0.0,30.0,100.0,1,WU(wt%),5.73
484,Cn4cc[n+](CCCCCCOc1cc(O*)ccc1Oc3ccc(S(=O)(=O)c2ccc(*)cc2)cc3)c4.[Br-],O=S(=O)(c3ccc(Oc2ccc(C(c1ccc(O*)cc1)(C(F)(F)F)C(F)(F)F)cc2)cc3)c4ccc(*)cc4,*CC*,70.0,30.0,0.0,30.0,100.0,1,WU(wt%),19.77
485,Cn4cc[n+](CCCCCCOc1cc(O*)ccc1Oc3ccc(S(=O)(=O)c2ccc(*)cc2)cc3)c4.[Br-],O=S(=O)(c3ccc(Oc2ccc(C(c1ccc(O*)cc1)(C(F)(F)F)C(F)(F)F)cc2)cc3)c4ccc(*)cc4,*CC*,85.0,15.0,0.0,30.0,100.0,1,WU(wt%),43.98
486,Cn4cc[n+](CCCCCCOc1cc(O*)ccc1Oc3ccc(S(=O)(=O)c2ccc(*)cc2)cc3)c4.[Br-],O=S(=O)(c3ccc(Oc2ccc(C(c1ccc(O*)cc1)(C(F)(F)F)C(F)(F)F)cc2)cc3)c4ccc(*)cc4,*CC*,100.0,0.0,0.0,30.0,100.0,1,WU(wt%),83.95
487,Cn4cc[n+](CCCCCCOc1cc(O*)ccc1Oc3ccc(S(=O)(=O)c2ccc(*)cc2)cc3)c4.[Br-],O=S(=O)(c3ccc(Oc2ccc(C(c1ccc(O*)cc1)(C(F)(F)F)C(F)(F)F)cc2)cc3)c4ccc(*)cc4,*CC*,55.0,45.0,0.0,60.0,100.0,1,WU(wt%),9.25
488,Cn4cc[n+](CCCCCCOc1cc(O*)ccc1Oc3ccc(S(=O)(=O)c2ccc(*)cc2)cc3)c4.[Br-],O=S(=O)(c3ccc(Oc2ccc(C(c1ccc(O*)cc1)(C(F)(F)F)C(F)(F)F)cc2)cc3)c4ccc(*)cc4,*CC*,70.0,30.0,0.0,60.0,100.0,1,WU(wt%),25.42
489,Cn4cc[n+](CCCCCCOc1cc(O*)ccc1Oc3ccc(S(=O)(=O)c2ccc(*)cc2)cc3)c4.[Br-],O=S(=O)(c3ccc(Oc2ccc(C(c1ccc(O*)cc1)(C(F)(F)F)C(F)(F)F)cc2)cc3)c4ccc(*)cc4,*CC*,85.0,15.0,0.0,60.0,100.0,1,WU(wt%),50.0
490,Cn4cc[n+](CCCCCCOc1cc(O*)ccc1Oc3ccc(S(=O)(=O)c2ccc(*)cc2)cc3)c4.[Br-],O=S(=O)(c3ccc(Oc2ccc(C(c1ccc(O*)cc1)(C(F)(F)F)C(F)(F)F)cc2)cc3)c4ccc(*)cc4,*CC*,100.0,0.0,0.0,60.0,100.0,1,WU(wt%),90.12
491,CC(C)(c3ccc(Oc2ccc(S(=O)(=O)c1ccc(O*)cc1)cc2)cc3)c4ccc(*)cc4,C[n+]5ccn(Cc4cc(C(C)(C)c3ccc(Oc2ccc(S(=O)(=O)c1ccc(O*)cc1)cc2)cc3)ccc4*)c5.[OH-],*CC*,55.6,44.4,0.0,20.0,100.0,1,WU(wt%),8.5
492,CC(C)(c3ccc(Oc2ccc(S(=O)(=O)c1ccc(O*)cc1)cc2)cc3)c4ccc(*)cc4,C[n+]5ccn(Cc4cc(C(C)(C)c3ccc(Oc2ccc(S(=O)(=O)c1ccc(O*)cc1)cc2)cc3)ccc4*)c5.[OH-],*CC*,49.5,50.5,0.0,20.0,100.0,1,WU(wt%),22.2
493,CC(C)(c3ccc(Oc2ccc(S(=O)(=O)c1ccc(O*)cc1)cc2)cc3)c4ccc(*)cc4,C[n+]5ccn(Cc4cc(C(C)(C)c3ccc(Oc2ccc(S(=O)(=O)c1ccc(O*)cc1)cc2)cc3)ccc4*)c5.[OH-],*CC*,42.6,57.4,0.0,20.0,100.0,1,WU(wt%),92.8
494,CCCCCCCCCCCCCCCCCC[N+](C)(C)CCCCCC[N+](C)(C)Cc1cc(*)cc(C)c1O*.[Br-],Cc1cc(*)cc(C)c1O*,*CC*,88.0,12.0,0.0,25.0,100.0,1,WU(wt%),10.4
495,CCCCCCCCCCCCCCCCCC[N+](C)(C)CCCCCC[N+](C)(C)Cc1cc(*)cc(C)c1O*.[Br-],Cc1cc(*)cc(C)c1O*,*CC*,81.0,19.0,0.0,25.0,100.0,1,WU(wt%),25.1
496,CCCCCCCCCCCCCCCCCC[N+](C)(C)CCCCCC[N+](C)(C)Cc1cc(*)cc(C)c1O*.[Br-],Cc1cc(*)cc(C)c1O*,*CC*,74.0,26.0,0.0,25.0,100.0,1,WU(wt%),54.5
497,CCCCCCCCCCCCCCCCCC[N+](C)(C)CCCCCC[N+](C)(C)Cc1cc(*)cc(C)c1O*.[Br-],Cc1cc(*)cc(C)c1O*,*CC*,74.0,26.0,0.0,40.0,100.0,1,WU(wt%),53.9
498,CCCCCCCCCCCCCCCCCC[N+](C)(C)CCCCCC[N+](C)(C)Cc1cc(*)cc(C)c1O*.[Br-],Cc1cc(*)cc(C)c1O*,*CC*,74.0,26.0,0.0,60.0,100.0,1,WU(wt%),55.7
499,CCCCCCCCCCCCCCCCCC[N+](C)(C)CCCCCC[N+](C)(C)Cc1cc(*)cc(C)c1O*.[Br-],Cc1cc(*)cc(C)c1O*,*CC*,74.0,26.0,0.0,80.0,100.0,1,WU(wt%),58.4
500,*C1=CC(C[N+](C)(C)C)=C(C(C)=C1)O*.[Br-],*C1=CC(C)=C(C(C)=C1)O*,*CC*,64.0,36.0,0.0,25.0,100.0,1,WU(wt%),48.7
501,*C1=CC(C[N+](C)(C)C)=C(C(C)=C1)O*.[Br-],*C1=CC(C)=C(C(C)=C1)O*,*CC*,67.0,33.0,0.0,25.0,100.0,1,WU(wt%),73.8
502,*C1=CC(C[N+](C)(C)C)=C(C(C)=C1)O*.[Br-],*C1=CC(C)=C(C(C)=C1)O*,*CC*,73.0,27.0,0.0,25.0,100.0,1,WU(wt%),99.5
503,*C1=CC(C[N+](C)(C)C)=C(C(C)=C1)O*.[Br-],*C1=CC(C)=C(C(C)=C1)O*,*CC*,75.0,25.0,0.0,25.0,100.0,1,WU(wt%),143.6
504,C[n+]%11ccn(CCCCCCOc%10cc(C8(c5cc(OCCCCCCn1cc[n+](C)c1)c(Oc3ccc(S(=O)(=O)c2ccc(*)cc2)cc3)c(OCCCCCn4cc[n+](C)c4)c5)c6ccccc6c7ccccc78)cc(OCCCCCCn9cc[n+](C)c9)c%10O*)c%11.[Br-],*C4=CC=C(C(C3=CC=C(OC2=CC=C(S(=O)(=O)C1=CC=C(*)C=C1)C=C2)C=C3)(C(F)(F)F)C(F)(F)F)C=C4,*CC*,23.0,77.0,0.0,30.0,100.0,0,WU(wt%),14.6
505,C[n+]%11ccn(CCCCCCOc%10cc(C8(c5cc(OCCCCCCn1cc[n+](C)c1)c(Oc3ccc(S(=O)(=O)c2ccc(*)cc2)cc3)c(OCCCCCn4cc[n+](C)c4)c5)c6ccccc6c7ccccc78)cc(OCCCCCCn9cc[n+](C)c9)c%10O*)c%11.[Br-],*C4=CC=C(C(C3=CC=C(OC2=CC=C(S(=O)(=O)C1=CC=C(*)C=C1)C=C2)C=C3)(C(F)(F)F)C(F)(F)F)C=C4,*CC*,23.0,77.0,0.0,60.0,100.0,0,WU(wt%),18.2
506,C[n+]%11ccn(CCCCCCOc%10cc(C8(c5cc(OCCCCCCn1cc[n+](C)c1)c(Oc3ccc(S(=O)(=O)c2ccc(*)cc2)cc3)c(OCCCCCn4cc[n+](C)c4)c5)c6ccccc6c7ccccc78)cc(OCCCCCCn9cc[n+](C)c9)c%10O*)c%11.[Br-],*C4=CC=C(C(C3=CC=C(OC2=CC=C(S(=O)(=O)C1=CC=C(*)C=C1)C=C2)C=C3)(C(F)(F)F)C(F)(F)F)C=C4,*CC*,23.0,77.0,0.0,80.0,100.0,0,WU(wt%),18.2
507,C[n+]%11ccn(CCCCCCOc%10cc(C8(c5cc(OCCCCCCn1cc[n+](C)c1)c(Oc3ccc(S(=O)(=O)c2ccc(*)cc2)cc3)c(OCCCCCn4cc[n+](C)c4)c5)c6ccccc6c7ccccc78)cc(OCCCCCCn9cc[n+](C)c9)c%10O*)c%11.[Br-],*C4=CC=C(C(C3=CC=C(OC2=CC=C(S(=O)(=O)C1=CC=C(*)C=C1)C=C2)C=C3)(C(F)(F)F)C(F)(F)F)C=C4,*CC*,26.0,74.0,0.0,30.0,100.0,0,WU(wt%),22.3
508,C[n+]%11ccn(CCCCCCOc%10cc(C8(c5cc(OCCCCCCn1cc[n+](C)c1)c(Oc3ccc(S(=O)(=O)c2ccc(*)cc2)cc3)c(OCCCCCn4cc[n+](C)c4)c5)c6ccccc6c7ccccc78)cc(OCCCCCCn9cc[n+](C)c9)c%10O*)c%11.[Br-],*C4=CC=C(C(C3=CC=C(OC2=CC=C(S(=O)(=O)C1=CC=C(*)C=C1)C=C2)C=C3)(C(F)(F)F)C(F)(F)F)C=C4,*CC*,26.0,74.0,0.0,60.0,100.0,0,WU(wt%),29.1
509,C[n+]%11ccn(CCCCCCOc%10cc(C8(c5cc(OCCCCCCn1cc[n+](C)c1)c(Oc3ccc(S(=O)(=O)c2ccc(*)cc2)cc3)c(OCCCCCn4cc[n+](C)c4)c5)c6ccccc6c7ccccc78)cc(OCCCCCCn9cc[n+](C)c9)c%10O*)c%11.[Br-],*C4=CC=C(C(C3=CC=C(OC2=CC=C(S(=O)(=O)C1=CC=C(*)C=C1)C=C2)C=C3)(C(F)(F)F)C(F)(F)F)C=C4,*CC*,28.6,71.4,0.0,30.0,100.0,0,WU(wt%),31.5
510,C[n+]%11ccn(CCCCCCOc%10cc(C8(c5cc(OCCCCCCn1cc[n+](C)c1)c(Oc3ccc(S(=O)(=O)c2ccc(*)cc2)cc3)c(OCCCCCn4cc[n+](C)c4)c5)c6ccccc6c7ccccc78)cc(OCCCCCCn9cc[n+](C)c9)c%10O*)c%11.[Br-],*C4=CC=C(C(C3=CC=C(OC2=CC=C(S(=O)(=O)C1=CC=C(*)C=C1)C=C2)C=C3)(C(F)(F)F)C(F)(F)F)C=C4,*CC*,28.6,71.4,0.0,60.0,100.0,0,WU(wt%),40.9
511,C[n+]%11ccn(CCCCCCOc%10cc(C8(c5cc(OCCCCCCn1cc[n+](C)c1)c(Oc3ccc(S(=O)(=O)c2ccc(*)cc2)cc3)c(OCCCCCn4cc[n+](C)c4)c5)c6ccccc6c7ccccc78)cc(OCCCCCCn9cc[n+](C)c9)c%10O*)c%11.[Br-],*C4=CC=C(C(C3=CC=C(OC2=CC=C(S(=O)(=O)C1=CC=C(*)C=C1)C=C2)C=C3)(C(F)(F)F)C(F)(F)F)C=C4,*CC*,31.0,69.0,0.0,30.0,100.0,0,WU(wt%),44.3
512,C[n+]%11ccn(CCCCCCOc%10cc(C8(c5cc(OCCCCCCn1cc[n+](C)c1)c(Oc3ccc(S(=O)(=O)c2ccc(*)cc2)cc3)c(OCCCCCn4cc[n+](C)c4)c5)c6ccccc6c7ccccc78)cc(OCCCCCCn9cc[n+](C)c9)c%10O*)c%11.[Br-],*C4=CC=C(C(C3=CC=C(OC2=CC=C(S(=O)(=O)C1=CC=C(*)C=C1)C=C2)C=C3)(C(F)(F)F)C(F)(F)F)C=C4,*CC*,31.0,69.0,0.0,60.0,100.0,0,WU(wt%),57.3
513,CC(C)C(C*)*,C[N+](C)(C)CCCCCCCCC(C*)*.[OH-],*CC*,96.0,4.0,0.0,20.0,100.0,1,WU(wt%),4.7
514,CC(C)C(C*)*,C[N+](C)(C)CCCCCCCCC(C*)*.[OH-],*CC*,96.0,4.0,0.0,40.0,100.0,1,WU(wt%),5.5
515,CC(C)C(C*)*,C[N+](C)(C)CCCCCCCCC(C*)*.[OH-],*CC*,96.0,4.0,0.0,60.0,100.0,1,WU(wt%),6.3
516,CC(C)C(C*)*,C[N+](C)(C)CCCCCCCCC(C*)*.[OH-],*CC*,96.0,4.0,0.0,80.0,100.0,1,WU(wt%),7.4
517,CC(C)C(C*)*,C[N+](C)(C)CCCCCCCCC(C*)*.[OH-],*CC*,80.0,20.0,0.0,20.0,100.0,1,WU(wt%),21.8
518,CC(C)C(C*)*,C[N+](C)(C)CCCCCCCCC(C*)*.[OH-],*CC*,80.0,20.0,0.0,40.0,100.0,1,WU(wt%),22.8
519,CC(C)C(C*)*,C[N+](C)(C)CCCCCCCCC(C*)*.[OH-],*CC*,80.0,20.0,0.0,60.0,100.0,1,WU(wt%),23.9
520,CC(C)C(C*)*,C[N+](C)(C)CCCCCCCCC(C*)*.[OH-],*CC*,80.0,20.0,0.0,80.0,100.0,1,WU(wt%),25.5
521,CC(C)C(C*)*,C[N+](C)(C)CCCCCCCCC(C*)*.[OH-],*CC*,68.0,32.0,0.0,20.0,100.0,1,WU(wt%),25.5
522,CC(C)C(C*)*,C[N+](C)(C)CCCCCCCCC(C*)*.[OH-],*CC*,68.0,32.0,0.0,40.0,100.0,1,WU(wt%),26.8
523,CC(C)C(C*)*,C[N+](C)(C)CCCCCCCCC(C*)*.[OH-],*CC*,68.0,32.0,0.0,60.0,100.0,1,WU(wt%),28.0
524,CC(C)C(C*)*,C[N+](C)(C)CCCCCCCCC(C*)*.[OH-],*CC*,68.0,32.0,0.0,80.0,100.0,1,WU(wt%),31.1
525,CC(C)C(C*)*,C[N+](C)(C)CCCCCCCCC(C*)*.[OH-],*CC*,59.0,41.0,0.0,20.0,100.0,1,WU(wt%),29.2
526,CC(C)C(C*)*,C[N+](C)(C)CCCCCCCCC(C*)*.[OH-],*CC*,59.0,41.0,0.0,40.0,100.0,1,WU(wt%),33.4
527,CC(C)C(C*)*,C[N+](C)(C)CCCCCCCCC(C*)*.[OH-],*CC*,59.0,41.0,0.0,80.0,100.0,1,WU(wt%),35.9
528,C[n+]%10ccn(Cc9cc(Cn1cc[n+](C)c1)cc(c8cc(S(=O)(=O)c7ccc(Oc3ccc(c2ccc(*)cc2)cc3)c(c6cc(Cn4cc[n+](C)c4)cc(Cn5cc[n+](C)c5)c6)c7)ccc8O*)c9)c%10.[OH-],O=S(=O)(c1ccc(O*)cc1)c4ccc(Oc3ccc(c2ccc(*)cc2)cc3)cc4,*CC*,22.0,78.0,0.0,30.0,100.0,1,WU(wt%),7.7
529,C[n+]%10ccn(Cc9cc(Cn1cc[n+](C)c1)cc(c8cc(S(=O)(=O)c7ccc(Oc3ccc(c2ccc(*)cc2)cc3)c(c6cc(Cn4cc[n+](C)c4)cc(Cn5cc[n+](C)c5)c6)c7)ccc8O*)c9)c%10.[OH-],O=S(=O)(c1ccc(O*)cc1)c4ccc(Oc3ccc(c2ccc(*)cc2)cc3)cc4,*CC*,22.0,78.0,0.0,80.0,100.0,1,WU(wt%),10.6
530,C[n+]%10ccn(Cc9cc(Cn1cc[n+](C)c1)cc(c8cc(S(=O)(=O)c7ccc(Oc3ccc(c2ccc(*)cc2)cc3)c(c6cc(Cn4cc[n+](C)c4)cc(Cn5cc[n+](C)c5)c6)c7)ccc8O*)c9)c%10.[OH-],O=S(=O)(c1ccc(O*)cc1)c4ccc(Oc3ccc(c2ccc(*)cc2)cc3)cc4,*CC*,28.0,72.0,0.0,30.0,100.0,1,WU(wt%),10.1
531,C[n+]%10ccn(Cc9cc(Cn1cc[n+](C)c1)cc(c8cc(S(=O)(=O)c7ccc(Oc3ccc(c2ccc(*)cc2)cc3)c(c6cc(Cn4cc[n+](C)c4)cc(Cn5cc[n+](C)c5)c6)c7)ccc8O*)c9)c%10.[OH-],O=S(=O)(c1ccc(O*)cc1)c4ccc(Oc3ccc(c2ccc(*)cc2)cc3)cc4,*CC*,28.0,72.0,0.0,80.0,100.0,1,WU(wt%),15.6
532,C[n+]%10ccn(Cc9cc(Cn1cc[n+](C)c1)cc(c8cc(S(=O)(=O)c7ccc(Oc3ccc(c2ccc(*)cc2)cc3)c(c6cc(Cn4cc[n+](C)c4)cc(Cn5cc[n+](C)c5)c6)c7)ccc8O*)c9)c%10.[OH-],O=S(=O)(c1ccc(O*)cc1)c4ccc(Oc3ccc(c2ccc(*)cc2)cc3)cc4,*CC*,34.0,66.0,0.0,30.0,100.0,1,WU(wt%),12.5
533,C[n+]%10ccn(Cc9cc(Cn1cc[n+](C)c1)cc(c8cc(S(=O)(=O)c7ccc(Oc3ccc(c2ccc(*)cc2)cc3)c(c6cc(Cn4cc[n+](C)c4)cc(Cn5cc[n+](C)c5)c6)c7)ccc8O*)c9)c%10.[OH-],O=S(=O)(c1ccc(O*)cc1)c4ccc(Oc3ccc(c2ccc(*)cc2)cc3)cc4,*CC*,34.0,66.0,0.0,80.0,100.0,1,WU(wt%),22.3
534,C[n+]%10ccn(Cc9cc(Cn1cc[n+](C)c1)cc(c8cc(S(=O)(=O)c7ccc(Oc3ccc(c2ccc(*)cc2)cc3)c(c6cc(Cn4cc[n+](C)c4)cc(Cn5cc[n+](C)c5)c6)c7)ccc8O*)c9)c%10.[OH-],O=S(=O)(c1ccc(O*)cc1)c4ccc(Oc3ccc(c2ccc(*)cc2)cc3)cc4,*CC*,25.0,75.0,0.0,30.0,100.0,1,WU(wt%),30.0
535,C[n+]%10ccn(Cc9cc(Cn1cc[n+](C)c1)cc(c8cc(S(=O)(=O)c7ccc(Oc3ccc(c2ccc(*)cc2)cc3)c(c6cc(Cn4cc[n+](C)c4)cc(Cn5cc[n+](C)c5)c6)c7)ccc8O*)c9)c%10.[OH-],O=S(=O)(c1ccc(O*)cc1)c4ccc(Oc3ccc(c2ccc(*)cc2)cc3)cc4,*CC*,25.0,75.0,0.0,80.0,100.0,1,WU(wt%),42.5
536,*C1=CC(CC(N)(N)N)=C(O*)C(C)=C1,*C2=CC(CN1N=NC(C[N+](C)(C)C)=C1)=C(O*)C(C)=C2.[Br-],*C1=C(Br)C(C)=C(O*)C(C)=C1,30.0,30.0,40.0,30.0,100.0,1,WU(wt%),18.9
537,*C1=CC(CC(N)(N)N)=C(O*)C(C)=C1,*C1=CC(CN2N=NC(C[N+](C)(C)CCCCCCC)=C2)=C(C(C)=C1)O*.[Br-],*C1=C(Br)C(C)=C(O*)C(C)=C1,30.0,30.0,40.0,30.0,100.0,1,WU(wt%),8.4
538,*C1=CC(CC(N)(N)N)=C(O*)C(C)=C1,*C1=CC(CN2N=NC(C[N+](C)(C)CCCCCCC)=C2)=C(C(C)=C1)O*.[Br-],*C1=C(Br)C(C)=C(O*)C(C)=C1,20.0,40.0,40.0,30.0,100.0,1,WU(wt%),11.6
539,*C1=CC(CC(N)(N)N)=C(O*)C(C)=C1,*C1=CC(CN2N=NC(C[N+](C)(C)CCCCCCC)=C2)=C(C(C)=C1)O*.[Br-],*C1=C(Br)C(C)=C(O*)C(C)=C1,10.0,50.0,40.0,30.0,100.0,1,WU(wt%),16.5
540,*C1=CC(CC(N)(N)N)=C(O*)C(C)=C1,*C1=CC(CN2N=NC(C[N+](C)(C)CCCCCCCCCC)=C2)=C(C(C)=C1)O*.[Br-],*C1=C(Br)C(C)=C(O*)C(C)=C1,30.0,30.0,40.0,30.0,100.0,1,WU(wt%),7.1
541,*C1=CC(CC(N)(N)N)=C(O*)C(C)=C1,*C1=CC(CN2N=NC(C[N+](C)(C)CCCCCCCCCC)=C2)=C(C(C)=C1)O*.[Br-],*C1=C(Br)C(C)=C(O*)C(C)=C1,20.0,40.0,40.0,30.0,100.0,1,WU(wt%),9.8
542,*C1=CC(CC(N)(N)N)=C(O*)C(C)=C1,*C1=CC(CN2N=NC(C[N+](C)(C)CCCCCCCCCC)=C2)=C(C(C)=C1)O*.[Br-],*C1=C(Br)C(C)=C(O*)C(C)=C1,10.0,50.0,40.0,30.0,100.0,1,WU(wt%),14.2
543,*C1=CC(CC(N)(N)N)=C(O*)C(C)=C1,*C1=CC(CN2N=NC(C[N+](C)(C)CCCCCCCCCCCCCC)=C2)=C(C(C)=C1)O*.[Br-],*C1=C(Br)C(C)=C(O*)C(C)=C1,30.0,30.0,40.0,30.0,100.0,1,WU(wt%),5.7
544,*C1=CC(CC(N)(N)N)=C(O*)C(C)=C1,*C1=CC(CN2N=NC(C[N+](C)(C)CCCCCCCCCCCCCC)=C2)=C(C(C)=C1)O*.[Br-],*C1=C(Br)C(C)=C(O*)C(C)=C1,20.0,40.0,40.0,30.0,100.0,1,WU(wt%),8.6
545,*C1=CC(CC(N)(N)N)=C(O*)C(C)=C1,*C1=CC(CN2N=NC(C[N+](C)(C)CCCCCCCCCCCCCC)=C2)=C(C(C)=C1)O*.[Br-],*C1=C(Br)C(C)=C(O*)C(C)=C1,10.0,50.0,40.0,30.0,100.0,1,WU(wt%),9.1
546,*C1=CC(C[N+](C)(C)CCCCCCCCCC)=C(O*)C(C)=C1.[Br-],*C1=C(Br)C(C)=C(O*)C(C)=C1,*C1=CC(CBr)=C(O*)C(C)=C1,30.0,40.0,30.0,30.0,100.0,1,WU(wt%),6.4
547,C[N+](C)(C)Cc8cc(C[N+](C)(C)C)cc(c5cc(S(=O)(=O)c3cc(c1cc(C[N+](C)(C)C)cc(C[N+](C)(C)C)c1)c(*)c(c2cc(C[N+](C)(C)C)cc(C[N+](C)(C)C)c2)c3)cc(c4cc(C[N+](C)(C)C)cc(C[N+](C)(C)C)c4)c5Oc7ccc(c6ccc(*)cc6)cc7)c8.[OH-],O=S(=O)(c1ccc(O*)cc1)c4ccc(Oc3ccc(c2ccc(*)cc2)cc3)cc4,*CC*,12.0,88.0,0.0,20.0,100.0,1,WU(wt%),10.6
548,C[N+](C)(C)Cc8cc(C[N+](C)(C)C)cc(c5cc(S(=O)(=O)c3cc(c1cc(C[N+](C)(C)C)cc(C[N+](C)(C)C)c1)c(*)c(c2cc(C[N+](C)(C)C)cc(C[N+](C)(C)C)c2)c3)cc(c4cc(C[N+](C)(C)C)cc(C[N+](C)(C)C)c4)c5Oc7ccc(c6ccc(*)cc6)cc7)c8.[OH-],O=S(=O)(c1ccc(O*)cc1)c4ccc(Oc3ccc(c2ccc(*)cc2)cc3)cc4,*CC*,12.0,88.0,0.0,80.0,100.0,1,WU(wt%),21.7
549,C[N+](C)(C)Cc8cc(C[N+](C)(C)C)cc(c5cc(S(=O)(=O)c3cc(c1cc(C[N+](C)(C)C)cc(C[N+](C)(C)C)c1)c(*)c(c2cc(C[N+](C)(C)C)cc(C[N+](C)(C)C)c2)c3)cc(c4cc(C[N+](C)(C)C)cc(C[N+](C)(C)C)c4)c5Oc7ccc(c6ccc(*)cc6)cc7)c8.[OH-],O=S(=O)(c1ccc(O*)cc1)c4ccc(Oc3ccc(c2ccc(*)cc2)cc3)cc4,*CC*,12.0,88.0,0.0,40.0,100.0,1,WU(wt%),13.7
550,C[N+](C)(C)Cc8cc(C[N+](C)(C)C)cc(c5cc(S(=O)(=O)c3cc(c1cc(C[N+](C)(C)C)cc(C[N+](C)(C)C)c1)c(*)c(c2cc(C[N+](C)(C)C)cc(C[N+](C)(C)C)c2)c3)cc(c4cc(C[N+](C)(C)C)cc(C[N+](C)(C)C)c4)c5Oc7ccc(c6ccc(*)cc6)cc7)c8.[OH-],O=S(=O)(c1ccc(O*)cc1)c4ccc(Oc3ccc(c2ccc(*)cc2)cc3)cc4,*CC*,12.0,88.0,0.0,60.0,100.0,1,WU(wt%),17.6
551,C[N+](C)(C)Cc8cc(C[N+](C)(C)C)cc(c5cc(S(=O)(=O)c3cc(c1cc(C[N+](C)(C)C)cc(C[N+](C)(C)C)c1)c(*)c(c2cc(C[N+](C)(C)C)cc(C[N+](C)(C)C)c2)c3)cc(c4cc(C[N+](C)(C)C)cc(C[N+](C)(C)C)c4)c5Oc7ccc(c6ccc(*)cc6)cc7)c8.[OH-],O=S(=O)(c1ccc(O*)cc1)c4ccc(Oc3ccc(c2ccc(*)cc2)cc3)cc4,*CC*,16.0,84.0,0.0,20.0,100.0,1,WU(wt%),16.6
552,C[N+](C)(C)Cc8cc(C[N+](C)(C)C)cc(c5cc(S(=O)(=O)c3cc(c1cc(C[N+](C)(C)C)cc(C[N+](C)(C)C)c1)c(*)c(c2cc(C[N+](C)(C)C)cc(C[N+](C)(C)C)c2)c3)cc(c4cc(C[N+](C)(C)C)cc(C[N+](C)(C)C)c4)c5Oc7ccc(c6ccc(*)cc6)cc7)c8.[OH-],O=S(=O)(c1ccc(O*)cc1)c4ccc(Oc3ccc(c2ccc(*)cc2)cc3)cc4,*CC*,16.0,84.0,0.0,80.0,100.0,1,WU(wt%),31.5
553,C[N+](C)(C)Cc8cc(C[N+](C)(C)C)cc(c5cc(S(=O)(=O)c3cc(c1cc(C[N+](C)(C)C)cc(C[N+](C)(C)C)c1)c(*)c(c2cc(C[N+](C)(C)C)cc(C[N+](C)(C)C)c2)c3)cc(c4cc(C[N+](C)(C)C)cc(C[N+](C)(C)C)c4)c5Oc7ccc(c6ccc(*)cc6)cc7)c8.[OH-],O=S(=O)(c1ccc(O*)cc1)c4ccc(Oc3ccc(c2ccc(*)cc2)cc3)cc4,*CC*,16.0,84.0,0.0,40.0,100.0,1,WU(wt%),20.3
554,C[N+](C)(C)Cc8cc(C[N+](C)(C)C)cc(c5cc(S(=O)(=O)c3cc(c1cc(C[N+](C)(C)C)cc(C[N+](C)(C)C)c1)c(*)c(c2cc(C[N+](C)(C)C)cc(C[N+](C)(C)C)c2)c3)cc(c4cc(C[N+](C)(C)C)cc(C[N+](C)(C)C)c4)c5Oc7ccc(c6ccc(*)cc6)cc7)c8.[OH-],O=S(=O)(c1ccc(O*)cc1)c4ccc(Oc3ccc(c2ccc(*)cc2)cc3)cc4,*CC*,16.0,84.0,0.0,60.0,100.0,1,WU(wt%),24.5
555,C[N+](C)(C)Cc8cc(C[N+](C)(C)C)cc(c5cc(S(=O)(=O)c3cc(c1cc(C[N+](C)(C)C)cc(C[N+](C)(C)C)c1)c(*)c(c2cc(C[N+](C)(C)C)cc(C[N+](C)(C)C)c2)c3)cc(c4cc(C[N+](C)(C)C)cc(C[N+](C)(C)C)c4)c5Oc7ccc(c6ccc(*)cc6)cc7)c8.[OH-],O=S(=O)(c1ccc(O*)cc1)c4ccc(Oc3ccc(c2ccc(*)cc2)cc3)cc4,*CC*,20.0,80.0,0.0,20.0,100.0,1,WU(wt%),22.5
556,C[N+](C)(C)Cc8cc(C[N+](C)(C)C)cc(c5cc(S(=O)(=O)c3cc(c1cc(C[N+](C)(C)C)cc(C[N+](C)(C)C)c1)c(*)c(c2cc(C[N+](C)(C)C)cc(C[N+](C)(C)C)c2)c3)cc(c4cc(C[N+](C)(C)C)cc(C[N+](C)(C)C)c4)c5Oc7ccc(c6ccc(*)cc6)cc7)c8.[OH-],O=S(=O)(c1ccc(O*)cc1)c4ccc(Oc3ccc(c2ccc(*)cc2)cc3)cc4,*CC*,20.0,80.0,0.0,80.0,100.0,1,WU(wt%),39.5
557,C[N+](C)(C)Cc8cc(C[N+](C)(C)C)cc(c5cc(S(=O)(=O)c3cc(c1cc(C[N+](C)(C)C)cc(C[N+](C)(C)C)c1)c(*)c(c2cc(C[N+](C)(C)C)cc(C[N+](C)(C)C)c2)c3)cc(c4cc(C[N+](C)(C)C)cc(C[N+](C)(C)C)c4)c5Oc7ccc(c6ccc(*)cc6)cc7)c8.[OH-],O=S(=O)(c1ccc(O*)cc1)c4ccc(Oc3ccc(c2ccc(*)cc2)cc3)cc4,*CC*,20.0,80.0,0.0,40.0,100.0,1,WU(wt%),25.5
558,C[N+](C)(C)Cc8cc(C[N+](C)(C)C)cc(c5cc(S(=O)(=O)c3cc(c1cc(C[N+](C)(C)C)cc(C[N+](C)(C)C)c1)c(*)c(c2cc(C[N+](C)(C)C)cc(C[N+](C)(C)C)c2)c3)cc(c4cc(C[N+](C)(C)C)cc(C[N+](C)(C)C)c4)c5Oc7ccc(c6ccc(*)cc6)cc7)c8.[OH-],O=S(=O)(c1ccc(O*)cc1)c4ccc(Oc3ccc(c2ccc(*)cc2)cc3)cc4,*CC*,20.0,80.0,0.0,60.0,100.0,1,WU(wt%),30.4
559,Cc1cc(*)cc(C[N+](C)(C)C)c1O*.[OH-],Cc1cc(*)cc(C)c1O*,*CC*,30.0,70.0,0.0,20.0,100.0,1,WU(wt%),42.5
560,Cc1cc(*)cc(C[N+](C)(C)C)c1O*.[OH-],Cc1cc(*)cc(C)c1O*,*CC*,30.0,70.0,0.0,25.0,100.0,1,WU(wt%),45.8536158
561,Cc1cc(*)cc(C[N+](C)(C)C)c1O*.[OH-],Cc1cc(*)cc(C)c1O*,*CC*,30.0,70.0,0.0,25.0,100.0,1,WU(wt%),47.0929027
562,Cc1cc(*)cc(C[N+](C)(C)C)c1O*.[OH-],Cc1cc(*)cc(C)c1O*,*CC*,30.0,70.0,0.0,25.0,100.0,1,WU(wt%),54.5286242
563,Cc1cc(*)cc(C[N+](C)(C)C)c1O*.[OH-],Cc1cc(*)cc(C)c1O*,*CC*,30.0,70.0,0.0,25.0,100.0,1,WU(wt%),55.7679111
564,Cc1cc(*)cc(C[N+](C)(C)C)c1O*.[OH-],Cc1cc(*)cc(C)c1O*,*CC*,30.0,70.0,0.0,25.0,100.0,1,WU(wt%),57.007198
565,Cc1cc(*)cc(C[N+](C)(C)C)c1O*.[OH-],Cc1cc(*)cc(C)c1O*,*CC*,40.0,60.0,0.0,25.0,100.0,1,WU(wt%),72.2
566,Cc1cc(*)cc(C[N+](C)(C)C)c1O*.[OH-],Cc1cc(*)cc(C)c1O*,*CC*,40.0,60.0,0.0,25.0,100.0,1,WU(wt%),75.4755956
567,Cc1cc(*)cc(C[N+](C)(C)C)c1O*.[OH-],Cc1cc(*)cc(C)c1O*,*CC*,40.0,60.0,0.0,25.0,100.0,1,WU(wt%),75.4755956
568,Cc1cc(*)cc(C[N+](C)(C)C)c1O*.[OH-],Cc1cc(*)cc(C)c1O*,*CC*,40.0,60.0,0.0,25.0,100.0,1,WU(wt%),86.4538641
569,Cc1cc(*)cc(C[N+](C)(C)C)c1O*.[OH-],Cc1cc(*)cc(C)c1O*,*CC*,40.0,60.0,0.0,25.0,100.0,1,WU(wt%),87.8261477
570,Cc1cc(*)cc(C[N+](C)(C)C)c1O*.[OH-],Cc1cc(*)cc(C)c1O*,*CC*,40.0,60.0,0.0,25.0,100.0,1,WU(wt%),100.1767
571,Cc1cc(*)cc(C[N+](C)(C)C)c1O*.[OH-],Cc1cc(*)cc(C)c1O*,*CC*,60.0,40.0,0.0,25.0,100.0,1,WU(wt%),457.0
572,Cc1cc(*)cc(C[N+](C)(C)C)c1O*.[OH-],Cc1cc(*)cc(C)c1O*,*CC*,60.0,40.0,0.0,25.0,100.0,1,WU(wt%),560.617128
573,Cc1cc(*)cc(C[N+](C)(C)C)c1O*.[OH-],Cc1cc(*)cc(C)c1O*,*CC*,60.0,40.0,0.0,25.0,100.0,1,WU(wt%),691.038473
574,Cc%10ccc(c3c(*)cc(c1ccc(C[N+](C)(C)C)cc1)c(c2ccccc2)c3c9ccc(c7cc(c4ccccc4)c(c5ccc(C)cc5)c(c6ccc(*)cc6)c7c8ccc(C[N+](C)(C)C)cc8)cc9)cc%10.[OH-],*CC*,*CC*,65.0,35.0,0.0,25.0,50.0,0,WU(wt%),159.0
575,*c%10ccc(c8cc(c1cccc(CCCCCC[N+](C)(C)C)c1)c(c6ccc(c4c(c2ccccc2)cc(*)c(c3ccccc3)c4c5ccccc5)cc6)c(c7ccccc7)c8c9ccccc9)cc%10,*CC*,*CC*,100.0,0.0,0.0,25.0,60.0,0,WU(wt%),126.0
576,FC(F)(c1cccc(*)c1)c2cccc(*)c2, C[N+](C)(C)Cc1c(*)cccc1*, C[N+](C)(C)Cc1cc(*)ccc1*,34.0,33.0,33.0,30.0,60.0,0,WU(wt%),45.0
577,FC(F)(c1cccc(*)c1)c2cccc(*)c2,CCCC[N+](C)(C)Cc1c(*)cccc1*,CCCC[N+](C)(C)Cc1cc(*)ccc1*,34.0,33.0,33.0,30.0,42.0,0,WU(wt%),53.0
578,FC(F)(c1cccc(*)c1)c2cccc(*)c2,C[N+](C)(CCCCCCCC1(c2c(c3c1cc(*)cc3)ccc(*)c2)CCCCCCC[N+](C)(C)C)C.[OH-],*CC*,34.0,33.0,33.0,30.0,50.0,0,WU(wt%),105.0
579,Cn5c(c2c(c1ccc(*)cc1)cccc2c3ccc(*)cc3)[n+](C)c4ccccc45,*CC*,*CC*,100.0,0.0,0.0,22.0,50.0,0,WU(wt%),81.0
580,C[N+](C)(C)CCCCCCC(*)(c2ccc(c1ccc(*)cc1)cc2)C(F)(F)F, CC(*)(c2ccc(c1ccc(*)cc1)cc2)C(F)(F)F,*CC*,65.0,35.0,0.0,80.0,50.0,0,WU(wt%),85.0
581,C[N+](C)(C)CCCCCCC(*)(c2ccc(c1ccc(*)cc1)cc2)C(F)(F)F, CC(*)(c2ccc(c1ccc(*)cc1)cc2)C(F)(F)F,*CC*,100.0,0.0,0.0,80.0,100.0,1,WU(wt%),124.0
582,FC(F)(C(*)(c1ccc(c2cc(c3ccc(*)cc3)ccc2)cc1)CCCCC[N+](C)(C)C)F.[Br-],*CC*,*CC*,100.0,0.0,0.0,80.0,100.0,1,WU(wt%),70.0
583,C[N+]4(C)CCC(*)(c3ccc(c2ccc(c1ccc(*)cc1)cc2)cc3)CC4,*CC*,*CC*,100.0,0.0,0.0,20.0,100.0,1,WU(wt%),145.0
584,CCCC[N+]4(C)CCC(*)(c3ccc(c2ccc(c1ccc(*)cc1)cc2)cc3)CC4,*CC*,*CC*,100.0,0.0,0.0,20.0,100.0,1,WU(wt%),109.0
585,CCCCCC[N+]4(C)CCC(*)(c3ccc(c2ccc(c1ccc(*)cc1)cc2)cc3)CC4,*CC*,*CC*,100.0,0.0,0.0,20.0,100.0,1,WU(wt%),44.0
586,CCCCCCCC[N+]4(C)CCC(*)(c3ccc(c2ccc(c1ccc(*)cc1)cc2)cc3)CC4,*CC*,*CC*,100.0,0.0,0.0,20.0,100.0,1,WU(wt%),33.0
587,c4c2C[N+]1(CCC(CCC*)CC1)Cc2cc5C[N+]3(CCC(*)CC3)Cc45,c1cc(*)ccc1Oc6ccc(c5nc4ccc(Oc3ccc2nc(*)[n-]c2c3)cc4[n-]5)cc6,*CC*,70.0,30.0,0.0,20.0,100.0,1,WU(wt%),109.8
588,c4c2C[N+]1(CCC(CCC*)CC1)Cc2cc5C[N+]3(CCC(*)CC3)Cc45,c1cc(*)ccc1Oc6ccc(c5nc4ccc(Oc3ccc2nc(*)[n-]c2c3)cc4[n-]5)cc6,*CC*,70.0,30.0,0.0,60.0,100.0,1,WU(wt%),178.0
589,c4c2C[N+]1(CCC(CCC*)CC1)Cc2cc5C[N+]3(CCC(*)CC3)Cc45,c1cc(*)ccc1Oc6ccc(c5nc4ccc(Oc3ccc2nc(*)[n-]c2c3)cc4[n-]5)cc6,*CC*,70.0,30.0,0.0,60.0,100.0,1,WU(wt%),197.7
590,c4c2C[N+]1(CCC(CCC*)CC1)Cc2cc5C[N+]3(CCC(*)CC3)Cc45,c1cc(*)ccc1Oc6ccc(c5nc4ccc(Oc3ccc2nc(*)[n-]c2c3)cc4[n-]5)cc6,*CC*,70.0,30.0,0.0,80.0,100.0,1,WU(wt%),216.2
591,c4c2C[N+]1(CCC(CCC*)CC1)Cc2cc5C[N+]3(CCC(*)CC3)Cc45,c1cc(*)ccc1Oc6ccc(c5nc4ccc(Oc3ccc2nc(*)[n-]c2c3)cc4[n-]5)cc6,*CC*,70.0,30.0,0.0,90.0,100.0,1,WU(wt%),217.9
592,c4c2C[N+]1(CCC(CCC*)CC1)Cc2cc5C[N+]3(CCC(*)CC3)Cc45,c1cc(*)ccc1Oc6ccc(c5nc4ccc(Oc3ccc2nc(*)[n-]c2c3)cc4[n-]5)cc6,*CC*,75.0,25.0,0.0,20.0,100.0,1,WU(wt%),282.1
593,c4c2C[N+]1(CCC(CCC*)CC1)Cc2cc5C[N+]3(CCC(*)CC3)Cc45,c1cc(*)ccc1Oc6ccc(c5nc4ccc(Oc3ccc2nc(*)[n-]c2c3)cc4[n-]5)cc6,*CC*,75.0,25.0,0.0,40.0,100.0,1,WU(wt%),386.1
594,c4c2C[N+]1(CCC(CCC*)CC1)Cc2cc5C[N+]3(CCC(*)CC3)Cc45,c1cc(*)ccc1Oc6ccc(c5nc4ccc(Oc3ccc2nc(*)[n-]c2c3)cc4[n-]5)cc6,*CC*,75.0,25.0,0.0,60.0,100.0,1,WU(wt%),428.9
595,c4c2C[N+]1(CCC(CCC*)CC1)Cc2cc5C[N+]3(CCC(*)CC3)Cc45,c1cc(*)ccc1Oc6ccc(c5nc4ccc(Oc3ccc2nc(*)[n-]c2c3)cc4[n-]5)cc6,*CC*,75.0,25.0,0.0,80.0,100.0,1,WU(wt%),482.0
596,c4c2C[N+]1(CCC(CCC*)CC1)Cc2cc5C[N+]3(CCC(*)CC3)Cc45,c1cc(*)ccc1Oc6ccc(c5nc4ccc(Oc3ccc2nc(*)[n-]c2c3)cc4[n-]5)cc6,*CC*,75.0,25.0,0.0,90.0,100.0,1,WU(wt%),502.3
597,c4c2C[N+]1(CCC(CCC*)CC1)Cc2cc5C[N+]3(CCC(*)CC3)Cc45,c1cc(*)ccc1Oc6ccc(c5nc4ccc(Oc3ccc2nc(*)[n-]c2c3)cc4[n-]5)cc6,*CC*,80.0,20.0,0.0,20.0,100.0,1,WU(wt%),452.012505
598,c4c2C[N+]1(CCC(CCC*)CC1)Cc2cc5C[N+]3(CCC(*)CC3)Cc45,c1cc(*)ccc1Oc6ccc(c5nc4ccc(Oc3ccc2nc(*)[n-]c2c3)cc4[n-]5)cc6,*CC*,80.0,20.0,0.0,40.0,100.0,1,WU(wt%),584.955061
599,c4c2C[N+]1(CCC(CCC*)CC1)Cc2cc5C[N+]3(CCC(*)CC3)Cc45,c1cc(*)ccc1Oc6ccc(c5nc4ccc(Oc3ccc2nc(*)[n-]c2c3)cc4[n-]5)cc6,*CC*,80.0,20.0,0.0,60.0,100.0,1,WU(wt%),690.132864
600,c4c2C[N+]1(CCC(CCC*)CC1)Cc2cc5C[N+]3(CCC(*)CC3)Cc45,c1cc(*)ccc1Oc6ccc(c5nc4ccc(Oc3ccc2nc(*)[n-]c2c3)cc4[n-]5)cc6,*CC*,80.0,20.0,0.0,80.0,100.0,1,WU(wt%),791.875081
601,c4c2C[N+]1(CCC(CCC*)CC1)Cc2cc5C[N+]3(CCC(*)CC3)Cc45,c1cc(*)ccc1Oc6ccc(c5nc4ccc(Oc3ccc2nc(*)[n-]c2c3)cc4[n-]5)cc6,*CC*,80.0,20.0,0.0,90.0,100.0,1,WU(wt%),880.291781
602,Cc1c(O*)ccc(C2(OC(c3c2cccc3)=O)c4cc(CN5C=C[N+](C)=C5)c(Oc6ccc(S(=O)(c7ccc(*)cc7)=O)cc6)c(CN8C=C[N+](C)=C8)c4)c1.[OH-],CC(C)(c1ccc(O*)cc1)c3ccc(Oc2cccc(*)c2C#N)cc3,*CC*,46.0,54.0,0.0,80.0,60.0,0,WU(wt%),23.0
603,CCC[N+](C)(C)CCCCCCCc1ccccc1c3ccc(c2c(C)c(O*)c(C)cc2*)cc3CCCCCCC[N+](C)(C)CCC.[OH-], Cc1cc(*)cc(C)c1O*,*CC*,50.0,50.0,0.0,25.0,100.0,1,WU(wt%),97.0
604,CC(C)(C)c1ccc(C(C*)*)cc1, CC(CCCC(CC(C)CCC*)c2ccc(C[N+]1(C)CCCC1)cc2)C*.[OH-], CC(C)(C)c1ccc(C(C*)*)cc1,30.0,70.0,0.0,22.0,85.0,0,WU(wt%),117.0
605,*CC(*)C,C[N+](C)(C)CCCCCCCCCC(C*)*.[OH-],*CC*,80.0,20.0,0.0,20.0,30.0,0,WU(wt%),34.0
606,CC(C)C(C*)*,C[N+](C)(C)CCCCCCCCC(C*)*.[OH-],*CC*,59.0,41.0,0.0,20.0,30.0,0,WU(wt%),29.0
607,O=C(c1c(*)cccc1Oc2ccc(C(C(F)(F)F)(C(F)(F)F)c3ccc(O*)cc3)cc2)c4ccc(CCCOc5ccc(C(c6ccc(C[N+](C)(C)C)cc6)(c7ccc(C[N+](C)(C)C)cc7)c8ccc(C[N+](C)(C)C)cc8)cc5C[N+](C)(C)C)cc4.[Cl-],O=C(c3ccc(Oc2ccc(C(c1ccc(O*)cc1)(C(F)(F)F)C(F)(F)F)cc2)cc3)c4ccc(*)cc4,*CC*,20.0,80.0,0.0,20.0,100.0,1,WU(wt%),13.2
608,O=C(c1c(*)cccc1Oc2ccc(C(C(F)(F)F)(C(F)(F)F)c3ccc(O*)cc3)cc2)c4ccc(CCCOc5ccc(C(c6ccc(C[N+](C)(C)C)cc6)(c7ccc(C[N+](C)(C)C)cc7)c8ccc(C[N+](C)(C)C)cc8)cc5C[N+](C)(C)C)cc4.[Cl-],O=C(c3ccc(Oc2ccc(C(c1ccc(O*)cc1)(C(F)(F)F)C(F)(F)F)cc2)cc3)c4ccc(*)cc4,*CC*,20.0,80.0,0.0,40.0,100.0,1,WU(wt%),17.6
609,O=C(c1c(*)cccc1Oc2ccc(C(C(F)(F)F)(C(F)(F)F)c3ccc(O*)cc3)cc2)c4ccc(CCCOc5ccc(C(c6ccc(C[N+](C)(C)C)cc6)(c7ccc(C[N+](C)(C)C)cc7)c8ccc(C[N+](C)(C)C)cc8)cc5C[N+](C)(C)C)cc4.[Cl-],O=C(c3ccc(Oc2ccc(C(c1ccc(O*)cc1)(C(F)(F)F)C(F)(F)F)cc2)cc3)c4ccc(*)cc4,*CC*,20.0,80.0,0.0,60.0,100.0,1,WU(wt%),20.0
610,O=C(c1c(*)cccc1Oc2ccc(C(C(F)(F)F)(C(F)(F)F)c3ccc(O*)cc3)cc2)c4ccc(CCCOc5ccc(C(c6ccc(C[N+](C)(C)C)cc6)(c7ccc(C[N+](C)(C)C)cc7)c8ccc(C[N+](C)(C)C)cc8)cc5C[N+](C)(C)C)cc4.[Cl-],O=C(c3ccc(Oc2ccc(C(c1ccc(O*)cc1)(C(F)(F)F)C(F)(F)F)cc2)cc3)c4ccc(*)cc4,*CC*,20.0,80.0,0.0,80.0,100.0,1,WU(wt%),21.4
611,O=C(c1c(*)cccc1Oc2ccc(C(C(F)(F)F)(C(F)(F)F)c3ccc(O*)cc3)cc2)c4ccc(CCCOc5ccc(C(c6ccc(C[N+](C)(C)C)cc6)(c7ccc(C[N+](C)(C)C)cc7)c8ccc(C[N+](C)(C)C)cc8)cc5C[N+](C)(C)C)cc4.[Cl-],O=C(c3ccc(Oc2ccc(C(c1ccc(O*)cc1)(C(F)(F)F)C(F)(F)F)cc2)cc3)c4ccc(*)cc4,*CC*,25.0,75.0,0.0,20.0,100.0,1,WU(wt%),34.6
612,O=C(c1c(*)cccc1Oc2ccc(C(C(F)(F)F)(C(F)(F)F)c3ccc(O*)cc3)cc2)c4ccc(CCCOc5ccc(C(c6ccc(C[N+](C)(C)C)cc6)(c7ccc(C[N+](C)(C)C)cc7)c8ccc(C[N+](C)(C)C)cc8)cc5C[N+](C)(C)C)cc4.[Cl-],O=C(c3ccc(Oc2ccc(C(c1ccc(O*)cc1)(C(F)(F)F)C(F)(F)F)cc2)cc3)c4ccc(*)cc4,*CC*,25.0,75.0,0.0,40.0,100.0,1,WU(wt%),26.0
613,O=C(c1c(*)cccc1Oc2ccc(C(C(F)(F)F)(C(F)(F)F)c3ccc(O*)cc3)cc2)c4ccc(CCCOc5ccc(C(c6ccc(C[N+](C)(C)C)cc6)(c7ccc(C[N+](C)(C)C)cc7)c8ccc(C[N+](C)(C)C)cc8)cc5C[N+](C)(C)C)cc4.[Cl-],O=C(c3ccc(Oc2ccc(C(c1ccc(O*)cc1)(C(F)(F)F)C(F)(F)F)cc2)cc3)c4ccc(*)cc4,*CC*,25.0,75.0,0.0,60.0,100.0,1,WU(wt%),38.4
614,O=C(c1c(*)cccc1Oc2ccc(C(C(F)(F)F)(C(F)(F)F)c3ccc(O*)cc3)cc2)c4ccc(CCCOc5ccc(C(c6ccc(C[N+](C)(C)C)cc6)(c7ccc(C[N+](C)(C)C)cc7)c8ccc(C[N+](C)(C)C)cc8)cc5C[N+](C)(C)C)cc4.[Cl-],O=C(c3ccc(Oc2ccc(C(c1ccc(O*)cc1)(C(F)(F)F)C(F)(F)F)cc2)cc3)c4ccc(*)cc4,*CC*,25.0,75.0,0.0,80.0,100.0,1,WU(wt%),41.9
615,O=C(c1c(*)cccc1Oc2ccc(C(C(F)(F)F)(C(F)(F)F)c3ccc(O*)cc3)cc2)c4ccc(CCCOc5ccc(C(c6ccc(C[N+](C)(C)C)cc6)(c7ccc(C[N+](C)(C)C)cc7)c8ccc(C[N+](C)(C)C)cc8)cc5C[N+](C)(C)C)cc4.[Cl-],O=C(c3ccc(Oc2ccc(C(c1ccc(O*)cc1)(C(F)(F)F)C(F)(F)F)cc2)cc3)c4ccc(*)cc4,*CC*,30.0,70.0,0.0,20.0,100.0,1,WU(wt%),88.6
616,O=C(c1c(*)cccc1Oc2ccc(C(C(F)(F)F)(C(F)(F)F)c3ccc(O*)cc3)cc2)c4ccc(CCCOc5ccc(C(c6ccc(C[N+](C)(C)C)cc6)(c7ccc(C[N+](C)(C)C)cc7)c8ccc(C[N+](C)(C)C)cc8)cc5C[N+](C)(C)C)cc4.[Cl-],O=C(c3ccc(Oc2ccc(C(c1ccc(O*)cc1)(C(F)(F)F)C(F)(F)F)cc2)cc3)c4ccc(*)cc4,*CC*,30.0,70.0,0.0,40.0,100.0,1,WU(wt%),96.0
617,O=C(c1c(*)cccc1Oc2ccc(C(C(F)(F)F)(C(F)(F)F)c3ccc(O*)cc3)cc2)c4ccc(CCCOc5ccc(C(c6ccc(C[N+](C)(C)C)cc6)(c7ccc(C[N+](C)(C)C)cc7)c8ccc(C[N+](C)(C)C)cc8)cc5C[N+](C)(C)C)cc4.[Cl-],O=C(c3ccc(Oc2ccc(C(c1ccc(O*)cc1)(C(F)(F)F)C(F)(F)F)cc2)cc3)c4ccc(*)cc4,*CC*,30.0,70.0,0.0,60.0,100.0,1,WU(wt%),100.0
618,O=C(c1c(*)cccc1Oc2ccc(C(C(F)(F)F)(C(F)(F)F)c3ccc(O*)cc3)cc2)c4ccc(CCCOc5ccc(C(c6ccc(C[N+](C)(C)C)cc6)(c7ccc(C[N+](C)(C)C)cc7)c8ccc(C[N+](C)(C)C)cc8)cc5C[N+](C)(C)C)cc4.[Cl-],O=C(c3ccc(Oc2ccc(C(c1ccc(O*)cc1)(C(F)(F)F)C(F)(F)F)cc2)cc3)c4ccc(*)cc4,*CC*,30.0,70.0,0.0,80.0,100.0,1,WU(wt%),108.6
619,CCCC[n+]1ccn(C(C*)*)c1.[OH-],c1ccc(C(C*)*)cc1,*CC*,36.0,64.0,0.0,30.0,100.0,0,WU(wt%),56.8
620,CCCC[n+]1ccn(C(C*)*)c1.[OH-],c1ccc(C(C*)*)cc1,*CC*,36.0,64.0,0.0,40.0,100.0,0,WU(wt%),56.8
621,CCCC[n+]1ccn(C(C*)*)c1.[OH-],c1ccc(C(C*)*)cc1,*CC*,36.0,64.0,0.0,50.0,100.0,0,WU(wt%),56.8
622,CCCC[n+]1ccn(C(C*)*)c1.[OH-],c1ccc(C(C*)*)cc1,*CC*,36.0,64.0,0.0,60.0,100.0,0,WU(wt%),56.8
623,CCCC[n+]1ccn(C(C*)*)c1.[OH-],c1ccc(C(C*)*)cc1,*CC*,36.0,64.0,0.0,70.0,100.0,0,WU(wt%),56.8
624,CCCC[n+]1ccn(C(C*)*)c1.[OH-],c1ccc(C(C*)*)cc1,*CC*,36.0,64.0,0.0,80.0,100.0,0,WU(wt%),56.8
625,CCCC[n+]1ccn(C(C*)*)c1.[OH-],c1ccc(C(C*)*)cc1,*CC*,29.0,71.0,0.0,30.0,100.0,0,WU(wt%),42.9
626,CCCC[n+]1ccn(C(C*)*)c1.[OH-],c1ccc(C(C*)*)cc1,*CC*,29.0,71.0,0.0,40.0,100.0,0,WU(wt%),42.9
627,CCCC[n+]1ccn(C(C*)*)c1.[OH-],c1ccc(C(C*)*)cc1,*CC*,29.0,71.0,0.0,50.0,100.0,0,WU(wt%),42.9
628,CCCC[n+]1ccn(C(C*)*)c1.[OH-],c1ccc(C(C*)*)cc1,*CC*,29.0,71.0,0.0,60.0,100.0,0,WU(wt%),42.9
629,CCCC[n+]1ccn(C(C*)*)c1.[OH-],c1ccc(C(C*)*)cc1,*CC*,29.0,71.0,0.0,70.0,100.0,0,WU(wt%),42.9
630,CCCC[n+]1ccn(C(C*)*)c1.[OH-],c1ccc(C(C*)*)cc1,*CC*,29.0,71.0,0.0,80.0,100.0,0,WU(wt%),42.9
631,CCCC[n+]1ccn(C(C*)*)c1.[OH-],c1ccc(C(C*)*)cc1,*CC*,22.0,78.0,0.0,30.0,100.0,0,WU(wt%),30.2
632,CCCC[n+]1ccn(C(C*)*)c1.[OH-],c1ccc(C(C*)*)cc1,*CC*,22.0,78.0,0.0,40.0,100.0,0,WU(wt%),30.2
633,CCCC[n+]1ccn(C(C*)*)c1.[OH-],c1ccc(C(C*)*)cc1,*CC*,22.0,78.0,0.0,50.0,100.0,0,WU(wt%),30.2
634,CCCC[n+]1ccn(C(C*)*)c1.[OH-],c1ccc(C(C*)*)cc1,*CC*,22.0,78.0,0.0,60.0,100.0,0,WU(wt%),30.2
635,CCCC[n+]1ccn(C(C*)*)c1.[OH-],c1ccc(C(C*)*)cc1,*CC*,22.0,78.0,0.0,70.0,100.0,0,WU(wt%),30.2
636,CCCC[n+]1ccn(C(C*)*)c1.[OH-],c1ccc(C(C*)*)cc1,*CC*,22.0,78.0,0.0,80.0,100.0,0,WU(wt%),30.2
637,C[n+]1ccn(C(C*)*)c1.[OH-],c1ccc(C(C*)*)cc1,*CC*,45.0,54.0,0.0,30.0,100.0,0,WU(wt%),82.7
638,C[n+]1ccn(C(C*)*)c1.[OH-],c1ccc(C(C*)*)cc1,*CC*,45.0,54.0,0.0,40.0,100.0,0,WU(wt%),82.7
639,C[n+]1ccn(C(C*)*)c1.[OH-],c1ccc(C(C*)*)cc1,*CC*,45.0,54.0,0.0,50.0,100.0,0,WU(wt%),82.7
640,C[n+]1ccn(C(C*)*)c1.[OH-],c1ccc(C(C*)*)cc1,*CC*,45.0,54.0,0.0,60.0,100.0,0,WU(wt%),82.7
641,C[n+]1ccn(C(C*)*)c1.[OH-],c1ccc(C(C*)*)cc1,*CC*,45.0,54.0,0.0,70.0,100.0,0,WU(wt%),82.7
642,C[n+]1ccn(C(C*)*)c1.[OH-],c1ccc(C(C*)*)cc1,*CC*,45.0,54.0,0.0,80.0,100.0,0,WU(wt%),82.7
643,C[n+]1ccn(C(C*)*)c1.[OH-],c1ccc(C(C*)*)cc1,*CC*,42.0,58.0,0.0,30.0,100.0,0,WU(wt%),54.8
644,C[n+]1ccn(C(C*)*)c1.[OH-],c1ccc(C(C*)*)cc1,*CC*,42.0,58.0,0.0,40.0,100.0,0,WU(wt%),54.8
645,C[n+]1ccn(C(C*)*)c1.[OH-],c1ccc(C(C*)*)cc1,*CC*,42.0,58.0,0.0,50.0,100.0,0,WU(wt%),54.8
646,C[n+]1ccn(C(C*)*)c1.[OH-],c1ccc(C(C*)*)cc1,*CC*,42.0,58.0,0.0,60.0,100.0,0,WU(wt%),54.8
647,C[n+]1ccn(C(C*)*)c1.[OH-],c1ccc(C(C*)*)cc1,*CC*,42.0,58.0,0.0,70.0,100.0,0,WU(wt%),54.8
648,C[n+]1ccn(C(C*)*)c1.[OH-],c1ccc(C(C*)*)cc1,*CC*,42.0,58.0,0.0,80.0,100.0,0,WU(wt%),54.8
649,C[n+]1ccn(C(C*)*)c1.[OH-],c1ccc(C(C*)*)cc1,*CC*,33.0,66.0,0.0,30.0,100.0,0,WU(wt%),43.6
650,C[n+]1ccn(C(C*)*)c1.[OH-],c1ccc(C(C*)*)cc1,*CC*,33.0,66.0,0.0,40.0,100.0,0,WU(wt%),43.6
651,C[n+]1ccn(C(C*)*)c1.[OH-],c1ccc(C(C*)*)cc1,*CC*,33.0,66.0,0.0,50.0,100.0,0,WU(wt%),43.6
652,C[n+]1ccn(C(C*)*)c1.[OH-],c1ccc(C(C*)*)cc1,*CC*,33.0,66.0,0.0,60.0,100.0,0,WU(wt%),43.6
