Repository: Ramprasad-Group/polyVERSE

The data has been made available along with the following paper:

William Schertzer, Shivank Shukla, Abhishek Sose, Reanna Rafiq, Mohammed Al Otmi, Janani Sampath, Ryan P. Lively, Rampi Ramprasad, "AI driven design of fluorine-free polymers for sustainable and high-performance anion exchange membranes", Journal of Materials Informatics (2025)

The dataset comprises 11 columns:

1. **smiles1**: copolymer smiles1
2. **smiles2**: copolymer smiles2
3. **smiles3**: copolymer smiles3
4. **c1**: relative composition of smiles1
5. **c2**: relative composition of smiles2
6. **c3**: relative composition of smiles3
7. **Temp(C)**: measurement temperature
8. **RH(%)**: measurement relative humidity
9.

File: Other/Conductivity_anionic_water_uptake_swelling/AEM_anion_conductivity_WU_Swelling.csv (part 4 of 5)
,smiles1,smiles2,smiles3,c1,c2,c3,Temp(C),RH(%),lw,prop,value
653,C[n+]1ccn(C(C*)*)c1.[OH-],c1ccc(C(C*)*)cc1,*CC*,33.0,66.0,0.0,70.0,100.0,0,WU(wt%),43.6
654,C[n+]1ccn(C(C*)*)c1.[OH-],c1ccc(C(C*)*)cc1,*CC*,33.0,66.0,0.0,80.0,100.0,0,WU(wt%),43.6
655,CCc3cc(C(C)(C)c2cc(CC)c(Oc1cccc(*)c1C#N)c(CC)c2)cc(C[N+](C)(C)CCN(C)C)c3O*,N#Cc3c(Oc2ccc(C(c1ccc(O*)cc1)(C(F)(F)F)C(F)(F)F)cc2)cccc3*,*CC*,40.0,60.0,0.0,30.0,100.0,1,WU(wt%),15.91
656,CCc3cc(C(C)(C)c2cc(CC)c(Oc1cccc(*)c1C#N)c(CC)c2)cc(C[N+](C)(C)CCN(C)C)c3O*,N#Cc3c(Oc2ccc(C(c1ccc(O*)cc1)(C(F)(F)F)C(F)(F)F)cc2)cccc3*,*CC*,40.0,60.0,0.0,60.0,100.0,1,WU(wt%),26.26
657,CCc3cc(C(C)(C)c2cc(CC)c(Oc1cccc(*)c1C#N)c(CC)c2)cc(C[N+](C)(C)CCN(C)C)c3O*,N#Cc3c(Oc2ccc(C(c1ccc(O*)cc1)(C(F)(F)F)C(F)(F)F)cc2)cccc3*,*CC*,50.0,50.0,0.0,30.0,100.0,1,WU(wt%),17.42
658,CCc3cc(C(C)(C)c2cc(CC)c(Oc1cccc(*)c1C#N)c(CC)c2)cc(C[N+](C)(C)CCN(C)C)c3O*,N#Cc3c(Oc2ccc(C(c1ccc(O*)cc1)(C(F)(F)F)C(F)(F)F)cc2)cccc3*,*CC*,50.0,50.0,0.0,60.0,100.0,1,WU(wt%),29.17
659,CCc3cc(C(C)(C)c2cc(CC)c(Oc1cccc(*)c1C#N)c(CC)c2)cc(C[N+](C)(C)CCN(C)C)c3O*,N#Cc3c(Oc2ccc(C(c1ccc(O*)cc1)(C(F)(F)F)C(F)(F)F)cc2)cccc3*,*CC*,60.0,40.0,0.0,30.0,100.0,1,WU(wt%),22.6
660,CCc3cc(C(C)(C)c2cc(CC)c(Oc1cccc(*)c1C#N)c(CC)c2)cc(C[N+](C)(C)CCN(C)C)c3O*,N#Cc3c(Oc2ccc(C(c1ccc(O*)cc1)(C(F)(F)F)C(F)(F)F)cc2)cccc3*,*CC*,60.0,40.0,0.0,60.0,100.0,1,WU(wt%),36.99
661,CCc3cc(C(C)(C)c2cc(CC)c(Oc1cccc(*)c1C#N)c(CC)c2)cc(C[N+](C)(C)CCN(C)C)c3O*,N#Cc3c(Oc2ccc(C(c1ccc(O*)cc1)(C(F)(F)F)C(F)(F)F)cc2)cccc3*,*CC*,80.0,20.0,0.0,30.0,100.0,1,WU(wt%),28.18
662,CCc3cc(C(C)(C)c2cc(CC)c(Oc1cccc(*)c1C#N)c(CC)c2)cc(C[N+](C)(C)CCN(C)C)c3O*,N#Cc3c(Oc2ccc(C(c1ccc(O*)cc1)(C(F)(F)F)C(F)(F)F)cc2)cccc3*,*CC*,80.0,20.0,0.0,60.0,100.0,1,WU(wt%),44.7
663,CCc3cc(C(C)(C)c2cc(CC)c(Oc1cccc(*)c1C#N)c(CC)c2)cc(C[N+](C)(C)CCN(C)C)c3O*,N#Cc3c(Oc2ccc(C(c1ccc(O*)cc1)(C(F)(F)F)C(F)(F)F)cc2)cccc3*,*CC*,100.0,0.0,0.0,30.0,100.0,1,WU(wt%),35.65
664,CCc3cc(C(C)(C)c2cc(CC)c(Oc1cccc(*)c1C#N)c(CC)c2)cc(C[N+](C)(C)CCN(C)C)c3O*,N#Cc3c(Oc2ccc(C(c1ccc(O*)cc1)(C(F)(F)F)C(F)(F)F)cc2)cccc3*,*CC*,100.0,0.0,0.0,60.0,100.0,1,WU(wt%),54.57
665,CC1=[N+](C=CN1CCCCCCC2(c3c(c4c2cc(c5ccc(Oc6ccc(S(=O)(c7ccc(*)cc7)=O)cc6)cc5)cc4)ccc(c8ccc(O*)cc8)c3)CCCCCCN9C=C[N+](C)=C9C)C.[Br-],*CC*,*CC*,100.0,0.0,0.0,30.0,100.0,1,WU(wt%),17.26
666,CC1=[N+](C=CN1CCCCCCC2(c3c(c4c2cc(c5ccc(Oc6ccc(S(=O)(c7ccc(*)cc7)=O)cc6)cc5)cc4)ccc(c8ccc(O*)cc8)c3)CCCCCCN9C=C[N+](C)=C9C)C.[Br-],*CC*,*CC*,100.0,0.0,0.0,60.0,100.0,1,WU(wt%),24.76
667,Cc1c(O*)ccc(C2(OC(c3c2cccc3)=O)c4cc(CN5C=C[N+](C)=C5)c(Oc6ccc(S(=O)(c7ccc(*)cc7)=O)cc6)c(CN8C=C[N+](C)=C8)c4)c1.[OH-],CC(C)(c1ccc(O*)cc1)c3ccc(Oc2cccc(*)c2C#N)cc3,*CC*,29.0,71.0,0.0,30.0,100.0,1,WU(wt%),15.15
668,Cc1c(O*)ccc(C2(OC(c3c2cccc3)=O)c4cc(CN5C=C[N+](C)=C5)c(Oc6ccc(S(=O)(c7ccc(*)cc7)=O)cc6)c(CN8C=C[N+](C)=C8)c4)c1.[OH-],CC(C)(c1ccc(O*)cc1)c3ccc(Oc2cccc(*)c2C#N)cc3,*CC*,29.0,71.0,0.0,60.0,100.0,1,WU(wt%),18.94
669,Cc1c(O*)ccc(C2(OC(c3c2cccc3)=O)c4cc(CN5C=C[N+](C)=C5)c(Oc6ccc(S(=O)(c7ccc(*)cc7)=O)cc6)c(CN8C=C[N+](C)=C8)c4)c1.[OH-],CC(C)(c1ccc(O*)cc1)c3ccc(Oc2cccc(*)c2C#N)cc3,*CC*,46.0,54.0,0.0,30.0,100.0,1,WU(wt%),18.35
670,Cc1c(O*)ccc(C2(OC(c3c2cccc3)=O)c4cc(CN5C=C[N+](C)=C5)c(Oc6ccc(S(=O)(c7ccc(*)cc7)=O)cc6)c(CN8C=C[N+](C)=C8)c4)c1.[OH-],CC(C)(c1ccc(O*)cc1)c3ccc(Oc2cccc(*)c2C#N)cc3,*CC*,46.0,54.0,0.0,60.0,100.0,1,WU(wt%),23.16
671,Cc1c(O*)ccc(C2(OC(c3c2cccc3)=O)c4cc(CN5C=C[N+](C)=C5)c(Oc6ccc(S(=O)(c7ccc(*)cc7)=O)cc6)c(CN8C=C[N+](C)=C8)c4)c1.[OH-],CC(C)(c1ccc(O*)cc1)c3ccc(Oc2cccc(*)c2C#N)cc3,*CC*,58.0,42.0,0.0,30.0,100.0,1,WU(wt%),20.49
672,Cc1c(O*)ccc(C2(OC(c3c2cccc3)=O)c4cc(CN5C=C[N+](C)=C5)c(Oc6ccc(S(=O)(c7ccc(*)cc7)=O)cc6)c(CN8C=C[N+](C)=C8)c4)c1.[OH-],CC(C)(c1ccc(O*)cc1)c3ccc(Oc2cccc(*)c2C#N)cc3,*CC*,58.0,42.0,0.0,60.0,100.0,1,WU(wt%),24.14
673,Cc1c(O*)c(C[N+](C)(CCCCCCCN(C)C)C)cc(C2(c3c(c4c2cccc4)cccc3)c5cc(C[N+](C)(C)CCCCCCCN(C)C)c(Oc6ccc(S(=O)(c7ccc(*)cc7)=O)cc6)c(CBr)c5)c1.[OH-], O=S(=O)(c6ccc(Oc5ccc(C4(c1ccc(O*)cc1)c2ccccc2c3ccccc34)cc5)cc6)c7ccc(*)cc7,*CC*,80.0,20.0,0.0,30.0,100.0,1,WU(wt%),16.19
674,Cc1c(O*)c(C[N+](C)(CCCCCCCN(C)C)C)cc(C2(c3c(c4c2cccc4)cccc3)c5cc(C[N+](C)(C)CCCCCCCN(C)C)c(Oc6ccc(S(=O)(c7ccc(*)cc7)=O)cc6)c(CBr)c5)c1.[OH-], O=S(=O)(c6ccc(Oc5ccc(C4(c1ccc(O*)cc1)c2ccccc2c3ccccc34)cc5)cc6)c7ccc(*)cc7,*CC*,80.0,20.0,0.0,60.0,100.0,1,WU(wt%),21.72
675,Cc5c([N+](C)(C)C)c(Br)cc(C(c1ccc(O*)c(Br)c1[N+](C)(C)C)c4cc(Br)c(Oc3ccc(C(=O)c2ccc(*)cc2)cc3)cc4[N+](C)(C)C)c5[N+](C)(C)C.[Br-], O=C(c3ccc(Oc2ccc(Cc1ccc(O*)cc1)cc2)cc3)c4ccc(*)cc4,*CC*,10.0,90.0,0.0,25.0,100.0,1,WU(wt%),7.56
676,Cc5c([N+](C)(C)C)c(Br)cc(C(c1ccc(O*)c(Br)c1[N+](C)(C)C)c4cc(Br)c(Oc3ccc(C(=O)c2ccc(*)cc2)cc3)cc4[N+](C)(C)C)c5[N+](C)(C)C.[Br-], O=C(c3ccc(Oc2ccc(Cc1ccc(O*)cc1)cc2)cc3)c4ccc(*)cc4,*CC*,10.0,90.0,0.0,25.0,20.0870997,0,WU(wt%),1.5
677,Cc5c([N+](C)(C)C)c(Br)cc(C(c1ccc(O*)c(Br)c1[N+](C)(C)C)c4cc(Br)c(Oc3ccc(C(=O)c2ccc(*)cc2)cc3)cc4[N+](C)(C)C)c5[N+](C)(C)C.[Br-], O=C(c3ccc(Oc2ccc(Cc1ccc(O*)cc1)cc2)cc3)c4ccc(*)cc4,*CC*,10.0,90.0,0.0,25.0,39.9253998,0,WU(wt%),2.55
678,Cc5c([N+](C)(C)C)c(Br)cc(C(c1ccc(O*)c(Br)c1[N+](C)(C)C)c4cc(Br)c(Oc3ccc(C(=O)c2ccc(*)cc2)cc3)cc4[N+](C)(C)C)c5[N+](C)(C)C.[Br-], O=C(c3ccc(Oc2ccc(Cc1ccc(O*)cc1)cc2)cc3)c4ccc(*)cc4,*CC*,10.0,90.0,0.0,25.0,59.9517876,0,WU(wt%),3.61
679,Cc5c([N+](C)(C)C)c(Br)cc(C(c1ccc(O*)c(Br)c1[N+](C)(C)C)c4cc(Br)c(Oc3ccc(C(=O)c2ccc(*)cc2)cc3)cc4[N+](C)(C)C)c5[N+](C)(C)C.[Br-], O=C(c3ccc(Oc2ccc(Cc1ccc(O*)cc1)cc2)cc3)c4ccc(*)cc4,*CC*,10.0,90.0,0.0,25.0,79.8823459,0,WU(wt%),5.04
680,Cc5c([N+](C)(C)C)c(Br)cc(C(c1ccc(O*)c(Br)c1[N+](C)(C)C)c4cc(Br)c(Oc3ccc(C(=O)c2ccc(*)cc2)cc3)cc4[N+](C)(C)C)c5[N+](C)(C)C.[Br-], O=C(c3ccc(Oc2ccc(Cc1ccc(O*)cc1)cc2)cc3)c4ccc(*)cc4,*CC*,10.0,90.0,0.0,25.0,89.9398833,0,WU(wt%),6.14
681,Cc5c([N+](C)(C)C)c(Br)cc(C(c1ccc(O*)c(Br)c1[N+](C)(C)C)c4cc(Br)c(Oc3ccc(C(=O)c2ccc(*)cc2)cc3)cc4[N+](C)(C)C)c5[N+](C)(C)C.[Br-], O=C(c3ccc(Oc2ccc(Cc1ccc(O*)cc1)cc2)cc3)c4ccc(*)cc4,*CC*,10.0,90.0,0.0,40.0,100.0,1,WU(wt%),8.04
682,Cc5c([N+](C)(C)C)c(Br)cc(C(c1ccc(O*)c(Br)c1[N+](C)(C)C)c4cc(Br)c(Oc3ccc(C(=O)c2ccc(*)cc2)cc3)cc4[N+](C)(C)C)c5[N+](C)(C)C.[Br-], O=C(c3ccc(Oc2ccc(Cc1ccc(O*)cc1)cc2)cc3)c4ccc(*)cc4,*CC*,10.0,90.0,0.0,60.0,100.0,1,WU(wt%),9.47
683,Cc5c([N+](C)(C)C)c(Br)cc(C(c1ccc(O*)c(Br)c1[N+](C)(C)C)c4cc(Br)c(Oc3ccc(C(=O)c2ccc(*)cc2)cc3)cc4[N+](C)(C)C)c5[N+](C)(C)C.[Br-], O=C(c3ccc(Oc2ccc(Cc1ccc(O*)cc1)cc2)cc3)c4ccc(*)cc4,*CC*,10.0,90.0,0.0,80.0,100.0,1,WU(wt%),10.91
684,Cc5c([N+](C)(C)C)c(Br)cc(C(c1ccc(O*)c(Br)c1[N+](C)(C)C)c4cc(Br)c(Oc3ccc(C(=O)c2ccc(*)cc2)cc3)cc4[N+](C)(C)C)c5[N+](C)(C)C.[Br-], O=C(c3ccc(Oc2ccc(Cc1ccc(O*)cc1)cc2)cc3)c4ccc(*)cc4,*CC*,20.0,80.0,0.0,25.0,100.0,1,WU(wt%),14.02
685,Cc5c([N+](C)(C)C)c(Br)cc(C(c1ccc(O*)c(Br)c1[N+](C)(C)C)c4cc(Br)c(Oc3ccc(C(=O)c2ccc(*)cc2)cc3)cc4[N+](C)(C)C)c5[N+](C)(C)C.[Br-], O=C(c3ccc(Oc2ccc(Cc1ccc(O*)cc1)cc2)cc3)c4ccc(*)cc4,*CC*,20.0,80.0,0.0,25.0,19.9882941,0,WU(wt%),2.51
686,Cc5c([N+](C)(C)C)c(Br)cc(C(c1ccc(O*)c(Br)c1[N+](C)(C)C)c4cc(Br)c(Oc3ccc(C(=O)c2ccc(*)cc2)cc3)cc4[N+](C)(C)C)c5[N+](C)(C)C.[Br-], O=C(c3ccc(Oc2ccc(Cc1ccc(O*)cc1)cc2)cc3)c4ccc(*)cc4,*CC*,20.0,80.0,0.0,25.0,39.917662,0,WU(wt%),4.2
687,Cc5c([N+](C)(C)C)c(Br)cc(C(c1ccc(O*)c(Br)c1[N+](C)(C)C)c4cc(Br)c(Oc3ccc(C(=O)c2ccc(*)cc2)cc3)cc4[N+](C)(C)C)c5[N+](C)(C)C.[Br-], O=C(c3ccc(Oc2ccc(Cc1ccc(O*)cc1)cc2)cc3)c4ccc(*)cc4,*CC*,20.0,80.0,0.0,25.0,59.9394865,0,WU(wt%),6.22
688,Cc5c([N+](C)(C)C)c(Br)cc(C(c1ccc(O*)c(Br)c1[N+](C)(C)C)c4cc(Br)c(Oc3ccc(C(=O)c2ccc(*)cc2)cc3)cc4[N+](C)(C)C)c5[N+](C)(C)C.[Br-], O=C(c3ccc(Oc2ccc(Cc1ccc(O*)cc1)cc2)cc3)c4ccc(*)cc4,*CC*,20.0,80.0,0.0,25.0,79.8627039,0,WU(wt%),9.22
689,Cc5c([N+](C)(C)C)c(Br)cc(C(c1ccc(O*)c(Br)c1[N+](C)(C)C)c4cc(Br)c(Oc3ccc(C(=O)c2ccc(*)cc2)cc3)cc4[N+](C)(C)C)c5[N+](C)(C)C.[Br-], O=C(c3ccc(Oc2ccc(Cc1ccc(O*)cc1)cc2)cc3)c4ccc(*)cc4,*CC*,20.0,80.0,0.0,25.0,90.008333,0,WU(wt%),11.58
690,Cc5c([N+](C)(C)C)c(Br)cc(C(c1ccc(O*)c(Br)c1[N+](C)(C)C)c4cc(Br)c(Oc3ccc(C(=O)c2ccc(*)cc2)cc3)cc4[N+](C)(C)C)c5[N+](C)(C)C.[Br-], O=C(c3ccc(Oc2ccc(Cc1ccc(O*)cc1)cc2)cc3)c4ccc(*)cc4,*CC*,20.0,80.0,0.0,40.0,100.0,1,WU(wt%),16.89
691,Cc5c([N+](C)(C)C)c(Br)cc(C(c1ccc(O*)c(Br)c1[N+](C)(C)C)c4cc(Br)c(Oc3ccc(C(=O)c2ccc(*)cc2)cc3)cc4[N+](C)(C)C)c5[N+](C)(C)C.[Br-], O=C(c3ccc(Oc2ccc(Cc1ccc(O*)cc1)cc2)cc3)c4ccc(*)cc4,*CC*,20.0,80.0,0.0,60.0,100.0,1,WU(wt%),20.0
692,Cc5c([N+](C)(C)C)c(Br)cc(C(c1ccc(O*)c(Br)c1[N+](C)(C)C)c4cc(Br)c(Oc3ccc(C(=O)c2ccc(*)cc2)cc3)cc4[N+](C)(C)C)c5[N+](C)(C)C.[Br-], O=C(c3ccc(Oc2ccc(Cc1ccc(O*)cc1)cc2)cc3)c4ccc(*)cc4,*CC*,20.0,80.0,0.0,80.0,100.0,1,WU(wt%),23.59
693,Cc5c([N+](C)(C)C)c(Br)cc(C(c1ccc(O*)c(Br)c1[N+](C)(C)C)c4cc(Br)c(Oc3ccc(C(=O)c2ccc(*)cc2)cc3)cc4[N+](C)(C)C)c5[N+](C)(C)C.[Br-], O=C(c3ccc(Oc2ccc(Cc1ccc(O*)cc1)cc2)cc3)c4ccc(*)cc4,*CC*,30.0,70.0,0.0,25.0,100.0,1,WU(wt%),23.11
694,Cc5c([N+](C)(C)C)c(Br)cc(C(c1ccc(O*)c(Br)c1[N+](C)(C)C)c4cc(Br)c(Oc3ccc(C(=O)c2ccc(*)cc2)cc3)cc4[N+](C)(C)C)c5[N+](C)(C)C.[Br-], O=C(c3ccc(Oc2ccc(Cc1ccc(O*)cc1)cc2)cc3)c4ccc(*)cc4,*CC*,30.0,70.0,0.0,25.0,19.8904805,0,WU(wt%),3.31
695,Cc5c([N+](C)(C)C)c(Br)cc(C(c1ccc(O*)c(Br)c1[N+](C)(C)C)c4cc(Br)c(Oc3ccc(C(=O)c2ccc(*)cc2)cc3)cc4[N+](C)(C)C)c5[N+](C)(C)C.[Br-], O=C(c3ccc(Oc2ccc(Cc1ccc(O*)cc1)cc2)cc3)c4ccc(*)cc4,*CC*,30.0,70.0,0.0,25.0,39.9121067,0,WU(wt%),5.38
696,Cc5c([N+](C)(C)C)c(Br)cc(C(c1ccc(O*)c(Br)c1[N+](C)(C)C)c4cc(Br)c(Oc3ccc(C(=O)c2ccc(*)cc2)cc3)cc4[N+](C)(C)C)c5[N+](C)(C)C.[Br-], O=C(c3ccc(Oc2ccc(Cc1ccc(O*)cc1)cc2)cc3)c4ccc(*)cc4,*CC*,30.0,70.0,0.0,25.0,60.0253958,0,WU(wt%),7.95
697,Cc5c([N+](C)(C)C)c(Br)cc(C(c1ccc(O*)c(Br)c1[N+](C)(C)C)c4cc(Br)c(Oc3ccc(C(=O)c2ccc(*)cc2)cc3)cc4[N+](C)(C)C)c5[N+](C)(C)C.[Br-], O=C(c3ccc(Oc2ccc(Cc1ccc(O*)cc1)cc2)cc3)c4ccc(*)cc4,*CC*,30.0,70.0,0.0,25.0,79.8474267,0,WU(wt%),12.47
698,Cc5c([N+](C)(C)C)c(Br)cc(C(c1ccc(O*)c(Br)c1[N+](C)(C)C)c4cc(Br)c(Oc3ccc(C(=O)c2ccc(*)cc2)cc3)cc4[N+](C)(C)C)c5[N+](C)(C)C.[Br-], O=C(c3ccc(Oc2ccc(Cc1ccc(O*)cc1)cc2)cc3)c4ccc(*)cc4,*CC*,30.0,70.0,0.0,25.0,89.9875005,0,WU(wt%),16.01
699,Cc5c([N+](C)(C)C)c(Br)cc(C(c1ccc(O*)c(Br)c1[N+](C)(C)C)c4cc(Br)c(Oc3ccc(C(=O)c2ccc(*)cc2)cc3)cc4[N+](C)(C)C)c5[N+](C)(C)C.[Br-], O=C(c3ccc(Oc2ccc(Cc1ccc(O*)cc1)cc2)cc3)c4ccc(*)cc4,*CC*,30.0,70.0,0.0,40.0,100.0,1,WU(wt%),28.37
700,Cc5c([N+](C)(C)C)c(Br)cc(C(c1ccc(O*)c(Br)c1[N+](C)(C)C)c4cc(Br)c(Oc3ccc(C(=O)c2ccc(*)cc2)cc3)cc4[N+](C)(C)C)c5[N+](C)(C)C.[Br-], O=C(c3ccc(Oc2ccc(Cc1ccc(O*)cc1)cc2)cc3)c4ccc(*)cc4,*CC*,30.0,70.0,0.0,60.0,100.0,1,WU(wt%),34.59
701,Cc5c([N+](C)(C)C)c(Br)cc(C(c1ccc(O*)c(Br)c1[N+](C)(C)C)c4cc(Br)c(Oc3ccc(C(=O)c2ccc(*)cc2)cc3)cc4[N+](C)(C)C)c5[N+](C)(C)C.[Br-], O=C(c3ccc(Oc2ccc(Cc1ccc(O*)cc1)cc2)cc3)c4ccc(*)cc4,*CC*,30.0,70.0,0.0,80.0,100.0,1,WU(wt%),43.44
702,Cc5c([N+](C)(C)C)c(Br)cc(C(c1ccc(O*)c(Br)c1[N+](C)(C)C)c4cc(Br)c(Oc3ccc(C(=O)c2ccc(*)cc2)cc3)cc4[N+](C)(C)C)c5[N+](C)(C)C.[Br-], O=C(c3ccc(Oc2ccc(Cc1ccc(O*)cc1)cc2)cc3)c4ccc(*)cc4,*CC*,40.0,60.0,0.0,25.0,100.0,1,WU(wt%),28.61
703,Cc5c([N+](C)(C)C)c(Br)cc(C(c1ccc(O*)c(Br)c1[N+](C)(C)C)c4cc(Br)c(Oc3ccc(C(=O)c2ccc(*)cc2)cc3)cc4[N+](C)(C)C)c5[N+](C)(C)C.[Br-], O=C(c3ccc(Oc2ccc(Cc1ccc(O*)cc1)cc2)cc3)c4ccc(*)cc4,*CC*,40.0,60.0,0.0,25.0,19.9805563,0,WU(wt%),4.16
704,Cc5c([N+](C)(C)C)c(Br)cc(C(c1ccc(O*)c(Br)c1[N+](C)(C)C)c4cc(Br)c(Oc3ccc(C(=O)c2ccc(*)cc2)cc3)cc4[N+](C)(C)C)c5[N+](C)(C)C.[Br-], O=C(c3ccc(Oc2ccc(Cc1ccc(O*)cc1)cc2)cc3)c4ccc(*)cc4,*CC*,40.0,60.0,0.0,25.0,40.0936471,0,WU(wt%),6.77
705,Cc5c([N+](C)(C)C)c(Br)cc(C(c1ccc(O*)c(Br)c1[N+](C)(C)C)c4cc(Br)c(Oc3ccc(C(=O)c2ccc(*)cc2)cc3)cc4[N+](C)(C)C)c5[N+](C)(C)C.[Br-], O=C(c3ccc(Oc2ccc(Cc1ccc(O*)cc1)cc2)cc3)c4ccc(*)cc4,*CC*,40.0,60.0,0.0,25.0,59.9216301,0,WU(wt%),10.02
706,Cc5c([N+](C)(C)C)c(Br)cc(C(c1ccc(O*)c(Br)c1[N+](C)(C)C)c4cc(Br)c(Oc3ccc(C(=O)c2ccc(*)cc2)cc3)cc4[N+](C)(C)C)c5[N+](C)(C)C.[Br-], O=C(c3ccc(Oc2ccc(Cc1ccc(O*)cc1)cc2)cc3)c4ccc(*)cc4,*CC*,40.0,60.0,0.0,25.0,79.8339352,0,WU(wt%),15.34
707,Cc5c([N+](C)(C)C)c(Br)cc(C(c1ccc(O*)c(Br)c1[N+](C)(C)C)c4cc(Br)c(Oc3ccc(C(=O)c2ccc(*)cc2)cc3)cc4[N+](C)(C)C)c5[N+](C)(C)C.[Br-], O=C(c3ccc(Oc2ccc(Cc1ccc(O*)cc1)cc2)cc3)c4ccc(*)cc4,*CC*,40.0,60.0,0.0,25.0,89.9690488,0,WU(wt%),19.94
708,Cc5c([N+](C)(C)C)c(Br)cc(C(c1ccc(O*)c(Br)c1[N+](C)(C)C)c4cc(Br)c(Oc3ccc(C(=O)c2ccc(*)cc2)cc3)cc4[N+](C)(C)C)c5[N+](C)(C)C.[Br-], O=C(c3ccc(Oc2ccc(Cc1ccc(O*)cc1)cc2)cc3)c4ccc(*)cc4,*CC*,40.0,60.0,0.0,40.0,100.0,1,WU(wt%),47.27
709,Cc5c([N+](C)(C)C)c(Br)cc(C(c1ccc(O*)c(Br)c1[N+](C)(C)C)c4cc(Br)c(Oc3ccc(C(=O)c2ccc(*)cc2)cc3)cc4[N+](C)(C)C)c5[N+](C)(C)C.[Br-], O=C(c3ccc(Oc2ccc(Cc1ccc(O*)cc1)cc2)cc3)c4ccc(*)cc4,*CC*,40.0,60.0,0.0,60.0,100.0,1,WU(wt%),68.33
710,Cc5c([N+](C)(C)C)c(Br)cc(C(c1ccc(O*)c(Br)c1[N+](C)(C)C)c4cc(Br)c(Oc3ccc(C(=O)c2ccc(*)cc2)cc3)cc4[N+](C)(C)C)c5[N+](C)(C)C.[Br-], O=C(c3ccc(Oc2ccc(Cc1ccc(O*)cc1)cc2)cc3)c4ccc(*)cc4,*CC*,40.0,60.0,0.0,80.0,100.0,1,WU(wt%),90.1
711,Cc5c([N+](C)(C)C)c(Br)cc(C(c1ccc(O*)c(Br)c1[N+](C)(C)C)c4cc(Br)c(Oc3ccc(C(=O)c2ccc(*)cc2)cc3)cc4[N+](C)(C)C)c5[N+](C)(C)C.[Br-], O=C(c3ccc(Oc2ccc(Cc1ccc(O*)cc1)cc2)cc3)c4ccc(*)cc4,*CC*,50.0,50.0,0.0,25.0,100.0,1,WU(wt%),41.29
712,Cc5c([N+](C)(C)C)c(Br)cc(C(c1ccc(O*)c(Br)c1[N+](C)(C)C)c4cc(Br)c(Oc3ccc(C(=O)c2ccc(*)cc2)cc3)cc4[N+](C)(C)C)c5[N+](C)(C)C.[Br-], O=C(c3ccc(Oc2ccc(Cc1ccc(O*)cc1)cc2)cc3)c4ccc(*)cc4,*CC*,50.0,50.0,0.0,25.0,20.0688465,0,WU(wt%),5.38
713,Cc5c([N+](C)(C)C)c(Br)cc(C(c1ccc(O*)c(Br)c1[N+](C)(C)C)c4cc(Br)c(Oc3ccc(C(=O)c2ccc(*)cc2)cc3)cc4[N+](C)(C)C)c5[N+](C)(C)C.[Br-], O=C(c3ccc(Oc2ccc(Cc1ccc(O*)cc1)cc2)cc3)c4ccc(*)cc4,*CC*,50.0,50.0,0.0,25.0,39.9892861,0,WU(wt%),8.97
714,Cc5c([N+](C)(C)C)c(Br)cc(C(c1ccc(O*)c(Br)c1[N+](C)(C)C)c4cc(Br)c(Oc3ccc(C(=O)c2ccc(*)cc2)cc3)cc4[N+](C)(C)C)c5[N+](C)(C)C.[Br-], O=C(c3ccc(Oc2ccc(Cc1ccc(O*)cc1)cc2)cc3)c4ccc(*)cc4,*CC*,50.0,50.0,0.0,25.0,60.0946391,0,WU(wt%),13.23
715,Cc5c([N+](C)(C)C)c(Br)cc(C(c1ccc(O*)c(Br)c1[N+](C)(C)C)c4cc(Br)c(Oc3ccc(C(=O)c2ccc(*)cc2)cc3)cc4[N+](C)(C)C)c5[N+](C)(C)C.[Br-], O=C(c3ccc(Oc2ccc(Cc1ccc(O*)cc1)cc2)cc3)c4ccc(*)cc4,*CC*,50.0,50.0,0.0,25.0,79.9962303,0,WU(wt%),20.82
716,Cc5c([N+](C)(C)C)c(Br)cc(C(c1ccc(O*)c(Br)c1[N+](C)(C)C)c4cc(Br)c(Oc3ccc(C(=O)c2ccc(*)cc2)cc3)cc4[N+](C)(C)C)c5[N+](C)(C)C.[Br-], O=C(c3ccc(Oc2ccc(Cc1ccc(O*)cc1)cc2)cc3)c4ccc(*)cc4,*CC*,50.0,50.0,0.0,25.0,89.8390937,0,WU(wt%),27.57
717,Cc5c([N+](C)(C)C)c(Br)cc(C(c1ccc(O*)c(Br)c1[N+](C)(C)C)c4cc(Br)c(Oc3ccc(C(=O)c2ccc(*)cc2)cc3)cc4[N+](C)(C)C)c5[N+](C)(C)C.[Br-], O=C(c3ccc(Oc2ccc(Cc1ccc(O*)cc1)cc2)cc3)c4ccc(*)cc4,*CC*,50.0,50.0,0.0,40.0,100.0,1,WU(wt%),76.7
718,Cc5c([N+](C)(C)C)c(Br)cc(C(c1ccc(O*)c(Br)c1[N+](C)(C)C)c4cc(Br)c(Oc3ccc(C(=O)c2ccc(*)cc2)cc3)cc4[N+](C)(C)C)c5[N+](C)(C)C.[Br-], O=C(c3ccc(Oc2ccc(Cc1ccc(O*)cc1)cc2)cc3)c4ccc(*)cc4,*CC*,50.0,50.0,0.0,60.0,100.0,1,WU(wt%),110.43
719,Cc5c([N+](C)(C)C)c(Br)cc(C(c1ccc(O*)c(Br)c1[N+](C)(C)C)c4cc(Br)c(Oc3ccc(C(=O)c2ccc(*)cc2)cc3)cc4[N+](C)(C)C)c5[N+](C)(C)C.[Br-], O=C(c3ccc(Oc2ccc(Cc1ccc(O*)cc1)cc2)cc3)c4ccc(*)cc4,*CC*,50.0,50.0,0.0,80.0,100.0,1,WU(wt%),140.81
720,Cc5c([N+](C)(C)C)c(Br)cc(C(c1ccc(O*)c(Br)c1[N+](C)(C)C)c4cc(Br)c(Oc3ccc(C(=O)c2ccc(*)cc2)cc3)cc4[N+](C)(C)C)c5[N+](C)(C)C.[Br-], O=C(c3ccc(Oc2ccc(Cc1ccc(O*)cc1)cc2)cc3)c4ccc(*)cc4,*CC*,50.0,50.0,0.0,30.0,100.0,1,WU(wt%),10.22
721,Cc5c([N+](C)(C)C)c(Br)cc(C(c1ccc(O*)c(Br)c1[N+](C)(C)C)c4cc(Br)c(Oc3ccc(C(=O)c2ccc(*)cc2)cc3)cc4[N+](C)(C)C)c5[N+](C)(C)C.[Br-], O=C(c3ccc(Oc2ccc(Cc1ccc(O*)cc1)cc2)cc3)c4ccc(*)cc4,*CC*,50.0,50.0,0.0,60.0,100.0,1,WU(wt%),20.83
722,C[N+](C)(C)Cc4cc(Oc3cc(C[N+](C)(C)C)c(Oc2ccc(S(=O)(=O)c1ccc(*)cc1)cc2)c(C[N+](C)(C)C)c3)cc(C[N+](C)(C)C)c4O*.[OH-],O=S(=O)(c3ccc(Oc2ccc(c1ccc(O*)cc1)cc2)cc3)c4ccc(*)cc4,*CC*,20.0,80.0,0.0,30.0,100.0,1,WU(wt%),5.7
723,C[N+](C)(C)Cc4cc(Oc3cc(C[N+](C)(C)C)c(Oc2ccc(S(=O)(=O)c1ccc(*)cc1)cc2)c(C[N+](C)(C)C)c3)cc(C[N+](C)(C)C)c4O*.[OH-],O=S(=O)(c3ccc(Oc2ccc(c1ccc(O*)cc1)cc2)cc3)c4ccc(*)cc4,*CC*,20.0,80.0,0.0,40.0,100.0,1,WU(wt%),5.7
724,C[N+](C)(C)Cc4cc(Oc3cc(C[N+](C)(C)C)c(Oc2ccc(S(=O)(=O)c1ccc(*)cc1)cc2)c(C[N+](C)(C)C)c3)cc(C[N+](C)(C)C)c4O*.[OH-],O=S(=O)(c3ccc(Oc2ccc(c1ccc(O*)cc1)cc2)cc3)c4ccc(*)cc4,*CC*,20.0,80.0,0.0,50.0,100.0,1,WU(wt%),5.7
725,C[N+](C)(C)Cc4cc(Oc3cc(C[N+](C)(C)C)c(Oc2ccc(S(=O)(=O)c1ccc(*)cc1)cc2)c(C[N+](C)(C)C)c3)cc(C[N+](C)(C)C)c4O*.[OH-],O=S(=O)(c3ccc(Oc2ccc(c1ccc(O*)cc1)cc2)cc3)c4ccc(*)cc4,*CC*,20.0,80.0,0.0,60.0,100.0,1,WU(wt%),5.7
726,C[N+](C)(C)Cc4cc(Oc3cc(C[N+](C)(C)C)c(Oc2ccc(S(=O)(=O)c1ccc(*)cc1)cc2)c(C[N+](C)(C)C)c3)cc(C[N+](C)(C)C)c4O*.[OH-],O=S(=O)(c3ccc(Oc2ccc(c1ccc(O*)cc1)cc2)cc3)c4ccc(*)cc4,*CC*,20.0,80.0,0.0,70.0,100.0,1,WU(wt%),5.7
727,C[N+](C)(C)Cc4cc(Oc3cc(C[N+](C)(C)C)c(Oc2ccc(S(=O)(=O)c1ccc(*)cc1)cc2)c(C[N+](C)(C)C)c3)cc(C[N+](C)(C)C)c4O*.[OH-],O=S(=O)(c3ccc(Oc2ccc(c1ccc(O*)cc1)cc2)cc3)c4ccc(*)cc4,*CC*,30.0,70.0,0.0,30.0,100.0,1,WU(wt%),15.7
728,C[N+](C)(C)Cc4cc(Oc3cc(C[N+](C)(C)C)c(Oc2ccc(S(=O)(=O)c1ccc(*)cc1)cc2)c(C[N+](C)(C)C)c3)cc(C[N+](C)(C)C)c4O*.[OH-],O=S(=O)(c3ccc(Oc2ccc(c1ccc(O*)cc1)cc2)cc3)c4ccc(*)cc4,*CC*,30.0,70.0,0.0,40.0,100.0,1,WU(wt%),15.7
729,C[N+](C)(C)Cc4cc(Oc3cc(C[N+](C)(C)C)c(Oc2ccc(S(=O)(=O)c1ccc(*)cc1)cc2)c(C[N+](C)(C)C)c3)cc(C[N+](C)(C)C)c4O*.[OH-],O=S(=O)(c3ccc(Oc2ccc(c1ccc(O*)cc1)cc2)cc3)c4ccc(*)cc4,*CC*,30.0,70.0,0.0,50.0,100.0,1,WU(wt%),15.7
730,C[N+](C)(C)Cc4cc(Oc3cc(C[N+](C)(C)C)c(Oc2ccc(S(=O)(=O)c1ccc(*)cc1)cc2)c(C[N+](C)(C)C)c3)cc(C[N+](C)(C)C)c4O*.[OH-],O=S(=O)(c3ccc(Oc2ccc(c1ccc(O*)cc1)cc2)cc3)c4ccc(*)cc4,*CC*,30.0,70.0,0.0,60.0,100.0,1,WU(wt%),15.7
731,C[N+](C)(C)Cc4cc(Oc3cc(C[N+](C)(C)C)c(Oc2ccc(S(=O)(=O)c1ccc(*)cc1)cc2)c(C[N+](C)(C)C)c3)cc(C[N+](C)(C)C)c4O*.[OH-],O=S(=O)(c3ccc(Oc2ccc(c1ccc(O*)cc1)cc2)cc3)c4ccc(*)cc4,*CC*,30.0,70.0,0.0,70.0,100.0,1,WU(wt%),15.7
732,C[N+](C)(C)Cc4cc(Oc3cc(C[N+](C)(C)C)c(Oc2ccc(S(=O)(=O)c1ccc(*)cc1)cc2)c(C[N+](C)(C)C)c3)cc(C[N+](C)(C)C)c4O*.[OH-],O=S(=O)(c3ccc(Oc2ccc(c1ccc(O*)cc1)cc2)cc3)c4ccc(*)cc4,*CC*,40.0,60.0,0.0,30.0,100.0,1,WU(wt%),34.2
733,C[N+](C)(C)Cc4cc(Oc3cc(C[N+](C)(C)C)c(Oc2ccc(S(=O)(=O)c1ccc(*)cc1)cc2)c(C[N+](C)(C)C)c3)cc(C[N+](C)(C)C)c4O*.[OH-],O=S(=O)(c3ccc(Oc2ccc(c1ccc(O*)cc1)cc2)cc3)c4ccc(*)cc4,*CC*,40.0,60.0,0.0,40.0,100.0,1,WU(wt%),34.2
734,C[N+](C)(C)Cc4cc(Oc3cc(C[N+](C)(C)C)c(Oc2ccc(S(=O)(=O)c1ccc(*)cc1)cc2)c(C[N+](C)(C)C)c3)cc(C[N+](C)(C)C)c4O*.[OH-],O=S(=O)(c3ccc(Oc2ccc(c1ccc(O*)cc1)cc2)cc3)c4ccc(*)cc4,*CC*,40.0,60.0,0.0,50.0,100.0,1,WU(wt%),34.2
735,C[N+](C)(C)Cc4cc(Oc3cc(C[N+](C)(C)C)c(Oc2ccc(S(=O)(=O)c1ccc(*)cc1)cc2)c(C[N+](C)(C)C)c3)cc(C[N+](C)(C)C)c4O*.[OH-],O=S(=O)(c3ccc(Oc2ccc(c1ccc(O*)cc1)cc2)cc3)c4ccc(*)cc4,*CC*,40.0,60.0,0.0,60.0,100.0,1,WU(wt%),34.2
736,C[N+](C)(C)Cc4cc(Oc3cc(C[N+](C)(C)C)c(Oc2ccc(S(=O)(=O)c1ccc(*)cc1)cc2)c(C[N+](C)(C)C)c3)cc(C[N+](C)(C)C)c4O*.[OH-],O=S(=O)(c3ccc(Oc2ccc(c1ccc(O*)cc1)cc2)cc3)c4ccc(*)cc4,*CC*,40.0,60.0,0.0,70.0,100.0,1,WU(wt%),34.2
737,C[N+](C)(C)CC(O)C[N+](C)(C)Cc1cc(O*)ccc1Oc3ccc(C(=O)c2ccc(*)cc2)cc3.[OH-],Cc3cc(Oc2ccc(C(=O)c1ccc(*)cc1)cc2)ccc3O*,*CC*,53.0,47.0,0.0,25.0,100.0,1,WU(wt%),15.0
738,C[N+](C)(C)CC(O)C[N+](C)(C)Cc1cc(O*)ccc1Oc3ccc(C(=O)c2ccc(*)cc2)cc3.[OH-],Cc3cc(Oc2ccc(C(=O)c1ccc(*)cc1)cc2)ccc3O*,*CC*,63.0,37.0,0.0,25.0,100.0,1,WU(wt%),23.0
739,C[N+](C)(C)CC(O)C[N+](C)(C)Cc1cc(O*)ccc1Oc3ccc(C(=O)c2ccc(*)cc2)cc3.[OH-],Cc3cc(Oc2ccc(C(=O)c1ccc(*)cc1)cc2)ccc3O*,*CC*,85.0,15.0,0.0,25.0,100.0,1,WU(wt%),63.0
740,*Oc1cc(C[NH+](C)C)c(Oc2ccc(C(c3ccc(*)cc3)=O)cc2)cc1.[OH-],Cc3cc(Oc2ccc(C(=O)c1ccc(*)cc1)cc2)ccc3O*,*CC*,67.0,33.0,0.0,25.0,100.0,1,WU(wt%),32.0
741,*Oc1cc(C[NH+](C)C)c(Oc2ccc(C(c3ccc(*)cc3)=O)cc2)cc1.[OH-],Cc3cc(Oc2ccc(C(=O)c1ccc(*)cc1)cc2)ccc3O*,*CC*,53.0,47.0,0.0,25.0,100.0,1,WU(wt%),21.0
742,*Oc1cc(C[NH+](C)C)c(Oc2ccc(C(c3ccc(*)cc3)=O)cc2)cc1.[OH-],Cc3cc(Oc2ccc(C(=O)c1ccc(*)cc1)cc2)ccc3O*,*CC*,85.0,15.0,0.0,25.0,100.0,1,WU(wt%),150.0
743,C[N+](C)(C)Cc6ccc(c3cc(S(=O)(=O)c2ccc(*)c(c1ccc(C[N+](C)(C)C)cc1)c2)ccc3Oc5ccc(c4ccc(O*)cc4)cc5)cc6.[OH-],Cc6ccc(c5cc(S(=O)(=O)c4ccc(Oc2ccc(c1ccc(O*)cc1)cc2)c(c3ccc(C[N+](C)(C)C)cc3)c4)ccc5*)cc6.[OH-],*CC*,62.0,38.0,0.0,25.0,100.0,1,WU(wt%),60.189
744,C[N+](C)(C)Cc6ccc(c3cc(S(=O)(=O)c2ccc(*)c(c1ccc(C[N+](C)(C)C)cc1)c2)ccc3Oc5ccc(c4ccc(O*)cc4)cc5)cc6.[OH-],Cc6ccc(c5cc(S(=O)(=O)c4ccc(Oc2ccc(c1ccc(O*)cc1)cc2)c(c3ccc(C[N+](C)(C)C)cc3)c4)ccc5*)cc6.[OH-],*CC*,46.0,54.0,0.0,25.0,100.0,1,WU(wt%),52.95133
745,C[N+](C)(C)Cc6ccc(c3cc(S(=O)(=O)c2ccc(*)c(c1ccc(C[N+](C)(C)C)cc1)c2)ccc3Oc5ccc(c4ccc(O*)cc4)cc5)cc6.[OH-],Cc6ccc(c5cc(S(=O)(=O)c4ccc(Oc2ccc(c1ccc(O*)cc1)cc2)c(c3ccc(C[N+](C)(C)C)cc3)c4)ccc5*)cc6.[OH-],*CC*,33.0,67.0,0.0,25.0,100.0,1,WU(wt%),37.60466
746,Cc1c(O*)c(C[N+](C)(C)C)cc(c2cc(C[N+](C)(C)C)c(Oc3ccc(S(=O)(c4ccc(*)cc4)=O)cc3)c(C)c2)c1.[OH-],Cc2cc(c1cc(C)c(O*)c(C[N+](C)(C)(C))c1)cc(C)c2Oc4ccc(S(=O)(=O)c3ccc(*)cc3)cc4.[OH-],*CC*,36.0,64.0,0.0,25.0,100.0,1,WU(wt%),91.9145
747,C[N+](C)(C)Cc6ccc(c3cc(S(=O)(=O)c2ccc(*)c(c1ccc(C[N+](C)(C)C)cc1)c2)ccc3Oc5ccc(c4ccc(O*)cc4)cc5)cc6.[OH-],Cc6ccc(c5cc(S(=O)(=O)c4ccc(Oc2ccc(c1ccc(O*)cc1)cc2)c(c3ccc(C[N+](C)(C)C)cc3)c4)ccc5*)cc6.[OH-],*CC*,62.0,38.0,0.0,40.0,100.0,1,WU(wt%),63.04997
748,C[N+](C)(C)Cc6ccc(c3cc(S(=O)(=O)c2ccc(*)c(c1ccc(C[N+](C)(C)C)cc1)c2)ccc3Oc5ccc(c4ccc(O*)cc4)cc5)cc6.[OH-],Cc6ccc(c5cc(S(=O)(=O)c4ccc(Oc2ccc(c1ccc(O*)cc1)cc2)c(c3ccc(C[N+](C)(C)C)cc3)c4)ccc5*)cc6.[OH-],*CC*,46.0,54.0,0.0,40.0,100.0,1,WU(wt%),57.59594
749,C[N+](C)(C)Cc6ccc(c3cc(S(=O)(=O)c2ccc(*)c(c1ccc(C[N+](C)(C)C)cc1)c2)ccc3Oc5ccc(c4ccc(O*)cc4)cc5)cc6.[OH-],Cc6ccc(c5cc(S(=O)(=O)c4ccc(Oc2ccc(c1ccc(O*)cc1)cc2)c(c3ccc(C[N+](C)(C)C)cc3)c4)ccc5*)cc6.[OH-],*CC*,33.0,67.0,0.0,40.0,100.0,1,WU(wt%),43.46084
750,Cc1c(O*)c(C[N+](C)(C)C)cc(c2cc(C[N+](C)(C)C)c(Oc3ccc(S(=O)(c4ccc(*)cc4)=O)cc3)c(C)c2)c1.[OH-],Cc2cc(c1cc(C)c(O*)c(C[N+](C)(C)(C))c1)cc(C)c2Oc4ccc(S(=O)(=O)c3ccc(*)cc3)cc4.[OH-],*CC*,36.0,64.0,0.0,40.0,100.0,1,WU(wt%),106.2471
751,C[N+](C)(C)Cc6ccc(c3cc(S(=O)(=O)c2ccc(*)c(c1ccc(C[N+](C)(C)C)cc1)c2)ccc3Oc5ccc(c4ccc(O*)cc4)cc5)cc6.[OH-],Cc6ccc(c5cc(S(=O)(=O)c4ccc(Oc2ccc(c1ccc(O*)cc1)cc2)c(c3ccc(C[N+](C)(C)C)cc3)c4)ccc5*)cc6.[OH-],*CC*,62.0,38.0,0.0,60.0,100.0,1,WU(wt%),67.37236
752,C[N+](C)(C)Cc6ccc(c3cc(S(=O)(=O)c2ccc(*)c(c1ccc(C[N+](C)(C)C)cc1)c2)ccc3Oc5ccc(c4ccc(O*)cc4)cc5)cc6.[OH-],Cc6ccc(c5cc(S(=O)(=O)c4ccc(Oc2ccc(c1ccc(O*)cc1)cc2)c(c3ccc(C[N+](C)(C)C)cc3)c4)ccc5*)cc6.[OH-],*CC*,46.0,54.0,0.0,60.0,100.0,1,WU(wt%),61.19065
753,C[N+](C)(C)Cc6ccc(c3cc(S(=O)(=O)c2ccc(*)c(c1ccc(C[N+](C)(C)C)cc1)c2)ccc3Oc5ccc(c4ccc(O*)cc4)cc5)cc6.[OH-],Cc6ccc(c5cc(S(=O)(=O)c4ccc(Oc2ccc(c1ccc(O*)cc1)cc2)c(c3ccc(C[N+](C)(C)C)cc3)c4)ccc5*)cc6.[OH-],*CC*,33.0,67.0,0.0,60.0,100.0,1,WU(wt%),51.98722
754,Cc1c(O*)c(C[N+](C)(C)C)cc(c2cc(C[N+](C)(C)C)c(Oc3ccc(S(=O)(c4ccc(*)cc4)=O)cc3)c(C)c2)c1.[OH-],Cc2cc(c1cc(C)c(O*)c(C[N+](C)(C)(C))c1)cc(C)c2Oc4ccc(S(=O)(=O)c3ccc(*)cc3)cc4.[OH-],*CC*,36.0,64.0,0.0,60.0,100.0,1,WU(wt%),226.949
755,C[N+](C)(C)Cc6ccc(c3cc(S(=O)(=O)c2ccc(*)c(c1ccc(C[N+](C)(C)C)cc1)c2)ccc3Oc5ccc(c4ccc(O*)cc4)cc5)cc6.[OH-],Cc6ccc(c5cc(S(=O)(=O)c4ccc(Oc2ccc(c1ccc(O*)cc1)cc2)c(c3ccc(C[N+](C)(C)C)cc3)c4)ccc5*)cc6.[OH-],*CC*,62.0,38.0,0.0,80.0,100.0,1,WU(wt%),99.91447
756,C[N+](C)(C)Cc6ccc(c3cc(S(=O)(=O)c2ccc(*)c(c1ccc(C[N+](C)(C)C)cc1)c2)ccc3Oc5ccc(c4ccc(O*)cc4)cc5)cc6.[OH-],Cc6ccc(c5cc(S(=O)(=O)c4ccc(Oc2ccc(c1ccc(O*)cc1)cc2)c(c3ccc(C[N+](C)(C)C)cc3)c4)ccc5*)cc6.[OH-],*CC*,46.0,54.0,0.0,80.0,100.0,1,WU(wt%),80.79227
757,C[N+](C)(C)Cc6ccc(c3cc(S(=O)(=O)c2ccc(*)c(c1ccc(C[N+](C)(C)C)cc1)c2)ccc3Oc5ccc(c4ccc(O*)cc4)cc5)cc6.[OH-],Cc6ccc(c5cc(S(=O)(=O)c4ccc(Oc2ccc(c1ccc(O*)cc1)cc2)c(c3ccc(C[N+](C)(C)C)cc3)c4)ccc5*)cc6.[OH-],*CC*,33.0,67.0,0.0,80.0,100.0,1,WU(wt%),60.54463
758,Cc1c(O*)c(C[N+](C)(C)C)cc(c2cc(C[N+](C)(C)C)c(Oc3ccc(S(=O)(c4ccc(*)cc4)=O)cc3)c(C)c2)c1.[OH-],Cc2cc(c1cc(C)c(O*)c(C[N+](C)(C)(C))c1)cc(C)c2Oc4ccc(S(=O)(=O)c3ccc(*)cc3)cc4.[OH-],*CC*,36.0,64.0,0.0,80.0,100.0,1,WU(wt%),423.595
759,Cc1c(O*)c(C[N+](C)(CCCCCCCN(C)C)C)cc(C2(c3c(c4c2cccc4)cccc3)c5cc(C[N+](C)(C)CCCCCCCN(C)C)c(Oc6ccc(S(=O)(c7ccc(*)cc7)=O)cc6)c(CBr)c5)c1.[OH-], O=S(=O)(c6ccc(Oc5ccc(C4(c1ccc(O*)cc1)c2ccccc2c3ccccc34)cc5)cc6)c7ccc(*)cc7,*CC*,40.0,60.0,0.0,30.0,100.0,1,WU(wt%),30.98
760,Cc1c(O*)c(C[N+](C)(CCCCCCCN(C)C)C)cc(C2(c3c(c4c2cccc4)cccc3)c5cc(C[N+](C)(C)CCCCCCCN(C)C)c(Oc6ccc(S(=O)(c7ccc(*)cc7)=O)cc6)c(CBr)c5)c1.[OH-], O=S(=O)(c6ccc(Oc5ccc(C4(c1ccc(O*)cc1)c2ccccc2c3ccccc34)cc5)cc6)c7ccc(*)cc7,*CC*,60.0,40.0,0.0,30.0,100.0,1,WU(wt%),47.21
761,Cc1c(O*)c(C[N+](C)(CCCCCCCN(C)C)C)cc(C2(c3c(c4c2cccc4)cccc3)c5cc(C[N+](C)(C)CCCCCCCN(C)C)c(Oc6ccc(S(=O)(c7ccc(*)cc7)=O)cc6)c(CBr)c5)c1.[OH-], O=S(=O)(c6ccc(Oc5ccc(C4(c1ccc(O*)cc1)c2ccccc2c3ccccc34)cc5)cc6)c7ccc(*)cc7,*CC*,80.0,20.0,0.0,30.0,100.0,1,WU(wt%),63.29
762,Cc1c(O*)c(C[N+](C)(CCCCCCCN(C)C)C)cc(C2(c3c(c4c2cccc4)cccc3)c5cc(C[N+](C)(C)CCCCCCCN(C)C)c(Oc6ccc(S(=O)(c7ccc(*)cc7)=O)cc6)c(CBr)c5)c1.[OH-], O=S(=O)(c6ccc(Oc5ccc(C4(c1ccc(O*)cc1)c2ccccc2c3ccccc34)cc5)cc6)c7ccc(*)cc7,*CC*,100.0,0.0,0.0,30.0,100.0,1,WU(wt%),90.93
763,Cc1c(O*)c(C[N+](C)(CCCCCCCN(C)C)C)cc(C2(c3c(c4c2cccc4)cccc3)c5cc(C[N+](C)(C)CCCCCCCN(C)C)c(Oc6ccc(S(=O)(c7ccc(*)cc7)=O)cc6)c(CBr)c5)c1.[OH-], O=S(=O)(c6ccc(Oc5ccc(C4(c1ccc(O*)cc1)c2ccccc2c3ccccc34)cc5)cc6)c7ccc(*)cc7,*CC*,40.0,60.0,0.0,60.0,100.0,1,WU(wt%),42.57
764,Cc1c(O*)c(C[N+](C)(CCCCCCCN(C)C)C)cc(C2(c3c(c4c2cccc4)cccc3)c5cc(C[N+](C)(C)CCCCCCCN(C)C)c(Oc6ccc(S(=O)(c7ccc(*)cc7)=O)cc6)c(CBr)c5)c1.[OH-], O=S(=O)(c6ccc(Oc5ccc(C4(c1ccc(O*)cc1)c2ccccc2c3ccccc34)cc5)cc6)c7ccc(*)cc7,*CC*,60.0,40.0,0.0,60.0,100.0,1,WU(wt%),65.21
765,Cc1c(O*)c(C[N+](C)(CCCCCCCN(C)C)C)cc(C2(c3c(c4c2cccc4)cccc3)c5cc(C[N+](C)(C)CCCCCCCN(C)C)c(Oc6ccc(S(=O)(c7ccc(*)cc7)=O)cc6)c(CBr)c5)c1.[OH-], O=S(=O)(c6ccc(Oc5ccc(C4(c1ccc(O*)cc1)c2ccccc2c3ccccc34)cc5)cc6)c7ccc(*)cc7,*CC*,80.0,20.0,0.0,60.0,100.0,1,WU(wt%),84.92
766,Cc1c(O*)c(C[N+](C)(CCCCCCCN(C)C)C)cc(C2(c3c(c4c2cccc4)cccc3)c5cc(C[N+](C)(C)CCCCCCCN(C)C)c(Oc6ccc(S(=O)(c7ccc(*)cc7)=O)cc6)c(CBr)c5)c1.[OH-], O=S(=O)(c6ccc(Oc5ccc(C4(c1ccc(O*)cc1)c2ccccc2c3ccccc34)cc5)cc6)c7ccc(*)cc7,*CC*,100.0,0.0,0.0,60.0,100.0,1,WU(wt%),126.54
767,Fc2c(F)c(c1c(F)c(F)c(*)c(F)c1F)c(F)c(F)c2Oc4ccc(C(c3ccc(O*)cc3)(C(F)(F)F)C(F)(F)F)cc4, C[N+](C)(C)c1cc(O*)ccc1Oc4ccc(Oc3c(F)c(F)c(c2c(F)c(F)c(*)c(F)c2F)c(F)c3F)c([N+](C)(C)C)c4.[Cl-],*CC*,62.5,37.5,0.0,25.0,100.0,1,WU(wt%),33.0
768,Fc2c(F)c(c1c(F)c(F)c(*)c(F)c1F)c(F)c(F)c2Oc4ccc(C(c3ccc(O*)cc3)(C(F)(F)F)C(F)(F)F)cc4, C[N+](C)(C)c1cc(O*)ccc1Oc4ccc(Oc3c(F)c(F)c(c2c(F)c(F)c(*)c(F)c2F)c(F)c3F)c([N+](C)(C)C)c4.[Cl-],*CC*,35.7,64.3,0.0,25.0,100.0,1,WU(wt%),149.0
769,Fc2c(F)c(c1c(F)c(F)c(*)c(F)c1F)c(F)c(F)c2Oc4ccc(C(c3ccc(O*)cc3)(C(F)(F)F)C(F)(F)F)cc4, CCCC[N+](C)(C)c1cc(O*)ccc1Oc4ccc(Oc3c(F)c(F)c(c2c(F)c(F)c(*)c(F)c2F)c(F)c3F)c([N+](C)(C)CCCC)c4.[Cl-],*CC*,62.5,37.5,0.0,60.0,100.0,1,WU(wt%),28.0
770,Fc2c(F)c(c1c(F)c(F)c(*)c(F)c1F)c(F)c(F)c2Oc4ccc(C(c3ccc(O*)cc3)(C(F)(F)F)C(F)(F)F)cc4, Cn6cc[n+](c1cc(O*)ccc1Oc5ccc(Oc3c(F)c(F)c(c2c(F)c(F)c(*)c(F)c2F)c(F)c3F)c([n+]4ccn(C)c4)c5)c6.[Cl-],*CC*,35.7,64.3,0.0,25.0,100.0,1,WU(wt%),120.0
771,Fc2c(F)c(c1c(F)c(F)c(*)c(F)c1F)c(F)c(F)c2Oc4ccc(C(c3ccc(O*)cc3)(C(F)(F)F)C(F)(F)F)cc4, Cc1n(C)cc[n+]1c2cc(O*)ccc2Oc6ccc(Oc4c(F)c(F)c(c3c(F)c(F)c(*)c(F)c3F)c(F)c4F)c([n+]5ccn(C)c5C)c6.[Cl-],*CC*,62.5,37.5,0.0,80.0,100.0,1,WU(wt%),36.0
772,Fc2c(F)c(c1c(F)c(F)c(*)c(F)c1F)c(F)c(F)c2Oc4ccc(C(c3ccc(O*)cc3)(C(F)(F)F)C(F)(F)F)cc4, Fc2c(F)c(c1c(F)c(F)c(*)c(F)c1F)c(F)c(F)c2Oc5ccc(Oc3ccc(O*)cc3[n+]4ccccc4)cc5[n+]6ccccc6.[Cl-],*CC*,62.5,37.5,0.0,100.0,100.0,1,WU(wt%),10.0
773,Cc5cc(C(Br)(c1ccccc1)c4cc(C)c(Oc3ccc(S(=O)(=O)c2ccc(*)cc2)cc3)c(C[N+](C)(C)C)c4)cc(C)c5O*.[OH-], Cc5cc(C(O)(c1ccccc1)c4cc(C)c(Oc3ccc(S(=O)(=O)c2ccc(*)cc2)cc3)c(C[N+](C)(C)C)c4)cc(C)c5O*.[OH-],*CC*,80.0,20.0,0.0,20.0,100.0,1,WU(wt%),22.9
774,Cc5cc(C(Br)(c1ccccc1)c4cc(C)c(Oc3ccc(S(=O)(=O)c2ccc(*)cc2)cc3)c(C[N+](C)(C)C)c4)cc(C)c5O*.[OH-], Cc5cc(C(O)(c1ccccc1)c4cc(C)c(Oc3ccc(S(=O)(=O)c2ccc(*)cc2)cc3)c(C[N+](C)(C)C)c4)cc(C)c5O*.[OH-],*CC*,80.0,20.0,0.0,80.0,100.0,1,WU(wt%),28.7
775,Cc5cc(C(Br)(c1ccccc1)c4cc(C)c(Oc3ccc(S(=O)(=O)c2ccc(*)cc2)cc3)c(C[N+](C)(C)C)c4)cc(C)c5O*.[Br-], Cc5cc(C(Br)(c1ccccc1)c4cc(C)c(Oc3ccc(S(=O)(=O)c2ccc(*)cc2)cc3)c(C[N+](C)(C)C)c4)cc(C)c5O*.[OH-],*CC*,21.0,79.0,0.0,20.0,100.0,1,WU(wt%),41.1
776,Cc5cc(C(Br)(c1ccccc1)c4cc(C)c(Oc3ccc(S(=O)(=O)c2ccc(*)cc2)cc3)c(C[N+](C)(C)C)c4)cc(C)c5O*.[Br-], Cc5cc(C(Br)(c1ccccc1)c4cc(C)c(Oc3ccc(S(=O)(=O)c2ccc(*)cc2)cc3)c(C[N+](C)(C)C)c4)cc(C)c5O*.[OH-],*CC*,21.0,79.0,0.0,80.0,100.0,1,WU(wt%),45.0
777,Cc5cc(C(Br)(c1ccccc1)c4cc(C)c(Oc3ccc(C(=O)c2ccc(*)cc2)cc3)c(C[N+](C)(C)C)c4)cc(C)c5O*.[OH-], Cc5cc(C(O)(c1ccccc1)c4cc(C)c(Oc3ccc(C(=O)c2ccc(*)cc2)cc3)c(C[N+](C)(C)C)c4)cc(C)c5O*.[OH-],*CC*,77.0,23.0,0.0,20.0,100.0,1,WU(wt%),28.3
778,Cc5cc(C(Br)(c1ccccc1)c4cc(C)c(Oc3ccc(C(=O)c2ccc(*)cc2)cc3)c(C[N+](C)(C)C)c4)cc(C)c5O*.[OH-], Cc5cc(C(O)(c1ccccc1)c4cc(C)c(Oc3ccc(C(=O)c2ccc(*)cc2)cc3)c(C[N+](C)(C)C)c4)cc(C)c5O*.[OH-],*CC*,77.0,23.0,0.0,80.0,100.0,1,WU(wt%),32.1
779,Cc5cc(C(Br)(c1ccccc1)c4cc(C)c(Oc3ccc(C(=O)c2ccc(*)cc2)cc3)c(C[N+](C)(C)C)c4)cc(C)c5O*.[Br-], Cc5cc(C(Br)(c1ccccc1)c4cc(C)c(Oc3ccc(C(=O)c2ccc(*)cc2)cc3)c(C[N+](C)(C)C)c4)cc(C)c5O*.[OH-],*CC*,36.0,64.0,0.0,20.0,100.0,1,WU(wt%),54.9
780,Cc5cc(C(Br)(c1ccccc1)c4cc(C)c(Oc3ccc(C(=O)c2ccc(*)cc2)cc3)c(C[N+](C)(C)C)c4)cc(C)c5O*.[Br-], Cc5cc(C(Br)(c1ccccc1)c4cc(C)c(Oc3ccc(C(=O)c2ccc(*)cc2)cc3)c(C[N+](C)(C)C)c4)cc(C)c5O*.[OH-],*CC*,36.0,64.0,0.0,80.0,100.0,1,WU(wt%),62.8
781,Cc6cc(C(Br)(c1ccccc1)c5cc(C)c(Oc4ccc(C(=O)c3ccc(C(=O)c2ccc(*)cc2)cc3)cc4)c(C[N+](C)(C)C)c5)cc(C)c6O*.[OH-], Cc6cc(C(O)(c1ccccc1)c5cc(C)c(Oc4ccc(C(=O)c3ccc(C(=O)c2ccc(*)cc2)cc3)cc4)c(C[N+](C)(C)C)c5)cc(C)c6O*.[OH-],*CC*,80.0,20.0,0.0,20.0,100.0,1,WU(wt%),16.3
782,Cc6cc(C(Br)(c1ccccc1)c5cc(C)c(Oc4ccc(C(=O)c3ccc(C(=O)c2ccc(*)cc2)cc3)cc4)c(C[N+](C)(C)C)c5)cc(C)c6O*.[OH-], Cc6cc(C(O)(c1ccccc1)c5cc(C)c(Oc4ccc(C(=O)c3ccc(C(=O)c2ccc(*)cc2)cc3)cc4)c(C[N+](C)(C)C)c5)cc(C)c6O*.[OH-],*CC*,80.0,20.0,0.0,80.0,100.0,1,WU(wt%),22.1
783,Cc6cc(C(Br)(c1ccccc1)c5cc(C)c(Oc4ccc(C(=O)c3ccc(C(=O)c2ccc(*)cc2)cc3)cc4)c(C[N+](C)(C)C)c5)cc(C)c6O*.[Br-], Cc6cc(C(Br)(c1ccccc1)c5cc(C)c(Oc4ccc(C(=O)c3ccc(C(=O)c2ccc(*)cc2)cc3)cc4)c(C[N+](C)(C)C)c5)cc(C)c6O*.[OH-],*CC*,42.0,58.0,0.0,20.0,100.0,1,WU(wt%),30.2
784,Cc6cc(C(Br)(c1ccccc1)c5cc(C)c(Oc4ccc(C(=O)c3ccc(C(=O)c2ccc(*)cc2)cc3)cc4)c(C[N+](C)(C)C)c5)cc(C)c6O*.[Br-], Cc6cc(C(Br)(c1ccccc1)c5cc(C)c(Oc4ccc(C(=O)c3ccc(C(=O)c2ccc(*)cc2)cc3)cc4)c(C[N+](C)(C)C)c5)cc(C)c6O*.[OH-],*CC*,42.0,58.0,0.0,80.0,100.0,1,WU(wt%),72.8
785,C(C*)*,C[N+](C)(C)CCCCCCNC(C*)*.[OH-],*CC*,87.0,13.0,0.0,40.0,100.0,0,WU(wt%),73.45
786,C(C*)*,C[N+](C)(C)CCCCCCNC(C*)*.[OH-],*CC*,87.0,13.0,0.0,50.0,100.0,0,WU(wt%),90.16
787,C(C*)*,C[N+](C)(C)CCCCCCNC(C*)*.[OH-],*CC*,87.0,13.0,0.0,60.0,100.0,0,WU(wt%),110.65
788,C(C*)*,C[N+](C)(C)CCCCCCNC(C*)*.[OH-],*CC*,87.0,13.0,0.0,70.0,100.0,0,WU(wt%),135.85
789,C(C*)*,C[N+](C)(C)CCCCCCNC(C*)*.[OH-],*CC*,87.0,13.0,0.0,80.0,100.0,0,WU(wt%),171.43
790,C(C*)*,C[N+](C)(CCCCCCN(CCCCCC[N+](C)(C)C)C(*)C*)C.[OH-],*CC*,87.0,13.0,0.0,40.0,100.0,0,WU(wt%),96.09
791,C(C*)*,C[N+](C)(CCCCCCN(CCCCCC[N+](C)(C)C)C(*)C*)C.[OH-],*CC*,87.0,13.0,0.0,50.0,100.0,0,WU(wt%),116.58
792,C(C*)*,C[N+](C)(CCCCCCN(CCCCCC[N+](C)(C)C)C(*)C*)C.[OH-],*CC*,87.0,13.0,0.0,60.0,100.0,0,WU(wt%),147.44
793,C(C*)*,C[N+](C)(CCCCCCN(CCCCCC[N+](C)(C)C)C(*)C*)C.[OH-],*CC*,87.0,13.0,0.0,70.0,100.0,0,WU(wt%),170.75
794,C(C*)*,C[N+](C)(CCCCCCN(CCCCCC[N+](C)(C)C)C(*)C*)C.[OH-],*CC*,87.0,13.0,0.0,80.0,100.0,0,WU(wt%),263.88
795,C(C*)*,C[N+]1(CCCCCCNC(C*)*)CCCCC1.[OH-],*CC*,87.0,13.0,0.0,40.0,100.0,0,WU(wt%),26.28
796,C(C*)*,C[N+]1(CCCCCCNC(C*)*)CCCCC1.[OH-],*CC*,87.0,13.0,0.0,50.0,100.0,0,WU(wt%),30.73
797,C(C*)*,C[N+]1(CCCCCCNC(C*)*)CCCCC1.[OH-],*CC*,87.0,13.0,0.0,60.0,100.0,0,WU(wt%),36.12
798,C(C*)*,C[N+]1(CCCCCCNC(C*)*)CCCCC1.[OH-],*CC*,87.0,13.0,0.0,70.0,100.0,0,WU(wt%),43.4
799,C(C*)*,C[N+]1(CCCCCCNC(C*)*)CCCCC1.[OH-],*CC*,87.0,13.0,0.0,80.0,100.0,0,WU(wt%),50.67
800,C(C*)*,C[N+]1(CCCCC1)CCCCCCN(CCCCCC[N+]2(C)CCCC2)C(*)C*.[OH-],*CC*,87.0,13.0,0.0,40.0,100.0,0,WU(wt%),58.35
801,C(C*)*,C[N+]1(CCCCC1)CCCCCCN(CCCCCC[N+]2(C)CCCC2)C(*)C*.[OH-],*CC*,87.0,13.0,0.0,50.0,100.0,0,WU(wt%),69.41
802,C(C*)*,C[N+]1(CCCCC1)CCCCCCN(CCCCCC[N+]2(C)CCCC2)C(*)C*.[OH-],*CC*,87.0,13.0,0.0,60.0,100.0,0,WU(wt%),85.17
803,C(C*)*,C[N+]1(CCCCC1)CCCCCCN(CCCCCC[N+]2(C)CCCC2)C(*)C*.[OH-],*CC*,87.0,13.0,0.0,70.0,100.0,0,WU(wt%),114.15
804,C(C*)*,C[N+]1(CCCCC1)CCCCCCN(CCCCCC[N+]2(C)CCCC2)C(*)C*.[OH-],*CC*,87.0,13.0,0.0,80.0,100.0,0,WU(wt%),165.77
805,Cc1cc(*)cc(C[N+](C)(C)C)c1O*.[Br-],Cc1cc(*)cc(C)c1O*,*CC*,37.0,63.0,0.0,25.0,100.0,1,Swelling(%),7.2
806,Cc1cc(*)cc(C[N+](C)(C)C)c1O*.[Br-],Cc1cc(*)cc(C)c1O*,*CC*,37.0,63.0,0.0,80.0,100.0,1,Swelling(%),11.2
807,*CC(*)C,C[N+](C)(C)CCCCCCCCCC(C*)*.[OH-],*CC*,80.0,20.0,0.0,20.0,100.0,1,Swelling(%),8.1
808,*CC(*)C,C[N+](C)(C)CCCCCCCCCC(C*)*.[OH-],*CC*,80.0,20.0,0.0,40.0,100.0,1,Swelling(%),8.8
809,*CC(*)C,C[N+](C)(C)CCCCCCCCCC(C*)*.[OH-],*CC*,80.0,20.0,0.0,60.0,100.0,1,Swelling(%),9.7
810,*CC(*)C,C[N+](C)(C)CCCCCCCCCC(C*)*.[OH-],*CC*,80.0,20.0,0.0,80.0,100.0,1,Swelling(%),11.1
811,*CC(*)C,CCCCCCCCCCCCCCCC[N+](C)(C)CCCCCCCCCC(C*)*.[OH-],*CC*,80.0,20.0,0.0,20.0,100.0,1,Swelling(%),8.4
812,*CC(*)C,CCCCCCCCCCCCCCCC[N+](C)(C)CCCCCCCCCC(C*)*.[OH-],*CC*,80.0,20.0,0.0,40.0,100.0,1,Swelling(%),9.3
813,*CC(*)C,CCCCCCCCCCCCCCCC[N+](C)(C)CCCCCCCCCC(C*)*.[OH-],*CC*,80.0,20.0,0.0,60.0,100.0,1,Swelling(%),10.4
814,*CC(*)C,CCCCCCCCCCCCCCCC[N+](C)(C)CCCCCCCCCC(C*)*.[OH-],*CC*,80.0,20.0,0.0,80.0,100.0,1,Swelling(%),11.7
815,*CC(*)C,CCCCCCCCCCCCCCCC[N+](C)(C)CCCCCCCCCC(C*)*.[OH-],*CC*,93.0,7.0,0.0,20.0,100.0,1,Swelling(%),2.4
816,Cn4cc[n+](CCCCCCOc1cc(O*)ccc1Oc3ccc(S(=O)(=O)c2ccc(*)cc2)cc3)c4.[Br-],O=S(=O)(c3ccc(Oc2ccc(C(c1ccc(O*)cc1)(C(F)(F)F)C(F)(F)F)cc2)cc3)c4ccc(*)cc4,*CC*,55.0,45.0,0.0,30.0,100.0,1,Swelling(%),3.63
817,Cn4cc[n+](CCCCCCOc1cc(O*)ccc1Oc3ccc(S(=O)(=O)c2ccc(*)cc2)cc3)c4.[Br-],O=S(=O)(c3ccc(Oc2ccc(C(c1ccc(O*)cc1)(C(F)(F)F)C(F)(F)F)cc2)cc3)c4ccc(*)cc4,*CC*,70.0,30.0,0.0,30.0,100.0,1,Swelling(%),9.49
818,Cn4cc[n+](CCCCCCOc1cc(O*)ccc1Oc3ccc(S(=O)(=O)c2ccc(*)cc2)cc3)c4.[Br-],O=S(=O)(c3ccc(Oc2ccc(C(c1ccc(O*)cc1)(C(F)(F)F)C(F)(F)F)cc2)cc3)c4ccc(*)cc4,*CC*,85.0,15.0,0.0,30.0,100.0,1,Swelling(%),17.67
819,Cn4cc[n+](CCCCCCOc1cc(O*)ccc1Oc3ccc(S(=O)(=O)c2ccc(*)cc2)cc3)c4.[Br-],O=S(=O)(c3ccc(Oc2ccc(C(c1ccc(O*)cc1)(C(F)(F)F)C(F)(F)F)cc2)cc3)c4ccc(*)cc4,*CC*,100.0,0.0,0.0,30.0,100.0,1,Swelling(%),21.75
820,Cn4cc[n+](CCCCCCOc1cc(O*)ccc1Oc3ccc(S(=O)(=O)c2ccc(*)cc2)cc3)c4.[Br-],O=S(=O)(c3ccc(Oc2ccc(C(c1ccc(O*)cc1)(C(F)(F)F)C(F)(F)F)cc2)cc3)c4ccc(*)cc4,*CC*,55.0,45.0,0.0,60.0,100.0,1,Swelling(%),4.66
821,Cn4cc[n+](CCCCCCOc1cc(O*)ccc1Oc3ccc(S(=O)(=O)c2ccc(*)cc2)cc3)c4.[Br-],O=S(=O)(c3ccc(Oc2ccc(C(c1ccc(O*)cc1)(C(F)(F)F)C(F)(F)F)cc2)cc3)c4ccc(*)cc4,*CC*,70.0,30.0,0.0,60.0,100.0,1,Swelling(%),12.3
822,Cn4cc[n+](CCCCCCOc1cc(O*)ccc1Oc3ccc(S(=O)(=O)c2ccc(*)cc2)cc3)c4.[Br-],O=S(=O)(c3ccc(Oc2ccc(C(c1ccc(O*)cc1)(C(F)(F)F)C(F)(F)F)cc2)cc3)c4ccc(*)cc4,*CC*,85.0,15.0,0.0,60.0,100.0,1,Swelling(%),37.46
823,Cn4cc[n+](CCCCCCOc1cc(O*)ccc1Oc3ccc(S(=O)(=O)c2ccc(*)cc2)cc3)c4.[Br-],O=S(=O)(c3ccc(Oc2ccc(C(c1ccc(O*)cc1)(C(F)(F)F)C(F)(F)F)cc2)cc3)c4ccc(*)cc4,*CC*,100.0,0.0,0.0,60.0,100.0,1,Swelling(%),39.55
824,CC(C)(c3ccc(Oc2ccc(S(=O)(=O)c1ccc(O*)cc1)cc2)cc3)c4ccc(*)cc4,C[n+]5ccn(Cc4cc(C(C)(C)c3ccc(Oc2ccc(S(=O)(=O)c1ccc(O*)cc1)cc2)cc3)ccc4*)c5.[OH-],*CC*,55.6,44.4,0.0,20.0,100.0,1,Swelling(%),7.5
825,CC(C)(c3ccc(Oc2ccc(S(=O)(=O)c1ccc(O*)cc1)cc2)cc3)c4ccc(*)cc4,C[n+]5ccn(Cc4cc(C(C)(C)c3ccc(Oc2ccc(S(=O)(=O)c1ccc(O*)cc1)cc2)cc3)ccc4*)c5.[OH-],*CC*,49.5,50.5,0.0,20.0,100.0,1,Swelling(%),17.3
826,CC(C)(c3ccc(Oc2ccc(S(=O)(=O)c1ccc(O*)cc1)cc2)cc3)c4ccc(*)cc4,C[n+]5ccn(Cc4cc(C(C)(C)c3ccc(Oc2ccc(S(=O)(=O)c1ccc(O*)cc1)cc2)cc3)ccc4*)c5.[OH-],*CC*,42.6,57.4,0.0,20.0,100.0,1,Swelling(%),25.5
827,CCCCCCCCCCCCCCCCCC[N+](C)(C)CCCCCC[N+](C)(C)Cc1cc(*)cc(C)c1O*.[Br-],Cc1cc(*)cc(C)c1O*,*CC*,88.0,12.0,0.0,25.0,100.0,1,Swelling(%),5.6
828,CCCCCCCCCCCCCCCCCC[N+](C)(C)CCCCCC[N+](C)(C)Cc1cc(*)cc(C)c1O*.[Br-],Cc1cc(*)cc(C)c1O*,*CC*,81.0,19.0,0.0,25.0,100.0,1,Swelling(%),13.2
829,CCCCCCCCCCCCCCCCCC[N+](C)(C)CCCCCC[N+](C)(C)Cc1cc(*)cc(C)c1O*.[Br-],Cc1cc(*)cc(C)c1O*,*CC*,74.0,26.0,0.0,25.0,100.0,1,Swelling(%),21.9
830,CCCCCCCCCCCCCCCCCC[N+](C)(C)CCCCCC[N+](C)(C)Cc1cc(*)cc(C)c1O*.[Br-],Cc1cc(*)cc(C)c1O*,*CC*,74.0,26.0,0.0,40.0,100.0,1,Swelling(%),22.2
831,CCCCCCCCCCCCCCCCCC[N+](C)(C)CCCCCC[N+](C)(C)Cc1cc(*)cc(C)c1O*.[Br-],Cc1cc(*)cc(C)c1O*,*CC*,74.0,26.0,0.0,60.0,100.0,1,Swelling(%),22.4
832,CCCCCCCCCCCCCCCCCC[N+](C)(C)CCCCCC[N+](C)(C)Cc1cc(*)cc(C)c1O*.[Br-],Cc1cc(*)cc(C)c1O*,*CC*,74.0,26.0,0.0,80.0,100.0,1,Swelling(%),24.8
833,*C1=CC(C[N+](C)(C)C)=C(C(C)=C1)O*.[Br-],*C1=CC(C)=C(C(C)=C1)O*,*CC*,64.0,36.0,0.0,25.0,100.0,1,Swelling(%),9.1
834,*C1=CC(C[N+](C)(C)C)=C(C(C)=C1)O*.[Br-],*C1=CC(C)=C(C(C)=C1)O*,*CC*,67.0,33.0,0.0,25.0,100.0,1,Swelling(%),15.5
835,*C1=CC(C[N+](C)(C)C)=C(C(C)=C1)O*.[Br-],*C1=CC(C)=C(C(C)=C1)O*,*CC*,73.0,27.0,0.0,25.0,100.0,1,Swelling(%),21.1
836,*C1=CC(C[N+](C)(C)C)=C(C(C)=C1)O*.[Br-],*C1=CC(C)=C(C(C)=C1)O*,*CC*,75.0,25.0,0.0,25.0,100.0,1,Swelling(%),30.3
837,C[n+]%11ccn(CCCCCCOc%10cc(C8(c5cc(OCCCCCCn1cc[n+](C)c1)c(Oc3ccc(S(=O)(=O)c2ccc(*)cc2)cc3)c(OCCCCCn4cc[n+](C)c4)c5)c6ccccc6c7ccccc78)cc(OCCCCCCn9cc[n+](C)c9)c%10O*)c%11.[Br-],*C4=CC=C(C(C3=CC=C(OC2=CC=C(S(=O)(=O)C1=CC=C(*)C=C1)C=C2)C=C3)(C(F)(F)F)C(F)(F)F)C=C4,*CC*,23.0,77.0,0.0,30.0,100.0,0,Swelling(%),15.3
838,C[n+]%11ccn(CCCCCCOc%10cc(C8(c5cc(OCCCCCCn1cc[n+](C)c1)c(Oc3ccc(S(=O)(=O)c2ccc(*)cc2)cc3)c(OCCCCCn4cc[n+](C)c4)c5)c6ccccc6c7ccccc78)cc(OCCCCCCn9cc[n+](C)c9)c%10O*)c%11.[Br-],*C4=CC=C(C(C3=CC=C(OC2=CC=C(S(=O)(=O)C1=CC=C(*)C=C1)C=C2)C=C3)(C(F)(F)F)C(F)(F)F)C=C4,*CC*,23.0,77.0,0.0,60.0,100.0,0,Swelling(%),19.2
839,C[n+]%11ccn(CCCCCCOc%10cc(C8(c5cc(OCCCCCCn1cc[n+](C)c1)c(Oc3ccc(S(=O)(=O)c2ccc(*)cc2)cc3)c(OCCCCCn4cc[n+](C)c4)c5)c6ccccc6c7ccccc78)cc(OCCCCCCn9cc[n+](C)c9)c%10O*)c%11.[Br-],*C4=CC=C(C(C3=CC=C(OC2=CC=C(S(=O)(=O)C1=CC=C(*)C=C1)C=C2)C=C3)(C(F)(F)F)C(F)(F)F)C=C4,*CC*,23.0,77.0,0.0,80.0,100.0,0,Swelling(%),19.2
840,C[n+]%11ccn(CCCCCCOc%10cc(C8(c5cc(OCCCCCCn1cc[n+](C)c1)c(Oc3ccc(S(=O)(=O)c2ccc(*)cc2)cc3)c(OCCCCCn4cc[n+](C)c4)c5)c6ccccc6c7ccccc78)cc(OCCCCCCn9cc[n+](C)c9)c%10O*)c%11.[Br-],*C4=CC=C(C(C3=CC=C(OC2=CC=C(S(=O)(=O)C1=CC=C(*)C=C1)C=C2)C=C3)(C(F)(F)F)C(F)(F)F)C=C4,*CC*,26.0,74.0,0.0,30.0,100.0,0,Swelling(%),18.0
841,C[n+]%11ccn(CCCCCCOc%10cc(C8(c5cc(OCCCCCCn1cc[n+](C)c1)c(Oc3ccc(S(=O)(=O)c2ccc(*)cc2)cc3)c(OCCCCCn4cc[n+](C)c4)c5)c6ccccc6c7ccccc78)cc(OCCCCCCn9cc[n+](C)c9)c%10O*)c%11.[Br-],*C4=CC=C(C(C3=CC=C(OC2=CC=C(S(=O)(=O)C1=CC=C(*)C=C1)C=C2)C=C3)(C(F)(F)F)C(F)(F)F)C=C4,*CC*,26.0,74.0,0.0,60.0,100.0,0,Swelling(%),27.1
842,C[n+]%11ccn(CCCCCCOc%10cc(C8(c5cc(OCCCCCCn1cc[n+](C)c1)c(Oc3ccc(S(=O)(=O)c2ccc(*)cc2)cc3)c(OCCCCCn4cc[n+](C)c4)c5)c6ccccc6c7ccccc78)cc(OCCCCCCn9cc[n+](C)c9)c%10O*)c%11.[Br-],*C4=CC=C(C(C3=CC=C(OC2=CC=C(S(=O)(=O)C1=CC=C(*)C=C1)C=C2)C=C3)(C(F)(F)F)C(F)(F)F)C=C4,*CC*,28.6,71.4,0.0,30.0,100.0,0,Swelling(%),24.2
843,C[n+]%11ccn(CCCCCCOc%10cc(C8(c5cc(OCCCCCCn1cc[n+](C)c1)c(Oc3ccc(S(=O)(=O)c2ccc(*)cc2)cc3)c(OCCCCCn4cc[n+](C)c4)c5)c6ccccc6c7ccccc78)cc(OCCCCCCn9cc[n+](C)c9)c%10O*)c%11.[Br-],*C4=CC=C(C(C3=CC=C(OC2=CC=C(S(=O)(=O)C1=CC=C(*)C=C1)C=C2)C=C3)(C(F)(F)F)C(F)(F)F)C=C4,*CC*,28.6,71.4,0.0,60.0,100.0,0,Swelling(%),35.3
844,C[n+]%11ccn(CCCCCCOc%10cc(C8(c5cc(OCCCCCCn1cc[n+](C)c1)c(Oc3ccc(S(=O)(=O)c2ccc(*)cc2)cc3)c(OCCCCCn4cc[n+](C)c4)c5)c6ccccc6c7ccccc78)cc(OCCCCCCn9cc[n+](C)c9)c%10O*)c%11.[Br-],*C4=CC=C(C(C3=CC=C(OC2=CC=C(S(=O)(=O)C1=CC=C(*)C=C1)C=C2)C=C3)(C(F)(F)F)C(F)(F)F)C=C4,*CC*,31.0,69.0,0.0,30.0,100.0,0,Swelling(%),33.3
845,C[n+]%11ccn(CCCCCCOc%10cc(C8(c5cc(OCCCCCCn1cc[n+](C)c1)c(Oc3ccc(S(=O)(=O)c2ccc(*)cc2)cc3)c(OCCCCCn4cc[n+](C)c4)c5)c6ccccc6c7ccccc78)cc(OCCCCCCn9cc[n+](C)c9)c%10O*)c%11.[Br-],*C4=CC=C(C(C3=CC=C(OC2=CC=C(S(=O)(=O)C1=CC=C(*)C=C1)C=C2)C=C3)(C(F)(F)F)C(F)(F)F)C=C4,*CC*,31.0,69.0,0.0,60.0,100.0,0,Swelling(%),46.7
846,CC(C)C(C*)*,C[N+](C)(C)CCCCCCCCC(C*)*.[OH-],*CC*,96.0,4.0,0.0,20.0,100.0,1,Swelling(%),1.7
847,CC(C)C(C*)*,C[N+](C)(C)CCCCCCCCC(C*)*.[OH-],*CC*,96.0,4.0,0.0,40.0,100.0,1,Swelling(%),2.1
848,CC(C)C(C*)*,C[N+](C)(C)CCCCCCCCC(C*)*.[OH-],*CC*,96.0,4.0,0.0,60.0,100.0,1,Swelling(%),2.8
849,CC(C)C(C*)*,C[N+](C)(C)CCCCCCCCC(C*)*.[OH-],*CC*,96.0,4.0,0.0,80.0,100.0,1,Swelling(%),3.8
850,CC(C)C(C*)*,C[N+](C)(C)CCCCCCCCC(C*)*.[OH-],*CC*,80.0,20.0,0.0,20.0,100.0,1,Swelling(%),6.9
851,CC(C)C(C*)*,C[N+](C)(C)CCCCCCCCC(C*)*.[OH-],*CC*,80.0,20.0,0.0,40.0,100.0,1,Swelling(%),7.6
852,CC(C)C(C*)*,C[N+](C)(C)CCCCCCCCC(C*)*.[OH-],*CC*,80.0,20.0,0.0,60.0,100.0,1,Swelling(%),8.7
853,CC(C)C(C*)*,C[N+](C)(C)CCCCCCCCC(C*)*.[OH-],*CC*,80.0,20.0,0.0,80.0,100.0,1,Swelling(%),9.9
