Repository: Ramprasad-Group/polyVERSE

The data has been made available along with the following paper:

William Schertzer, Shivank Shukla, Abhishek Sose, Reanna Rafiq, Mohammed Al Otmi, Janani Sampath, Ryan P. Lively, Rampi Ramprasad, "AI driven design of fluorine-free polymers for sustainable and high-performance anion exchange membranes", Journal of Materials Informatics (2025)

The dataset comprises 11 columns:

1. **smiles1**: copolymer smiles1
2. **smiles2**: copolymer smiles2
3. **smiles3**: copolymer smiles3
4. **c1**: relative composition of smiles1
5. **c2**: relative composition of smiles2
6. **c3**: relative composition of smiles3
7. **Temp(C)**: measurement temperature
8. **RH(%)**: measurement relative humidity
9.

File: Other/Conductivity_anionic_water_uptake_swelling/AEM_anion_conductivity_WU_Swelling.csv (part 5 of 5)
,smiles1,smiles2,smiles3,c1,c2,c3,Temp(C),RH(%),lw,prop,value
854,CC(C)C(C*)*,C[N+](C)(C)CCCCCCCCC(C*)*.[OH-],*CC*,68.0,32.0,0.0,20.0,100.0,1,Swelling(%),7.8
855,CC(C)C(C*)*,C[N+](C)(C)CCCCCCCCC(C*)*.[OH-],*CC*,68.0,32.0,0.0,40.0,100.0,1,Swelling(%),8.9
856,CC(C)C(C*)*,C[N+](C)(C)CCCCCCCCC(C*)*.[OH-],*CC*,68.0,32.0,0.0,60.0,100.0,1,Swelling(%),10.1
857,CC(C)C(C*)*,C[N+](C)(C)CCCCCCCCC(C*)*.[OH-],*CC*,68.0,32.0,0.0,80.0,100.0,1,Swelling(%),11.6
858,CC(C)C(C*)*,C[N+](C)(C)CCCCCCCCC(C*)*.[OH-],*CC*,59.0,41.0,0.0,20.0,100.0,1,Swelling(%),8.9
859,CC(C)C(C*)*,C[N+](C)(C)CCCCCCCCC(C*)*.[OH-],*CC*,59.0,41.0,0.0,40.0,100.0,1,Swelling(%),10.2
860,CC(C)C(C*)*,C[N+](C)(C)CCCCCCCCC(C*)*.[OH-],*CC*,59.0,41.0,0.0,60.0,100.0,1,Swelling(%),11.7
861,CC(C)C(C*)*,C[N+](C)(C)CCCCCCCCC(C*)*.[OH-],*CC*,59.0,41.0,0.0,80.0,100.0,1,Swelling(%),13.2
862,C[n+]%10ccn(Cc9cc(Cn1cc[n+](C)c1)cc(c8cc(S(=O)(=O)c7ccc(Oc3ccc(c2ccc(*)cc2)cc3)c(c6cc(Cn4cc[n+](C)c4)cc(Cn5cc[n+](C)c5)c6)c7)ccc8O*)c9)c%10.[OH-],O=S(=O)(c1ccc(O*)cc1)c4ccc(Oc3ccc(c2ccc(*)cc2)cc3)cc4,*CC*,22.0,78.0,0.0,30.0,100.0,1,Swelling(%),3.2
863,C[n+]%10ccn(Cc9cc(Cn1cc[n+](C)c1)cc(c8cc(S(=O)(=O)c7ccc(Oc3ccc(c2ccc(*)cc2)cc3)c(c6cc(Cn4cc[n+](C)c4)cc(Cn5cc[n+](C)c5)c6)c7)ccc8O*)c9)c%10.[OH-],O=S(=O)(c1ccc(O*)cc1)c4ccc(Oc3ccc(c2ccc(*)cc2)cc3)cc4,*CC*,22.0,78.0,0.0,80.0,100.0,1,Swelling(%),4.4
864,C[n+]%10ccn(Cc9cc(Cn1cc[n+](C)c1)cc(c8cc(S(=O)(=O)c7ccc(Oc3ccc(c2ccc(*)cc2)cc3)c(c6cc(Cn4cc[n+](C)c4)cc(Cn5cc[n+](C)c5)c6)c7)ccc8O*)c9)c%10.[OH-],O=S(=O)(c1ccc(O*)cc1)c4ccc(Oc3ccc(c2ccc(*)cc2)cc3)cc4,*CC*,28.0,72.0,0.0,30.0,100.0,1,Swelling(%),4.3
865,C[n+]%10ccn(Cc9cc(Cn1cc[n+](C)c1)cc(c8cc(S(=O)(=O)c7ccc(Oc3ccc(c2ccc(*)cc2)cc3)c(c6cc(Cn4cc[n+](C)c4)cc(Cn5cc[n+](C)c5)c6)c7)ccc8O*)c9)c%10.[OH-],O=S(=O)(c1ccc(O*)cc1)c4ccc(Oc3ccc(c2ccc(*)cc2)cc3)cc4,*CC*,28.0,72.0,0.0,80.0,100.0,1,Swelling(%),6.2
866,C[n+]%10ccn(Cc9cc(Cn1cc[n+](C)c1)cc(c8cc(S(=O)(=O)c7ccc(Oc3ccc(c2ccc(*)cc2)cc3)c(c6cc(Cn4cc[n+](C)c4)cc(Cn5cc[n+](C)c5)c6)c7)ccc8O*)c9)c%10.[OH-],O=S(=O)(c1ccc(O*)cc1)c4ccc(Oc3ccc(c2ccc(*)cc2)cc3)cc4,*CC*,34.0,66.0,0.0,30.0,100.0,1,Swelling(%),5.6
867,C[n+]%10ccn(Cc9cc(Cn1cc[n+](C)c1)cc(c8cc(S(=O)(=O)c7ccc(Oc3ccc(c2ccc(*)cc2)cc3)c(c6cc(Cn4cc[n+](C)c4)cc(Cn5cc[n+](C)c5)c6)c7)ccc8O*)c9)c%10.[OH-],O=S(=O)(c1ccc(O*)cc1)c4ccc(Oc3ccc(c2ccc(*)cc2)cc3)cc4,*CC*,34.0,66.0,0.0,80.0,100.0,1,Swelling(%),7.9
868,C[n+]%10ccn(Cc9cc(Cn1cc[n+](C)c1)cc(c8cc(S(=O)(=O)c7ccc(Oc3ccc(c2ccc(*)cc2)cc3)c(c6cc(Cn4cc[n+](C)c4)cc(Cn5cc[n+](C)c5)c6)c7)ccc8O*)c9)c%10.[OH-],O=S(=O)(c1ccc(O*)cc1)c4ccc(Oc3ccc(c2ccc(*)cc2)cc3)cc4,*CC*,25.0,75.0,0.0,30.0,100.0,1,Swelling(%),12.5
869,C[n+]%10ccn(Cc9cc(Cn1cc[n+](C)c1)cc(c8cc(S(=O)(=O)c7ccc(Oc3ccc(c2ccc(*)cc2)cc3)c(c6cc(Cn4cc[n+](C)c4)cc(Cn5cc[n+](C)c5)c6)c7)ccc8O*)c9)c%10.[OH-],O=S(=O)(c1ccc(O*)cc1)c4ccc(Oc3ccc(c2ccc(*)cc2)cc3)cc4,*CC*,25.0,75.0,0.0,80.0,100.0,1,Swelling(%),17.6
870,C[N+](C)(C)Cc8cc(C[N+](C)(C)C)cc(c5cc(S(=O)(=O)c3cc(c1cc(C[N+](C)(C)C)cc(C[N+](C)(C)C)c1)c(*)c(c2cc(C[N+](C)(C)C)cc(C[N+](C)(C)C)c2)c3)cc(c4cc(C[N+](C)(C)C)cc(C[N+](C)(C)C)c4)c5Oc7ccc(c6ccc(*)cc6)cc7)c8.[OH-],O=S(=O)(c1ccc(O*)cc1)c4ccc(Oc3ccc(c2ccc(*)cc2)cc3)cc4,*CC*,12.0,88.0,0.0,20.0,100.0,1,Swelling(%),3.6
871,C[N+](C)(C)Cc8cc(C[N+](C)(C)C)cc(c5cc(S(=O)(=O)c3cc(c1cc(C[N+](C)(C)C)cc(C[N+](C)(C)C)c1)c(*)c(c2cc(C[N+](C)(C)C)cc(C[N+](C)(C)C)c2)c3)cc(c4cc(C[N+](C)(C)C)cc(C[N+](C)(C)C)c4)c5Oc7ccc(c6ccc(*)cc6)cc7)c8.[OH-],O=S(=O)(c1ccc(O*)cc1)c4ccc(Oc3ccc(c2ccc(*)cc2)cc3)cc4,*CC*,12.0,88.0,0.0,80.0,100.0,1,Swelling(%),5.6
872,C[N+](C)(C)Cc8cc(C[N+](C)(C)C)cc(c5cc(S(=O)(=O)c3cc(c1cc(C[N+](C)(C)C)cc(C[N+](C)(C)C)c1)c(*)c(c2cc(C[N+](C)(C)C)cc(C[N+](C)(C)C)c2)c3)cc(c4cc(C[N+](C)(C)C)cc(C[N+](C)(C)C)c4)c5Oc7ccc(c6ccc(*)cc6)cc7)c8.[OH-],O=S(=O)(c1ccc(O*)cc1)c4ccc(Oc3ccc(c2ccc(*)cc2)cc3)cc4,*CC*,12.0,88.0,0.0,40.0,100.0,1,Swelling(%),4.4
873,C[N+](C)(C)Cc8cc(C[N+](C)(C)C)cc(c5cc(S(=O)(=O)c3cc(c1cc(C[N+](C)(C)C)cc(C[N+](C)(C)C)c1)c(*)c(c2cc(C[N+](C)(C)C)cc(C[N+](C)(C)C)c2)c3)cc(c4cc(C[N+](C)(C)C)cc(C[N+](C)(C)C)c4)c5Oc7ccc(c6ccc(*)cc6)cc7)c8.[OH-],O=S(=O)(c1ccc(O*)cc1)c4ccc(Oc3ccc(c2ccc(*)cc2)cc3)cc4,*CC*,12.0,88.0,0.0,60.0,100.0,1,Swelling(%),5.0
874,C[N+](C)(C)Cc8cc(C[N+](C)(C)C)cc(c5cc(S(=O)(=O)c3cc(c1cc(C[N+](C)(C)C)cc(C[N+](C)(C)C)c1)c(*)c(c2cc(C[N+](C)(C)C)cc(C[N+](C)(C)C)c2)c3)cc(c4cc(C[N+](C)(C)C)cc(C[N+](C)(C)C)c4)c5Oc7ccc(c6ccc(*)cc6)cc7)c8.[OH-],O=S(=O)(c1ccc(O*)cc1)c4ccc(Oc3ccc(c2ccc(*)cc2)cc3)cc4,*CC*,16.0,84.0,0.0,20.0,100.0,1,Swelling(%),5.8
875,C[N+](C)(C)Cc8cc(C[N+](C)(C)C)cc(c5cc(S(=O)(=O)c3cc(c1cc(C[N+](C)(C)C)cc(C[N+](C)(C)C)c1)c(*)c(c2cc(C[N+](C)(C)C)cc(C[N+](C)(C)C)c2)c3)cc(c4cc(C[N+](C)(C)C)cc(C[N+](C)(C)C)c4)c5Oc7ccc(c6ccc(*)cc6)cc7)c8.[OH-],O=S(=O)(c1ccc(O*)cc1)c4ccc(Oc3ccc(c2ccc(*)cc2)cc3)cc4,*CC*,16.0,84.0,0.0,80.0,100.0,1,Swelling(%),8.5
876,C[N+](C)(C)Cc8cc(C[N+](C)(C)C)cc(c5cc(S(=O)(=O)c3cc(c1cc(C[N+](C)(C)C)cc(C[N+](C)(C)C)c1)c(*)c(c2cc(C[N+](C)(C)C)cc(C[N+](C)(C)C)c2)c3)cc(c4cc(C[N+](C)(C)C)cc(C[N+](C)(C)C)c4)c5Oc7ccc(c6ccc(*)cc6)cc7)c8.[OH-],O=S(=O)(c1ccc(O*)cc1)c4ccc(Oc3ccc(c2ccc(*)cc2)cc3)cc4,*CC*,16.0,84.0,0.0,40.0,100.0,1,Swelling(%),6.5
877,C[N+](C)(C)Cc8cc(C[N+](C)(C)C)cc(c5cc(S(=O)(=O)c3cc(c1cc(C[N+](C)(C)C)cc(C[N+](C)(C)C)c1)c(*)c(c2cc(C[N+](C)(C)C)cc(C[N+](C)(C)C)c2)c3)cc(c4cc(C[N+](C)(C)C)cc(C[N+](C)(C)C)c4)c5Oc7ccc(c6ccc(*)cc6)cc7)c8.[OH-],O=S(=O)(c1ccc(O*)cc1)c4ccc(Oc3ccc(c2ccc(*)cc2)cc3)cc4,*CC*,16.0,84.0,0.0,60.0,100.0,1,Swelling(%),7.0
878,C[N+](C)(C)Cc8cc(C[N+](C)(C)C)cc(c5cc(S(=O)(=O)c3cc(c1cc(C[N+](C)(C)C)cc(C[N+](C)(C)C)c1)c(*)c(c2cc(C[N+](C)(C)C)cc(C[N+](C)(C)C)c2)c3)cc(c4cc(C[N+](C)(C)C)cc(C[N+](C)(C)C)c4)c5Oc7ccc(c6ccc(*)cc6)cc7)c8.[OH-],O=S(=O)(c1ccc(O*)cc1)c4ccc(Oc3ccc(c2ccc(*)cc2)cc3)cc4,*CC*,20.0,80.0,0.0,20.0,100.0,1,Swelling(%),6.7
879,C[N+](C)(C)Cc8cc(C[N+](C)(C)C)cc(c5cc(S(=O)(=O)c3cc(c1cc(C[N+](C)(C)C)cc(C[N+](C)(C)C)c1)c(*)c(c2cc(C[N+](C)(C)C)cc(C[N+](C)(C)C)c2)c3)cc(c4cc(C[N+](C)(C)C)cc(C[N+](C)(C)C)c4)c5Oc7ccc(c6ccc(*)cc6)cc7)c8.[OH-],O=S(=O)(c1ccc(O*)cc1)c4ccc(Oc3ccc(c2ccc(*)cc2)cc3)cc4,*CC*,20.0,80.0,0.0,80.0,100.0,1,Swelling(%),11.3
880,C[N+](C)(C)Cc8cc(C[N+](C)(C)C)cc(c5cc(S(=O)(=O)c3cc(c1cc(C[N+](C)(C)C)cc(C[N+](C)(C)C)c1)c(*)c(c2cc(C[N+](C)(C)C)cc(C[N+](C)(C)C)c2)c3)cc(c4cc(C[N+](C)(C)C)cc(C[N+](C)(C)C)c4)c5Oc7ccc(c6ccc(*)cc6)cc7)c8.[OH-],O=S(=O)(c1ccc(O*)cc1)c4ccc(Oc3ccc(c2ccc(*)cc2)cc3)cc4,*CC*,20.0,80.0,0.0,40.0,100.0,1,Swelling(%),8.6
881,C[N+](C)(C)Cc8cc(C[N+](C)(C)C)cc(c5cc(S(=O)(=O)c3cc(c1cc(C[N+](C)(C)C)cc(C[N+](C)(C)C)c1)c(*)c(c2cc(C[N+](C)(C)C)cc(C[N+](C)(C)C)c2)c3)cc(c4cc(C[N+](C)(C)C)cc(C[N+](C)(C)C)c4)c5Oc7ccc(c6ccc(*)cc6)cc7)c8.[OH-],O=S(=O)(c1ccc(O*)cc1)c4ccc(Oc3ccc(c2ccc(*)cc2)cc3)cc4,*CC*,20.0,80.0,0.0,60.0,100.0,1,Swelling(%),10.2
882,Cc1cc(*)cc(C[N+](C)(C)C)c1O*.[OH-],Cc1cc(*)cc(C)c1O*,*CC*,30.0,70.0,0.0,20.0,100.0,1,Swelling(%),5.28
883,Cc1cc(*)cc(C[N+](C)(C)C)c1O*.[OH-],Cc1cc(*)cc(C)c1O*,*CC*,30.0,70.0,0.0,25.0,100.0,1,Swelling(%),5.43
884,Cc1cc(*)cc(C[N+](C)(C)C)c1O*.[OH-],Cc1cc(*)cc(C)c1O*,*CC*,30.0,70.0,0.0,25.0,100.0,1,Swelling(%),5.59
885,Cc1cc(*)cc(C[N+](C)(C)C)c1O*.[OH-],Cc1cc(*)cc(C)c1O*,*CC*,30.0,70.0,0.0,25.0,100.0,1,Swelling(%),5.74
886,Cc1cc(*)cc(C[N+](C)(C)C)c1O*.[OH-],Cc1cc(*)cc(C)c1O*,*CC*,30.0,70.0,0.0,25.0,100.0,1,Swelling(%),5.9
887,Cc1cc(*)cc(C[N+](C)(C)C)c1O*.[OH-],Cc1cc(*)cc(C)c1O*,*CC*,30.0,70.0,0.0,25.0,100.0,1,Swelling(%),6.05
888,Cc1cc(*)cc(C[N+](C)(C)C)c1O*.[OH-],Cc1cc(*)cc(C)c1O*,*CC*,40.0,60.0,0.0,25.0,100.0,1,Swelling(%),11.8
889,Cc1cc(*)cc(C[N+](C)(C)C)c1O*.[OH-],Cc1cc(*)cc(C)c1O*,*CC*,40.0,60.0,0.0,25.0,100.0,1,Swelling(%),11.95
890,Cc1cc(*)cc(C[N+](C)(C)C)c1O*.[OH-],Cc1cc(*)cc(C)c1O*,*CC*,40.0,60.0,0.0,25.0,100.0,1,Swelling(%),12.11
891,Cc1cc(*)cc(C[N+](C)(C)C)c1O*.[OH-],Cc1cc(*)cc(C)c1O*,*CC*,40.0,60.0,0.0,25.0,100.0,1,Swelling(%),13.97
892,Cc1cc(*)cc(C[N+](C)(C)C)c1O*.[OH-],Cc1cc(*)cc(C)c1O*,*CC*,40.0,60.0,0.0,25.0,100.0,1,Swelling(%),13.97
893,Cc1cc(*)cc(C[N+](C)(C)C)c1O*.[OH-],Cc1cc(*)cc(C)c1O*,*CC*,40.0,60.0,0.0,25.0,100.0,1,Swelling(%),15.83
894,Cc1cc(*)cc(C[N+](C)(C)C)c1O*.[OH-],Cc1cc(*)cc(C)c1O*,*CC*,60.0,40.0,0.0,25.0,100.0,1,Swelling(%),67.53
895,Cc1cc(*)cc(C[N+](C)(C)C)c1O*.[OH-],Cc1cc(*)cc(C)c1O*,*CC*,60.0,40.0,0.0,25.0,100.0,1,Swelling(%),79.79
896,Cc1cc(*)cc(C[N+](C)(C)C)c1O*.[OH-],Cc1cc(*)cc(C)c1O*,*CC*,60.0,40.0,0.0,25.0,100.0,1,Swelling(%),95.16
897,C[N+]4(C)CCC(*)(c3ccc(c2ccc(c1ccc(*)cc1)cc2)cc3)CC4,*CC*,*CC*,100.0,0.0,0.0,80.0,100.0,1,Swelling(%),9.5
898,O=C(c1c(*)cccc1Oc2ccc(C(C(F)(F)F)(C(F)(F)F)c3ccc(O*)cc3)cc2)c4ccc(CCCOc5ccc(C(c6ccc(C[N+](C)(C)C)cc6)(c7ccc(C[N+](C)(C)C)cc7)c8ccc(C[N+](C)(C)C)cc8)cc5C[N+](C)(C)C)cc4.[Cl-],O=C(c3ccc(Oc2ccc(C(c1ccc(O*)cc1)(C(F)(F)F)C(F)(F)F)cc2)cc3)c4ccc(*)cc4,*CC*,20.0,80.0,0.0,20.0,100.0,1,Swelling(%),4.9
899,O=C(c1c(*)cccc1Oc2ccc(C(C(F)(F)F)(C(F)(F)F)c3ccc(O*)cc3)cc2)c4ccc(CCCOc5ccc(C(c6ccc(C[N+](C)(C)C)cc6)(c7ccc(C[N+](C)(C)C)cc7)c8ccc(C[N+](C)(C)C)cc8)cc5C[N+](C)(C)C)cc4.[Cl-],O=C(c3ccc(Oc2ccc(C(c1ccc(O*)cc1)(C(F)(F)F)C(F)(F)F)cc2)cc3)c4ccc(*)cc4,*CC*,20.0,80.0,0.0,40.0,100.0,1,Swelling(%),5.3
900,O=C(c1c(*)cccc1Oc2ccc(C(C(F)(F)F)(C(F)(F)F)c3ccc(O*)cc3)cc2)c4ccc(CCCOc5ccc(C(c6ccc(C[N+](C)(C)C)cc6)(c7ccc(C[N+](C)(C)C)cc7)c8ccc(C[N+](C)(C)C)cc8)cc5C[N+](C)(C)C)cc4.[Cl-],O=C(c3ccc(Oc2ccc(C(c1ccc(O*)cc1)(C(F)(F)F)C(F)(F)F)cc2)cc3)c4ccc(*)cc4,*CC*,20.0,80.0,0.0,60.0,100.0,1,Swelling(%),6.4
901,O=C(c1c(*)cccc1Oc2ccc(C(C(F)(F)F)(C(F)(F)F)c3ccc(O*)cc3)cc2)c4ccc(CCCOc5ccc(C(c6ccc(C[N+](C)(C)C)cc6)(c7ccc(C[N+](C)(C)C)cc7)c8ccc(C[N+](C)(C)C)cc8)cc5C[N+](C)(C)C)cc4.[Cl-],O=C(c3ccc(Oc2ccc(C(c1ccc(O*)cc1)(C(F)(F)F)C(F)(F)F)cc2)cc3)c4ccc(*)cc4,*CC*,20.0,80.0,0.0,80.0,100.0,1,Swelling(%),7.4
902,O=C(c1c(*)cccc1Oc2ccc(C(C(F)(F)F)(C(F)(F)F)c3ccc(O*)cc3)cc2)c4ccc(CCCOc5ccc(C(c6ccc(C[N+](C)(C)C)cc6)(c7ccc(C[N+](C)(C)C)cc7)c8ccc(C[N+](C)(C)C)cc8)cc5C[N+](C)(C)C)cc4.[Cl-],O=C(c3ccc(Oc2ccc(C(c1ccc(O*)cc1)(C(F)(F)F)C(F)(F)F)cc2)cc3)c4ccc(*)cc4,*CC*,25.0,75.0,0.0,20.0,100.0,1,Swelling(%),9.9
903,O=C(c1c(*)cccc1Oc2ccc(C(C(F)(F)F)(C(F)(F)F)c3ccc(O*)cc3)cc2)c4ccc(CCCOc5ccc(C(c6ccc(C[N+](C)(C)C)cc6)(c7ccc(C[N+](C)(C)C)cc7)c8ccc(C[N+](C)(C)C)cc8)cc5C[N+](C)(C)C)cc4.[Cl-],O=C(c3ccc(Oc2ccc(C(c1ccc(O*)cc1)(C(F)(F)F)C(F)(F)F)cc2)cc3)c4ccc(*)cc4,*CC*,25.0,75.0,0.0,40.0,100.0,1,Swelling(%),11.7
904,O=C(c1c(*)cccc1Oc2ccc(C(C(F)(F)F)(C(F)(F)F)c3ccc(O*)cc3)cc2)c4ccc(CCCOc5ccc(C(c6ccc(C[N+](C)(C)C)cc6)(c7ccc(C[N+](C)(C)C)cc7)c8ccc(C[N+](C)(C)C)cc8)cc5C[N+](C)(C)C)cc4.[Cl-],O=C(c3ccc(Oc2ccc(C(c1ccc(O*)cc1)(C(F)(F)F)C(F)(F)F)cc2)cc3)c4ccc(*)cc4,*CC*,25.0,75.0,0.0,60.0,100.0,1,Swelling(%),13.2
905,O=C(c1c(*)cccc1Oc2ccc(C(C(F)(F)F)(C(F)(F)F)c3ccc(O*)cc3)cc2)c4ccc(CCCOc5ccc(C(c6ccc(C[N+](C)(C)C)cc6)(c7ccc(C[N+](C)(C)C)cc7)c8ccc(C[N+](C)(C)C)cc8)cc5C[N+](C)(C)C)cc4.[Cl-],O=C(c3ccc(Oc2ccc(C(c1ccc(O*)cc1)(C(F)(F)F)C(F)(F)F)cc2)cc3)c4ccc(*)cc4,*CC*,25.0,75.0,0.0,80.0,100.0,1,Swelling(%),13.7
906,O=C(c1c(*)cccc1Oc2ccc(C(C(F)(F)F)(C(F)(F)F)c3ccc(O*)cc3)cc2)c4ccc(CCCOc5ccc(C(c6ccc(C[N+](C)(C)C)cc6)(c7ccc(C[N+](C)(C)C)cc7)c8ccc(C[N+](C)(C)C)cc8)cc5C[N+](C)(C)C)cc4.[Cl-],O=C(c3ccc(Oc2ccc(C(c1ccc(O*)cc1)(C(F)(F)F)C(F)(F)F)cc2)cc3)c4ccc(*)cc4,*CC*,30.0,70.0,0.0,20.0,100.0,1,Swelling(%),27.5
907,O=C(c1c(*)cccc1Oc2ccc(C(C(F)(F)F)(C(F)(F)F)c3ccc(O*)cc3)cc2)c4ccc(CCCOc5ccc(C(c6ccc(C[N+](C)(C)C)cc6)(c7ccc(C[N+](C)(C)C)cc7)c8ccc(C[N+](C)(C)C)cc8)cc5C[N+](C)(C)C)cc4.[Cl-],O=C(c3ccc(Oc2ccc(C(c1ccc(O*)cc1)(C(F)(F)F)C(F)(F)F)cc2)cc3)c4ccc(*)cc4,*CC*,30.0,70.0,0.0,40.0,100.0,1,Swelling(%),30.7
908,O=C(c1c(*)cccc1Oc2ccc(C(C(F)(F)F)(C(F)(F)F)c3ccc(O*)cc3)cc2)c4ccc(CCCOc5ccc(C(c6ccc(C[N+](C)(C)C)cc6)(c7ccc(C[N+](C)(C)C)cc7)c8ccc(C[N+](C)(C)C)cc8)cc5C[N+](C)(C)C)cc4.[Cl-],O=C(c3ccc(Oc2ccc(C(c1ccc(O*)cc1)(C(F)(F)F)C(F)(F)F)cc2)cc3)c4ccc(*)cc4,*CC*,30.0,70.0,0.0,60.0,100.0,1,Swelling(%),31.8
909,O=C(c1c(*)cccc1Oc2ccc(C(C(F)(F)F)(C(F)(F)F)c3ccc(O*)cc3)cc2)c4ccc(CCCOc5ccc(C(c6ccc(C[N+](C)(C)C)cc6)(c7ccc(C[N+](C)(C)C)cc7)c8ccc(C[N+](C)(C)C)cc8)cc5C[N+](C)(C)C)cc4.[Cl-],O=C(c3ccc(Oc2ccc(C(c1ccc(O*)cc1)(C(F)(F)F)C(F)(F)F)cc2)cc3)c4ccc(*)cc4,*CC*,30.0,70.0,0.0,80.0,100.0,1,Swelling(%),31.7
910,CCc3cc(C(C)(C)c2cc(CC)c(Oc1cccc(*)c1C#N)c(CC)c2)cc(C[N+](C)(C)CCN(C)C)c3O*,N#Cc3c(Oc2ccc(C(c1ccc(O*)cc1)(C(F)(F)F)C(F)(F)F)cc2)cccc3*,*CC*,40.0,60.0,0.0,30.0,100.0,1,Swelling(%),9.18
911,CCc3cc(C(C)(C)c2cc(CC)c(Oc1cccc(*)c1C#N)c(CC)c2)cc(C[N+](C)(C)CCN(C)C)c3O*,N#Cc3c(Oc2ccc(C(c1ccc(O*)cc1)(C(F)(F)F)C(F)(F)F)cc2)cccc3*,*CC*,40.0,60.0,0.0,60.0,100.0,1,Swelling(%),15.85
912,CCc3cc(C(C)(C)c2cc(CC)c(Oc1cccc(*)c1C#N)c(CC)c2)cc(C[N+](C)(C)CCN(C)C)c3O*,N#Cc3c(Oc2ccc(C(c1ccc(O*)cc1)(C(F)(F)F)C(F)(F)F)cc2)cccc3*,*CC*,50.0,50.0,0.0,30.0,100.0,1,Swelling(%),11.62
913,CCc3cc(C(C)(C)c2cc(CC)c(Oc1cccc(*)c1C#N)c(CC)c2)cc(C[N+](C)(C)CCN(C)C)c3O*,N#Cc3c(Oc2ccc(C(c1ccc(O*)cc1)(C(F)(F)F)C(F)(F)F)cc2)cccc3*,*CC*,50.0,50.0,0.0,60.0,100.0,1,Swelling(%),17.24
914,CCc3cc(C(C)(C)c2cc(CC)c(Oc1cccc(*)c1C#N)c(CC)c2)cc(C[N+](C)(C)CCN(C)C)c3O*,N#Cc3c(Oc2ccc(C(c1ccc(O*)cc1)(C(F)(F)F)C(F)(F)F)cc2)cccc3*,*CC*,60.0,40.0,0.0,30.0,100.0,1,Swelling(%),14.19
915,CCc3cc(C(C)(C)c2cc(CC)c(Oc1cccc(*)c1C#N)c(CC)c2)cc(C[N+](C)(C)CCN(C)C)c3O*,N#Cc3c(Oc2ccc(C(c1ccc(O*)cc1)(C(F)(F)F)C(F)(F)F)cc2)cccc3*,*CC*,60.0,40.0,0.0,60.0,100.0,1,Swelling(%),25.4
916,CCc3cc(C(C)(C)c2cc(CC)c(Oc1cccc(*)c1C#N)c(CC)c2)cc(C[N+](C)(C)CCN(C)C)c3O*,N#Cc3c(Oc2ccc(C(c1ccc(O*)cc1)(C(F)(F)F)C(F)(F)F)cc2)cccc3*,*CC*,80.0,20.0,0.0,30.0,100.0,1,Swelling(%),18.21
917,CCc3cc(C(C)(C)c2cc(CC)c(Oc1cccc(*)c1C#N)c(CC)c2)cc(C[N+](C)(C)CCN(C)C)c3O*,N#Cc3c(Oc2ccc(C(c1ccc(O*)cc1)(C(F)(F)F)C(F)(F)F)cc2)cccc3*,*CC*,80.0,20.0,0.0,60.0,100.0,1,Swelling(%),32.59
918,CCc3cc(C(C)(C)c2cc(CC)c(Oc1cccc(*)c1C#N)c(CC)c2)cc(C[N+](C)(C)CCN(C)C)c3O*,N#Cc3c(Oc2ccc(C(c1ccc(O*)cc1)(C(F)(F)F)C(F)(F)F)cc2)cccc3*,*CC*,100.0,0.0,0.0,30.0,100.0,1,Swelling(%),24.77
919,CCc3cc(C(C)(C)c2cc(CC)c(Oc1cccc(*)c1C#N)c(CC)c2)cc(C[N+](C)(C)CCN(C)C)c3O*,N#Cc3c(Oc2ccc(C(c1ccc(O*)cc1)(C(F)(F)F)C(F)(F)F)cc2)cccc3*,*CC*,100.0,0.0,0.0,60.0,100.0,1,Swelling(%),41.63
920,CC1=[N+](C=CN1CCCCCCC2(c3c(c4c2cc(c5ccc(Oc6ccc(S(=O)(c7ccc(*)cc7)=O)cc6)cc5)cc4)ccc(c8ccc(O*)cc8)c3)CCCCCCN9C=C[N+](C)=C9C)C.[Br-],*CC*,*CC*,100.0,0.0,0.0,30.0,100.0,1,Swelling(%),5.56
921,CC1=[N+](C=CN1CCCCCCC2(c3c(c4c2cc(c5ccc(Oc6ccc(S(=O)(c7ccc(*)cc7)=O)cc6)cc5)cc4)ccc(c8ccc(O*)cc8)c3)CCCCCCN9C=C[N+](C)=C9C)C.[Br-],*CC*,*CC*,100.0,0.0,0.0,60.0,100.0,1,Swelling(%),10.81
922,Cc1c(O*)ccc(C2(OC(c3c2cccc3)=O)c4cc(CN5C=C[N+](C)=C5)c(Oc6ccc(S(=O)(c7ccc(*)cc7)=O)cc6)c(CN8C=C[N+](C)=C8)c4)c1.[OH-],CC(C)(c1ccc(O*)cc1)c3ccc(Oc2cccc(*)c2C#N)cc3,*CC*,29.0,71.0,0.0,30.0,100.0,1,Swelling(%),18.34
923,Cc1c(O*)ccc(C2(OC(c3c2cccc3)=O)c4cc(CN5C=C[N+](C)=C5)c(Oc6ccc(S(=O)(c7ccc(*)cc7)=O)cc6)c(CN8C=C[N+](C)=C8)c4)c1.[OH-],CC(C)(c1ccc(O*)cc1)c3ccc(Oc2cccc(*)c2C#N)cc3,*CC*,29.0,71.0,0.0,60.0,100.0,1,Swelling(%),23.19
924,Cc1c(O*)ccc(C2(OC(c3c2cccc3)=O)c4cc(CN5C=C[N+](C)=C5)c(Oc6ccc(S(=O)(c7ccc(*)cc7)=O)cc6)c(CN8C=C[N+](C)=C8)c4)c1.[OH-],CC(C)(c1ccc(O*)cc1)c3ccc(Oc2cccc(*)c2C#N)cc3,*CC*,46.0,54.0,0.0,30.0,100.0,1,Swelling(%),25.47
925,Cc1c(O*)ccc(C2(OC(c3c2cccc3)=O)c4cc(CN5C=C[N+](C)=C5)c(Oc6ccc(S(=O)(c7ccc(*)cc7)=O)cc6)c(CN8C=C[N+](C)=C8)c4)c1.[OH-],CC(C)(c1ccc(O*)cc1)c3ccc(Oc2cccc(*)c2C#N)cc3,*CC*,46.0,54.0,0.0,60.0,100.0,1,Swelling(%),33.38
926,Cc1c(O*)ccc(C2(OC(c3c2cccc3)=O)c4cc(CN5C=C[N+](C)=C5)c(Oc6ccc(S(=O)(c7ccc(*)cc7)=O)cc6)c(CN8C=C[N+](C)=C8)c4)c1.[OH-],CC(C)(c1ccc(O*)cc1)c3ccc(Oc2cccc(*)c2C#N)cc3,*CC*,58.0,42.0,0.0,30.0,100.0,1,Swelling(%),28.61
927,Cc1c(O*)ccc(C2(OC(c3c2cccc3)=O)c4cc(CN5C=C[N+](C)=C5)c(Oc6ccc(S(=O)(c7ccc(*)cc7)=O)cc6)c(CN8C=C[N+](C)=C8)c4)c1.[OH-],CC(C)(c1ccc(O*)cc1)c3ccc(Oc2cccc(*)c2C#N)cc3,*CC*,58.0,42.0,0.0,60.0,100.0,1,Swelling(%),39.4
928,Cc1c(O*)c(C[N+](C)(CCCCCCCN(C)C)C)cc(C2(c3c(c4c2cccc4)cccc3)c5cc(C[N+](C)(C)CCCCCCCN(C)C)c(Oc6ccc(S(=O)(c7ccc(*)cc7)=O)cc6)c(CBr)c5)c1.[OH-], O=S(=O)(c6ccc(Oc5ccc(C4(c1ccc(O*)cc1)c2ccccc2c3ccccc34)cc5)cc6)c7ccc(*)cc7,*CC*,80.0,20.0,0.0,30.0,100.0,1,Swelling(%),58.17
929,Cc1c(O*)c(C[N+](C)(CCCCCCCN(C)C)C)cc(C2(c3c(c4c2cccc4)cccc3)c5cc(C[N+](C)(C)CCCCCCCN(C)C)c(Oc6ccc(S(=O)(c7ccc(*)cc7)=O)cc6)c(CBr)c5)c1.[OH-], O=S(=O)(c6ccc(Oc5ccc(C4(c1ccc(O*)cc1)c2ccccc2c3ccccc34)cc5)cc6)c7ccc(*)cc7,*CC*,80.0,20.0,0.0,60.0,100.0,1,Swelling(%),76.24
930,Cc5c([N+](C)(C)C)c(Br)cc(C(c1ccc(O*)c(Br)c1[N+](C)(C)C)c4cc(Br)c(Oc3ccc(C(=O)c2ccc(*)cc2)cc3)cc4[N+](C)(C)C)c5[N+](C)(C)C.[Br-], O=C(c3ccc(Oc2ccc(Cc1ccc(O*)cc1)cc2)cc3)c4ccc(*)cc4,*CC*,10.0,90.0,0.0,25.0,100.0,1,Swelling(%),3.0
931,Cc5c([N+](C)(C)C)c(Br)cc(C(c1ccc(O*)c(Br)c1[N+](C)(C)C)c4cc(Br)c(Oc3ccc(C(=O)c2ccc(*)cc2)cc3)cc4[N+](C)(C)C)c5[N+](C)(C)C.[Br-], O=C(c3ccc(Oc2ccc(Cc1ccc(O*)cc1)cc2)cc3)c4ccc(*)cc4,*CC*,20.0,80.0,0.0,25.0,100.0,1,Swelling(%),8.0
932,Cc5c([N+](C)(C)C)c(Br)cc(C(c1ccc(O*)c(Br)c1[N+](C)(C)C)c4cc(Br)c(Oc3ccc(C(=O)c2ccc(*)cc2)cc3)cc4[N+](C)(C)C)c5[N+](C)(C)C.[Br-], O=C(c3ccc(Oc2ccc(Cc1ccc(O*)cc1)cc2)cc3)c4ccc(*)cc4,*CC*,30.0,70.0,0.0,25.0,100.0,1,Swelling(%),13.0
933,Cc5c([N+](C)(C)C)c(Br)cc(C(c1ccc(O*)c(Br)c1[N+](C)(C)C)c4cc(Br)c(Oc3ccc(C(=O)c2ccc(*)cc2)cc3)cc4[N+](C)(C)C)c5[N+](C)(C)C.[Br-], O=C(c3ccc(Oc2ccc(Cc1ccc(O*)cc1)cc2)cc3)c4ccc(*)cc4,*CC*,40.0,60.0,0.0,25.0,100.0,1,Swelling(%),20.0
934,Cc5c([N+](C)(C)C)c(Br)cc(C(c1ccc(O*)c(Br)c1[N+](C)(C)C)c4cc(Br)c(Oc3ccc(C(=O)c2ccc(*)cc2)cc3)cc4[N+](C)(C)C)c5[N+](C)(C)C.[Br-], O=C(c3ccc(Oc2ccc(Cc1ccc(O*)cc1)cc2)cc3)c4ccc(*)cc4,*CC*,50.0,50.0,0.0,25.0,100.0,1,Swelling(%),33.0
935,Cc5c([N+](C)(C)C)c(Br)cc(C(c1ccc(O*)c(Br)c1[N+](C)(C)C)c4cc(Br)c(Oc3ccc(C(=O)c2ccc(*)cc2)cc3)cc4[N+](C)(C)C)c5[N+](C)(C)C.[Br-], O=C(c3ccc(Oc2ccc(Cc1ccc(O*)cc1)cc2)cc3)c4ccc(*)cc4,*CC*,50.0,50.0,0.0,30.0,100.0,1,Swelling(%),26.5
936,Cc5c([N+](C)(C)C)c(Br)cc(C(c1ccc(O*)c(Br)c1[N+](C)(C)C)c4cc(Br)c(Oc3ccc(C(=O)c2ccc(*)cc2)cc3)cc4[N+](C)(C)C)c5[N+](C)(C)C.[Br-], O=C(c3ccc(Oc2ccc(Cc1ccc(O*)cc1)cc2)cc3)c4ccc(*)cc4,*CC*,50.0,50.0,0.0,60.0,100.0,1,Swelling(%),46.0
937,C[N+](C)(C)CC(O)C[N+](C)(C)Cc1cc(O*)ccc1Oc3ccc(C(=O)c2ccc(*)cc2)cc3.[OH-],Cc3cc(Oc2ccc(C(=O)c1ccc(*)cc1)cc2)ccc3O*,*CC*,53.0,47.0,0.0,25.0,100.0,1,Swelling(%),22.991
938,C[N+](C)(C)CC(O)C[N+](C)(C)Cc1cc(O*)ccc1Oc3ccc(C(=O)c2ccc(*)cc2)cc3.[OH-],Cc3cc(Oc2ccc(C(=O)c1ccc(*)cc1)cc2)ccc3O*,*CC*,53.0,47.0,0.0,30.0,100.0,1,Swelling(%),23.04
939,C[N+](C)(C)CC(O)C[N+](C)(C)Cc1cc(O*)ccc1Oc3ccc(C(=O)c2ccc(*)cc2)cc3.[OH-],Cc3cc(Oc2ccc(C(=O)c1ccc(*)cc1)cc2)ccc3O*,*CC*,53.0,47.0,0.0,40.0,100.0,1,Swelling(%),23.433
940,C[N+](C)(C)CC(O)C[N+](C)(C)Cc1cc(O*)ccc1Oc3ccc(C(=O)c2ccc(*)cc2)cc3.[OH-],Cc3cc(Oc2ccc(C(=O)c1ccc(*)cc1)cc2)ccc3O*,*CC*,53.0,47.0,0.0,50.0,100.0,1,Swelling(%),23.236
941,C[N+](C)(C)CC(O)C[N+](C)(C)Cc1cc(O*)ccc1Oc3ccc(C(=O)c2ccc(*)cc2)cc3.[OH-],Cc3cc(Oc2ccc(C(=O)c1ccc(*)cc1)cc2)ccc3O*,*CC*,53.0,47.0,0.0,60.0,100.0,1,Swelling(%),27.746
942,C[N+](C)(C)CC(O)C[N+](C)(C)Cc1cc(O*)ccc1Oc3ccc(C(=O)c2ccc(*)cc2)cc3.[OH-],Cc3cc(Oc2ccc(C(=O)c1ccc(*)cc1)cc2)ccc3O*,*CC*,53.0,47.0,0.0,70.0,100.0,1,Swelling(%),29.904
943,C[N+](C)(C)CC(O)C[N+](C)(C)Cc1cc(O*)ccc1Oc3ccc(C(=O)c2ccc(*)cc2)cc3.[OH-],Cc3cc(Oc2ccc(C(=O)c1ccc(*)cc1)cc2)ccc3O*,*CC*,53.0,47.0,0.0,75.0,100.0,1,Swelling(%),32.619
944,C[N+](C)(C)CC(O)C[N+](C)(C)Cc1cc(O*)ccc1Oc3ccc(C(=O)c2ccc(*)cc2)cc3.[OH-],Cc3cc(Oc2ccc(C(=O)c1ccc(*)cc1)cc2)ccc3O*,*CC*,63.0,37.0,0.0,25.0,100.0,1,Swelling(%),30.133
945,C[N+](C)(C)CC(O)C[N+](C)(C)Cc1cc(O*)ccc1Oc3ccc(C(=O)c2ccc(*)cc2)cc3.[OH-],Cc3cc(Oc2ccc(C(=O)c1ccc(*)cc1)cc2)ccc3O*,*CC*,63.0,37.0,0.0,30.0,100.0,1,Swelling(%),30.133
946,C[N+](C)(C)CC(O)C[N+](C)(C)Cc1cc(O*)ccc1Oc3ccc(C(=O)c2ccc(*)cc2)cc3.[OH-],Cc3cc(Oc2ccc(C(=O)c1ccc(*)cc1)cc2)ccc3O*,*CC*,63.0,37.0,0.0,40.0,100.0,1,Swelling(%),30.133
947,C[N+](C)(C)CC(O)C[N+](C)(C)Cc1cc(O*)ccc1Oc3ccc(C(=O)c2ccc(*)cc2)cc3.[OH-],Cc3cc(Oc2ccc(C(=O)c1ccc(*)cc1)cc2)ccc3O*,*CC*,63.0,37.0,0.0,50.0,100.0,1,Swelling(%),30.133
948,C[N+](C)(C)CC(O)C[N+](C)(C)Cc1cc(O*)ccc1Oc3ccc(C(=O)c2ccc(*)cc2)cc3.[OH-],Cc3cc(Oc2ccc(C(=O)c1ccc(*)cc1)cc2)ccc3O*,*CC*,63.0,37.0,0.0,60.0,100.0,1,Swelling(%),32.8
949,C[N+](C)(C)CC(O)C[N+](C)(C)Cc1cc(O*)ccc1Oc3ccc(C(=O)c2ccc(*)cc2)cc3.[OH-],Cc3cc(Oc2ccc(C(=O)c1ccc(*)cc1)cc2)ccc3O*,*CC*,63.0,37.0,0.0,70.0,100.0,1,Swelling(%),36.0
950,C[N+](C)(C)CC(O)C[N+](C)(C)Cc1cc(O*)ccc1Oc3ccc(C(=O)c2ccc(*)cc2)cc3.[OH-],Cc3cc(Oc2ccc(C(=O)c1ccc(*)cc1)cc2)ccc3O*,*CC*,63.0,37.0,0.0,75.0,100.0,1,Swelling(%),54.933
951,C[N+](C)(C)CC(O)C[N+](C)(C)Cc1cc(O*)ccc1Oc3ccc(C(=O)c2ccc(*)cc2)cc3.[OH-],Cc3cc(Oc2ccc(C(=O)c1ccc(*)cc1)cc2)ccc3O*,*CC*,85.0,15.0,0.0,25.0,100.0,1,Swelling(%),85.0
952,C[N+](C)(C)CC(O)C[N+](C)(C)Cc1cc(O*)ccc1Oc3ccc(C(=O)c2ccc(*)cc2)cc3.[OH-],Cc3cc(Oc2ccc(C(=O)c1ccc(*)cc1)cc2)ccc3O*,*CC*,85.0,15.0,0.0,30.0,100.0,1,Swelling(%),90.185
953,C[N+](C)(C)CC(O)C[N+](C)(C)Cc1cc(O*)ccc1Oc3ccc(C(=O)c2ccc(*)cc2)cc3.[OH-],Cc3cc(Oc2ccc(C(=O)c1ccc(*)cc1)cc2)ccc3O*,*CC*,85.0,15.0,0.0,40.0,100.0,1,Swelling(%),94.259
954,C[N+](C)(C)CC(O)C[N+](C)(C)Cc1cc(O*)ccc1Oc3ccc(C(=O)c2ccc(*)cc2)cc3.[OH-],Cc3cc(Oc2ccc(C(=O)c1ccc(*)cc1)cc2)ccc3O*,*CC*,85.0,15.0,0.0,50.0,100.0,1,Swelling(%),100.37
955,*Oc1cc(C[NH+](C)C)c(Oc2ccc(C(c3ccc(*)cc3)=O)cc2)cc1.[OH-],Cc3cc(Oc2ccc(C(=O)c1ccc(*)cc1)cc2)ccc3O*,*CC*,67.0,33.0,0.0,25.0,100.0,1,Swelling(%),33.867
956,*Oc1cc(C[NH+](C)C)c(Oc2ccc(C(c3ccc(*)cc3)=O)cc2)cc1.[OH-],Cc3cc(Oc2ccc(C(=O)c1ccc(*)cc1)cc2)ccc3O*,*CC*,67.0,33.0,0.0,30.0,100.0,1,Swelling(%),34.133
957,*Oc1cc(C[NH+](C)C)c(Oc2ccc(C(c3ccc(*)cc3)=O)cc2)cc1.[OH-],Cc3cc(Oc2ccc(C(=O)c1ccc(*)cc1)cc2)ccc3O*,*CC*,67.0,33.0,0.0,40.0,100.0,1,Swelling(%),36.267
958,*Oc1cc(C[NH+](C)C)c(Oc2ccc(C(c3ccc(*)cc3)=O)cc2)cc1.[OH-],Cc3cc(Oc2ccc(C(=O)c1ccc(*)cc1)cc2)ccc3O*,*CC*,67.0,33.0,0.0,50.0,100.0,1,Swelling(%),39.2
959,*Oc1cc(C[NH+](C)C)c(Oc2ccc(C(c3ccc(*)cc3)=O)cc2)cc1.[OH-],Cc3cc(Oc2ccc(C(=O)c1ccc(*)cc1)cc2)ccc3O*,*CC*,67.0,33.0,0.0,60.0,100.0,1,Swelling(%),42.4
960,*Oc1cc(C[NH+](C)C)c(Oc2ccc(C(c3ccc(*)cc3)=O)cc2)cc1.[OH-],Cc3cc(Oc2ccc(C(=O)c1ccc(*)cc1)cc2)ccc3O*,*CC*,67.0,33.0,0.0,70.0,100.0,1,Swelling(%),52.267
961,*Oc1cc(C[NH+](C)C)c(Oc2ccc(C(c3ccc(*)cc3)=O)cc2)cc1.[OH-],Cc3cc(Oc2ccc(C(=O)c1ccc(*)cc1)cc2)ccc3O*,*CC*,67.0,33.0,0.0,75.0,100.0,1,Swelling(%),68.533
962,C[N+](C)(C)Cc6ccc(c3cc(S(=O)(=O)c2ccc(*)c(c1ccc(C[N+](C)(C)C)cc1)c2)ccc3Oc5ccc(c4ccc(O*)cc4)cc5)cc6.[OH-],Cc6ccc(c5cc(S(=O)(=O)c4ccc(Oc2ccc(c1ccc(O*)cc1)cc2)c(c3ccc(C[N+](C)(C)C)cc3)c4)ccc5*)cc6.[OH-],*CC*,62.0,38.0,0.0,25.0,100.0,1,Swelling(%),21.37223
963,C[N+](C)(C)Cc6ccc(c3cc(S(=O)(=O)c2ccc(*)c(c1ccc(C[N+](C)(C)C)cc1)c2)ccc3Oc5ccc(c4ccc(O*)cc4)cc5)cc6.[OH-],Cc6ccc(c5cc(S(=O)(=O)c4ccc(Oc2ccc(c1ccc(O*)cc1)cc2)c(c3ccc(C[N+](C)(C)C)cc3)c4)ccc5*)cc6.[OH-],*CC*,46.0,54.0,0.0,25.0,100.0,1,Swelling(%),15.98346
964,C[N+](C)(C)Cc6ccc(c3cc(S(=O)(=O)c2ccc(*)c(c1ccc(C[N+](C)(C)C)cc1)c2)ccc3Oc5ccc(c4ccc(O*)cc4)cc5)cc6.[OH-],Cc6ccc(c5cc(S(=O)(=O)c4ccc(Oc2ccc(c1ccc(O*)cc1)cc2)c(c3ccc(C[N+](C)(C)C)cc3)c4)ccc5*)cc6.[OH-],*CC*,33.0,67.0,0.0,25.0,100.0,1,Swelling(%),7.803249
965,Cc1c(O*)c(C[N+](C)(C)C)cc(c2cc(C[N+](C)(C)C)c(Oc3ccc(S(=O)(c4ccc(*)cc4)=O)cc3)c(C)c2)c1.[OH-],Cc2cc(c1cc(C)c(O*)c(C[N+](C)(C)(C))c1)cc(C)c2Oc4ccc(S(=O)(=O)c3ccc(*)cc3)cc4.[OH-],*CC*,36.0,64.0,0.0,25.0,100.0,1,Swelling(%),24.84634
966,C[N+](C)(C)Cc6ccc(c3cc(S(=O)(=O)c2ccc(*)c(c1ccc(C[N+](C)(C)C)cc1)c2)ccc3Oc5ccc(c4ccc(O*)cc4)cc5)cc6.[OH-],Cc6ccc(c5cc(S(=O)(=O)c4ccc(Oc2ccc(c1ccc(O*)cc1)cc2)c(c3ccc(C[N+](C)(C)C)cc3)c4)ccc5*)cc6.[OH-],*CC*,62.0,38.0,0.0,40.0,100.0,1,Swelling(%),22.03298
967,C[N+](C)(C)Cc6ccc(c3cc(S(=O)(=O)c2ccc(*)c(c1ccc(C[N+](C)(C)C)cc1)c2)ccc3Oc5ccc(c4ccc(O*)cc4)cc5)cc6.[OH-],Cc6ccc(c5cc(S(=O)(=O)c4ccc(Oc2ccc(c1ccc(O*)cc1)cc2)c(c3ccc(C[N+](C)(C)C)cc3)c4)ccc5*)cc6.[OH-],*CC*,46.0,54.0,0.0,40.0,100.0,1,Swelling(%),17.10327
968,C[N+](C)(C)Cc6ccc(c3cc(S(=O)(=O)c2ccc(*)c(c1ccc(C[N+](C)(C)C)cc1)c2)ccc3Oc5ccc(c4ccc(O*)cc4)cc5)cc6.[OH-],Cc6ccc(c5cc(S(=O)(=O)c4ccc(Oc2ccc(c1ccc(O*)cc1)cc2)c(c3ccc(C[N+](C)(C)C)cc3)c4)ccc5*)cc6.[OH-],*CC*,33.0,67.0,0.0,40.0,100.0,1,Swelling(%),12.23786
969,Cc1c(O*)c(C[N+](C)(C)C)cc(c2cc(C[N+](C)(C)C)c(Oc3ccc(S(=O)(c4ccc(*)cc4)=O)cc3)c(C)c2)c1.[OH-],Cc2cc(c1cc(C)c(O*)c(C[N+](C)(C)(C))c1)cc(C)c2Oc4ccc(S(=O)(=O)c3ccc(*)cc3)cc4.[OH-],*CC*,36.0,64.0,0.0,40.0,100.0,1,Swelling(%),26.32231
970,C[N+](C)(C)Cc6ccc(c3cc(S(=O)(=O)c2ccc(*)c(c1ccc(C[N+](C)(C)C)cc1)c2)ccc3Oc5ccc(c4ccc(O*)cc4)cc5)cc6.[OH-],Cc6ccc(c5cc(S(=O)(=O)c4ccc(Oc2ccc(c1ccc(O*)cc1)cc2)c(c3ccc(C[N+](C)(C)C)cc3)c4)ccc5*)cc6.[OH-],*CC*,62.0,38.0,0.0,60.0,100.0,1,Swelling(%),25.57556
971,C[N+](C)(C)Cc6ccc(c3cc(S(=O)(=O)c2ccc(*)c(c1ccc(C[N+](C)(C)C)cc1)c2)ccc3Oc5ccc(c4ccc(O*)cc4)cc5)cc6.[OH-],Cc6ccc(c5cc(S(=O)(=O)c4ccc(Oc2ccc(c1ccc(O*)cc1)cc2)c(c3ccc(C[N+](C)(C)C)cc3)c4)ccc5*)cc6.[OH-],*CC*,46.0,54.0,0.0,60.0,100.0,1,Swelling(%),18.65993
972,C[N+](C)(C)Cc6ccc(c3cc(S(=O)(=O)c2ccc(*)c(c1ccc(C[N+](C)(C)C)cc1)c2)ccc3Oc5ccc(c4ccc(O*)cc4)cc5)cc6.[OH-],Cc6ccc(c5cc(S(=O)(=O)c4ccc(Oc2ccc(c1ccc(O*)cc1)cc2)c(c3ccc(C[N+](C)(C)C)cc3)c4)ccc5*)cc6.[OH-],*CC*,33.0,67.0,0.0,60.0,100.0,1,Swelling(%),13.74836
973,Cc1c(O*)c(C[N+](C)(C)C)cc(c2cc(C[N+](C)(C)C)c(Oc3ccc(S(=O)(c4ccc(*)cc4)=O)cc3)c(C)c2)c1.[OH-],Cc2cc(c1cc(C)c(O*)c(C[N+](C)(C)(C))c1)cc(C)c2Oc4ccc(S(=O)(=O)c3ccc(*)cc3)cc4.[OH-],*CC*,36.0,64.0,0.0,60.0,100.0,1,Swelling(%),38.57949
974,C[N+](C)(C)Cc6ccc(c3cc(S(=O)(=O)c2ccc(*)c(c1ccc(C[N+](C)(C)C)cc1)c2)ccc3Oc5ccc(c4ccc(O*)cc4)cc5)cc6.[OH-],Cc6ccc(c5cc(S(=O)(=O)c4ccc(Oc2ccc(c1ccc(O*)cc1)cc2)c(c3ccc(C[N+](C)(C)C)cc3)c4)ccc5*)cc6.[OH-],*CC*,62.0,38.0,0.0,80.0,100.0,1,Swelling(%),33.33329
975,C[N+](C)(C)Cc6ccc(c3cc(S(=O)(=O)c2ccc(*)c(c1ccc(C[N+](C)(C)C)cc1)c2)ccc3Oc5ccc(c4ccc(O*)cc4)cc5)cc6.[OH-],Cc6ccc(c5cc(S(=O)(=O)c4ccc(Oc2ccc(c1ccc(O*)cc1)cc2)c(c3ccc(C[N+](C)(C)C)cc3)c4)ccc5*)cc6.[OH-],*CC*,46.0,54.0,0.0,80.0,100.0,1,Swelling(%),24.13917
976,C[N+](C)(C)Cc6ccc(c3cc(S(=O)(=O)c2ccc(*)c(c1ccc(C[N+](C)(C)C)cc1)c2)ccc3Oc5ccc(c4ccc(O*)cc4)cc5)cc6.[OH-],Cc6ccc(c5cc(S(=O)(=O)c4ccc(Oc2ccc(c1ccc(O*)cc1)cc2)c(c3ccc(C[N+](C)(C)C)cc3)c4)ccc5*)cc6.[OH-],*CC*,33.0,67.0,0.0,80.0,100.0,1,Swelling(%),15.59109
977,Cc1c(O*)c(C[N+](C)(C)C)cc(c2cc(C[N+](C)(C)C)c(Oc3ccc(S(=O)(c4ccc(*)cc4)=O)cc3)c(C)c2)c1.[OH-],Cc2cc(c1cc(C)c(O*)c(C[N+](C)(C)(C))c1)cc(C)c2Oc4ccc(S(=O)(=O)c3ccc(*)cc3)cc4.[OH-],*CC*,36.0,64.0,0.0,80.0,100.0,1,Swelling(%),50.00259
978,Cc1c(O*)c(C[N+](C)(CCCCCCCN(C)C)C)cc(C2(c3c(c4c2cccc4)cccc3)c5cc(C[N+](C)(C)CCCCCCCN(C)C)c(Oc6ccc(S(=O)(c7ccc(*)cc7)=O)cc6)c(CBr)c5)c1.[OH-], O=S(=O)(c6ccc(Oc5ccc(C4(c1ccc(O*)cc1)c2ccccc2c3ccccc34)cc5)cc6)c7ccc(*)cc7,*CC*,40.0,60.0,0.0,30.0,100.0,1,Swelling(%),23.32
979,Cc1c(O*)c(C[N+](C)(CCCCCCCN(C)C)C)cc(C2(c3c(c4c2cccc4)cccc3)c5cc(C[N+](C)(C)CCCCCCCN(C)C)c(Oc6ccc(S(=O)(c7ccc(*)cc7)=O)cc6)c(CBr)c5)c1.[OH-], O=S(=O)(c6ccc(Oc5ccc(C4(c1ccc(O*)cc1)c2ccccc2c3ccccc34)cc5)cc6)c7ccc(*)cc7,*CC*,60.0,40.0,0.0,30.0,100.0,1,Swelling(%),38.72
980,Cc1c(O*)c(C[N+](C)(CCCCCCCN(C)C)C)cc(C2(c3c(c4c2cccc4)cccc3)c5cc(C[N+](C)(C)CCCCCCCN(C)C)c(Oc6ccc(S(=O)(c7ccc(*)cc7)=O)cc6)c(CBr)c5)c1.[OH-], O=S(=O)(c6ccc(Oc5ccc(C4(c1ccc(O*)cc1)c2ccccc2c3ccccc34)cc5)cc6)c7ccc(*)cc7,*CC*,80.0,20.0,0.0,30.0,100.0,1,Swelling(%),58.17
981,Cc1c(O*)c(C[N+](C)(CCCCCCCN(C)C)C)cc(C2(c3c(c4c2cccc4)cccc3)c5cc(C[N+](C)(C)CCCCCCCN(C)C)c(Oc6ccc(S(=O)(c7ccc(*)cc7)=O)cc6)c(CBr)c5)c1.[OH-], O=S(=O)(c6ccc(Oc5ccc(C4(c1ccc(O*)cc1)c2ccccc2c3ccccc34)cc5)cc6)c7ccc(*)cc7,*CC*,100.0,0.0,0.0,30.0,100.0,1,Swelling(%),85.26
982,Cc1c(O*)c(C[N+](C)(CCCCCCCN(C)C)C)cc(C2(c3c(c4c2cccc4)cccc3)c5cc(C[N+](C)(C)CCCCCCCN(C)C)c(Oc6ccc(S(=O)(c7ccc(*)cc7)=O)cc6)c(CBr)c5)c1.[OH-], O=S(=O)(c6ccc(Oc5ccc(C4(c1ccc(O*)cc1)c2ccccc2c3ccccc34)cc5)cc6)c7ccc(*)cc7,*CC*,40.0,60.0,0.0,60.0,100.0,1,Swelling(%),32.74
983,Cc1c(O*)c(C[N+](C)(CCCCCCCN(C)C)C)cc(C2(c3c(c4c2cccc4)cccc3)c5cc(C[N+](C)(C)CCCCCCCN(C)C)c(Oc6ccc(S(=O)(c7ccc(*)cc7)=O)cc6)c(CBr)c5)c1.[OH-], O=S(=O)(c6ccc(Oc5ccc(C4(c1ccc(O*)cc1)c2ccccc2c3ccccc34)cc5)cc6)c7ccc(*)cc7,*CC*,60.0,40.0,0.0,60.0,100.0,1,Swelling(%),52.11
984,Cc1c(O*)c(C[N+](C)(CCCCCCCN(C)C)C)cc(C2(c3c(c4c2cccc4)cccc3)c5cc(C[N+](C)(C)CCCCCCCN(C)C)c(Oc6ccc(S(=O)(c7ccc(*)cc7)=O)cc6)c(CBr)c5)c1.[OH-], O=S(=O)(c6ccc(Oc5ccc(C4(c1ccc(O*)cc1)c2ccccc2c3ccccc34)cc5)cc6)c7ccc(*)cc7,*CC*,80.0,20.0,0.0,60.0,100.0,1,Swelling(%),76.24
985,Cc1c(O*)c(C[N+](C)(CCCCCCCN(C)C)C)cc(C2(c3c(c4c2cccc4)cccc3)c5cc(C[N+](C)(C)CCCCCCCN(C)C)c(Oc6ccc(S(=O)(c7ccc(*)cc7)=O)cc6)c(CBr)c5)c1.[OH-], O=S(=O)(c6ccc(Oc5ccc(C4(c1ccc(O*)cc1)c2ccccc2c3ccccc34)cc5)cc6)c7ccc(*)cc7,*CC*,100.0,0.0,0.0,60.0,100.0,1,Swelling(%),102.33
986,Cc5cc(C(Br)(c1ccccc1)c4cc(C)c(Oc3ccc(S(=O)(=O)c2ccc(*)cc2)cc3)c(C[N+](C)(C)C)c4)cc(C)c5O*.[OH-], Cc5cc(C(O)(c1ccccc1)c4cc(C)c(Oc3ccc(S(=O)(=O)c2ccc(*)cc2)cc3)c(C[N+](C)(C)C)c4)cc(C)c5O*.[OH-],*CC*,80.0,20.0,0.0,20.0,100.0,1,Swelling(%),9.1
987,Cc5cc(C(Br)(c1ccccc1)c4cc(C)c(Oc3ccc(S(=O)(=O)c2ccc(*)cc2)cc3)c(C[N+](C)(C)C)c4)cc(C)c5O*.[OH-], Cc5cc(C(O)(c1ccccc1)c4cc(C)c(Oc3ccc(S(=O)(=O)c2ccc(*)cc2)cc3)c(C[N+](C)(C)C)c4)cc(C)c5O*.[OH-],*CC*,80.0,20.0,0.0,80.0,100.0,1,Swelling(%),11.4
988,Cc5cc(C(Br)(c1ccccc1)c4cc(C)c(Oc3ccc(S(=O)(=O)c2ccc(*)cc2)cc3)c(C[N+](C)(C)C)c4)cc(C)c5O*.[Br-], Cc5cc(C(Br)(c1ccccc1)c4cc(C)c(Oc3ccc(S(=O)(=O)c2ccc(*)cc2)cc3)c(C[N+](C)(C)C)c4)cc(C)c5O*.[OH-],*CC*,21.0,79.0,0.0,20.0,100.0,1,Swelling(%),16.2
989,Cc5cc(C(Br)(c1ccccc1)c4cc(C)c(Oc3ccc(S(=O)(=O)c2ccc(*)cc2)cc3)c(C[N+](C)(C)C)c4)cc(C)c5O*.[Br-], Cc5cc(C(Br)(c1ccccc1)c4cc(C)c(Oc3ccc(S(=O)(=O)c2ccc(*)cc2)cc3)c(C[N+](C)(C)C)c4)cc(C)c5O*.[OH-],*CC*,21.0,79.0,0.0,80.0,100.0,1,Swelling(%),18.6
990,Cc5cc(C(Br)(c1ccccc1)c4cc(C)c(Oc3ccc(C(=O)c2ccc(*)cc2)cc3)c(C[N+](C)(C)C)c4)cc(C)c5O*.[OH-], Cc5cc(C(O)(c1ccccc1)c4cc(C)c(Oc3ccc(C(=O)c2ccc(*)cc2)cc3)c(C[N+](C)(C)C)c4)cc(C)c5O*.[OH-],*CC*,77.0,23.0,0.0,20.0,100.0,1,Swelling(%),10.3
991,Cc5cc(C(Br)(c1ccccc1)c4cc(C)c(Oc3ccc(C(=O)c2ccc(*)cc2)cc3)c(C[N+](C)(C)C)c4)cc(C)c5O*.[OH-], Cc5cc(C(O)(c1ccccc1)c4cc(C)c(Oc3ccc(C(=O)c2ccc(*)cc2)cc3)c(C[N+](C)(C)C)c4)cc(C)c5O*.[OH-],*CC*,77.0,23.0,0.0,80.0,100.0,1,Swelling(%),12.5
992,Cc5cc(C(Br)(c1ccccc1)c4cc(C)c(Oc3ccc(C(=O)c2ccc(*)cc2)cc3)c(C[N+](C)(C)C)c4)cc(C)c5O*.[Br-], Cc5cc(C(Br)(c1ccccc1)c4cc(C)c(Oc3ccc(C(=O)c2ccc(*)cc2)cc3)c(C[N+](C)(C)C)c4)cc(C)c5O*.[OH-],*CC*,36.0,64.0,0.0,20.0,100.0,1,Swelling(%),30.1
993,Cc5cc(C(Br)(c1ccccc1)c4cc(C)c(Oc3ccc(C(=O)c2ccc(*)cc2)cc3)c(C[N+](C)(C)C)c4)cc(C)c5O*.[Br-], Cc5cc(C(Br)(c1ccccc1)c4cc(C)c(Oc3ccc(C(=O)c2ccc(*)cc2)cc3)c(C[N+](C)(C)C)c4)cc(C)c5O*.[OH-],*CC*,36.0,64.0,0.0,80.0,100.0,1,Swelling(%),38.1
994,Cc6cc(C(Br)(c1ccccc1)c5cc(C)c(Oc4ccc(C(=O)c3ccc(C(=O)c2ccc(*)cc2)cc3)cc4)c(C[N+](C)(C)C)c5)cc(C)c6O*.[OH-], Cc6cc(C(O)(c1ccccc1)c5cc(C)c(Oc4ccc(C(=O)c3ccc(C(=O)c2ccc(*)cc2)cc3)cc4)c(C[N+](C)(C)C)c5)cc(C)c6O*.[OH-],*CC*,80.0,20.0,0.0,20.0,100.0,1,Swelling(%),6.5
995,Cc6cc(C(Br)(c1ccccc1)c5cc(C)c(Oc4ccc(C(=O)c3ccc(C(=O)c2ccc(*)cc2)cc3)cc4)c(C[N+](C)(C)C)c5)cc(C)c6O*.[OH-], Cc6cc(C(O)(c1ccccc1)c5cc(C)c(Oc4ccc(C(=O)c3ccc(C(=O)c2ccc(*)cc2)cc3)cc4)c(C[N+](C)(C)C)c5)cc(C)c6O*.[OH-],*CC*,80.0,20.0,0.0,80.0,100.0,1,Swelling(%),11.3
996,Cc6cc(C(Br)(c1ccccc1)c5cc(C)c(Oc4ccc(C(=O)c3ccc(C(=O)c2ccc(*)cc2)cc3)cc4)c(C[N+](C)(C)C)c5)cc(C)c6O*.[Br-], Cc6cc(C(Br)(c1ccccc1)c5cc(C)c(Oc4ccc(C(=O)c3ccc(C(=O)c2ccc(*)cc2)cc3)cc4)c(C[N+](C)(C)C)c5)cc(C)c6O*.[OH-],*CC*,42.0,58.0,0.0,20.0,100.0,1,Swelling(%),17.7
997,Cc6cc(C(Br)(c1ccccc1)c5cc(C)c(Oc4ccc(C(=O)c3ccc(C(=O)c2ccc(*)cc2)cc3)cc4)c(C[N+](C)(C)C)c5)cc(C)c6O*.[Br-], Cc6cc(C(Br)(c1ccccc1)c5cc(C)c(Oc4ccc(C(=O)c3ccc(C(=O)c2ccc(*)cc2)cc3)cc4)c(C[N+](C)(C)C)c5)cc(C)c6O*.[OH-],*CC*,42.0,58.0,0.0,80.0,100.0,1,Swelling(%),77.4
998,C(C*)*,C[N+](C)(C)CCCCCCNC(C*)*.[OH-],*CC*,87.0,13.0,0.0,40.0,100.0,0,Swelling(%),10.96
999,C(C*)*,C[N+](C)(C)CCCCCCNC(C*)*.[OH-],*CC*,87.0,13.0,0.0,50.0,100.0,0,Swelling(%),11.98
1000,C(C*)*,C[N+](C)(C)CCCCCCNC(C*)*.[OH-],*CC*,87.0,13.0,0.0,60.0,100.0,0,Swelling(%),13.0
1001,C(C*)*,C[N+](C)(C)CCCCCCNC(C*)*.[OH-],*CC*,87.0,13.0,0.0,70.0,100.0,0,Swelling(%),15.03
1002,C(C*)*,C[N+](C)(C)CCCCCCNC(C*)*.[OH-],*CC*,87.0,13.0,0.0,80.0,100.0,0,Swelling(%),19.0
1003,C(C*)*,C[N+](C)(CCCCCCN(CCCCCC[N+](C)(C)C)C(*)C*)C.[OH-],*CC*,87.0,13.0,0.0,40.0,100.0,0,Swelling(%),14.02
1004,C(C*)*,C[N+](C)(CCCCCCN(CCCCCC[N+](C)(C)C)C(*)C*)C.[OH-],*CC*,87.0,13.0,0.0,50.0,100.0,0,Swelling(%),17.07
1005,C(C*)*,C[N+](C)(CCCCCCN(CCCCCC[N+](C)(C)C)C(*)C*)C.[OH-],*CC*,87.0,13.0,0.0,60.0,100.0,0,Swelling(%),17.99
1006,C(C*)*,C[N+](C)(CCCCCCN(CCCCCC[N+](C)(C)C)C(*)C*)C.[OH-],*CC*,87.0,13.0,0.0,70.0,100.0,0,Swelling(%),21.96
1007,C(C*)*,C[N+](C)(CCCCCCN(CCCCCC[N+](C)(C)C)C(*)C*)C.[OH-],*CC*,87.0,13.0,0.0,80.0,100.0,0,Swelling(%),28.98
1008,C(C*)*,C[N+]1(CCCCCCNC(C*)*)CCCCC1.[OH-],*CC*,87.0,13.0,0.0,40.0,100.0,0,Swelling(%),3.02
1009,C(C*)*,C[N+]1(CCCCCCNC(C*)*)CCCCC1.[OH-],*CC*,87.0,13.0,0.0,50.0,100.0,0,Swelling(%),3.02
1010,C(C*)*,C[N+]1(CCCCCCNC(C*)*)CCCCC1.[OH-],*CC*,87.0,13.0,0.0,60.0,100.0,0,Swelling(%),3.02
1011,C(C*)*,C[N+]1(CCCCCCNC(C*)*)CCCCC1.[OH-],*CC*,87.0,13.0,0.0,70.0,100.0,0,Swelling(%),3.02
1012,C(C*)*,C[N+]1(CCCCCCNC(C*)*)CCCCC1.[OH-],*CC*,87.0,13.0,0.0,80.0,100.0,0,Swelling(%),3.02
1013,C(C*)*,C[N+]1(CCCCC1)CCCCCCN(CCCCCC[N+]2(C)CCCC2)C(*)C*.[OH-],*CC*,87.0,13.0,0.0,40.0,100.0,0,Swelling(%),10.96
1014,C(C*)*,C[N+]1(CCCCC1)CCCCCCN(CCCCCC[N+]2(C)CCCC2)C(*)C*.[OH-],*CC*,87.0,13.0,0.0,50.0,100.0,0,Swelling(%),11.98
1015,C(C*)*,C[N+]1(CCCCC1)CCCCCCN(CCCCCC[N+]2(C)CCCC2)C(*)C*.[OH-],*CC*,87.0,13.0,0.0,60.0,100.0,0,Swelling(%),11.98
1016,C(C*)*,C[N+]1(CCCCC1)CCCCCCN(CCCCCC[N+]2(C)CCCC2)C(*)C*.[OH-],*CC*,87.0,13.0,0.0,70.0,100.0,0,Swelling(%),14.02
1017,C(C*)*,C[N+]1(CCCCC1)CCCCCCN(CCCCCC[N+]2(C)CCCC2)C(*)C*.[OH-],*CC*,87.0,13.0,0.0,80.0,100.0,0,Swelling(%),16.97
