Repository: Ramprasad-Group/polyVERSE

# Gas transport simulations

This repository contains the molecular dynamics (MD) and Monte Carlo (MC) code and data for the paper "Gas permeability, diffusivity, and solubility in polymers: Simulation-experiment data fusion and multi-task machine learning". It contains LAMMPS scripts for simulations of gas diffusion and solubility in amorphous polymers. In addition, the repo also contains the gas transport data generated from our simulations as well as those collected from literatures.



Abstract:

Machine learning (ML) models for predicting gas permeability through polymers have traditionally relied on experimental data.

File: Other/Gas_permeability_solubility_diffusivity/master_transport_2025_08_13.csv (part 1 of 41)
property,smiles_string,p_csmiles,value,unscaled_value,Activity,Temp,Solvent_SMILES,source
p_exp_H2O,CC6(C)CC4(CC(C)(C)c3cc2oc1c(C#N)c([g])c([t])c(C#N)c1oc2cc34)c5cc(O[d])c(O[e])cc56,CC6(C)CC4(CC(C)(C)c3cc2oc1c(C#N)c([g])c([t])c(C#N)c1oc2cc34)c5cc(O[d])c(O[e])cc56,-5.598599459,2.52000000126759e-06,0.3,308.0,H2O,polyVERSE_2025_06_23
d_exp_H2O,[*]C(=O)c1ccc2c(c1)C(=O)N(c1ccc(-c3ccc(-c4ccc(N5C(=O)c6ccc([*])cc6C5=O)cc4)cc3)cc1)C2=O,[*]C(=O)c1ccc2c(c1)C(=O)N(c1ccc(-c3ccc(-c4ccc(N5C(=O)c6ccc([*])cc6C5=O)cc4)cc3)cc1)C2=O,-9.899629455,1.25999999965892e-10,0.75,298.0,H2O,polyVERSE_2025_06_23
d_exp_H2O,[*]C(=O)c1ccc2c(c1)C(=O)N(c1ccc(-c3ccc(N4C(=O)c5ccc([*])cc5C4=O)cc3)cc1)C2=O,[*]C(=O)c1ccc2c(c1)C(=O)N(c1ccc(-c3ccc(N4C(=O)c5ccc([*])cc5C4=O)cc3)cc1)C2=O,-9.372634143,4.24000000397612e-10,0.75,298.0,H2O,polyVERSE_2025_06_23
d_exp_H2O,[*]C(=O)c1ccc2c(c1)C(=O)N(c1ccc(Cc3ccc(N4C(=O)c5ccc([*])cc5C4=O)cc3)cc1)C2=O,[*]C(=O)c1ccc2c(c1)C(=O)N(c1ccc(Cc3ccc(N4C(=O)c5ccc([*])cc5C4=O)cc3)cc1)C2=O,-8.412289035,3.86999999983147e-09,0.75,298.0,H2O,polyVERSE_2025_06_23
d_exp_H2O,[*]C(=O)c1ccc2c(c1)C(=O)N(c1ccc(N3C(=O)c4ccc([*])cc4C3=O)cc1)C2=O,[*]C(=O)c1ccc2c(c1)C(=O)N(c1ccc(N3C(=O)c4ccc([*])cc4C3=O)cc1)C2=O,-9.197910742,6.34000000172652e-10,0.75,298.0,H2O,polyVERSE_2025_06_23
d_exp_H2O,[*]C(=O)c1ccc2c(c1)C(=O)N(c1ccc(Oc3ccc(-c4ccc(Oc5ccc(N6C(=O)c7ccc([*])cc7C6=O)cc5)cc4)cc3)cc1)C2=O,[*]C(=O)c1ccc2c(c1)C(=O)N(c1ccc(Oc3ccc(-c4ccc(Oc5ccc(N6C(=O)c7ccc([*])cc7C6=O)cc5)cc4)cc3)cc1)C2=O,-8.835647144,1.46000000072467e-09,0.75,298.0,H2O,polyVERSE_2025_06_23
d_exp_H2O,[*]C(=O)c1ccc2c(c1)C(=O)N(c1cccc(C(=O)c3cccc(N4C(=O)c5ccc([*])cc5C4=O)c3)c1)C2=O,[*]C(=O)c1cccc(N2C(=O)c3ccc(C(=O)c4ccc5c(c4)C(=O)N(c4cccc([*])c4)C5=O)cc3C2=O)c1,-8.259637311,5.49999999374078e-09,0.5,323.0,H2O,polyVERSE_2025_06_23
d_exp_H2O,[*]C(=O)c1ccc2c(c1)C(=O)N(c1cccc(N3C(=O)c4ccc([*])cc4C3=O)c1)C2=O,[*]C(=O)c1ccc2c(c1)C(=O)N(c1cccc(N3C(=O)c4ccc([*])cc4C3=O)c1)C2=O,-8.812479279,1.54000000057989e-09,0.75,298.0,H2O,polyVERSE_2025_06_23
d_exp_H2O,[*]CC([*])(C)C(=O)OC,[*]CC([*])(C)C(=O)OC,-7.744727495,1.79999999957183e-08,0.73,303.0,H2O,polyVERSE_2025_06_23
d_exp_H2O,[*]CC([*])(C)C(=O)OCC,[*]CC([*])(C)C(=O)OCC,-6.958607315,1.09999999959924e-07,0.22,298.0,H2O,polyVERSE_2025_06_23
d_exp_H2O,[*]CC([*])C#N,[*]CC([*])C#N,-9.008773924,9.80000000693896e-10,0.28,318.0,H2O,polyVERSE_2025_06_23
d_exp_H2O,[*]CC([*])C#N,[*]CC([*])C#N,-9.404503778,3.94000000158241e-10,0.42,303.0,H2O,polyVERSE_2025_06_23
d_exp_H2O,[*]CC([*])C#N,[*]CC([*])C#N,-9.663540266,2.17000000075683e-10,0.46,288.0,H2O,polyVERSE_2025_06_23
d_exp_H2O,[*]CC([*])C#N,[*]CC([*])C#N,-9.166852888,6.81000000136759e-10,0.5,318.0,H2O,polyVERSE_2025_06_23
d_exp_H2O,[*]CC([*])C#N,[*]CC([*])C#N,-9.388276692,4.08999999993086e-10,0.55,303.0,H2O,polyVERSE_2025_06_23
d_exp_H2O,[*]CC([*])C#N,[*]CC([*])C#N,-9.374687549,4.2200000003724e-10,0.65,303.0,H2O,polyVERSE_2025_06_23
d_exp_H2O,[*]CC([*])C#N,[*]CC([*])C#N,-9.860120914,1.37999999872504e-10,0.704,288.0,H2O,polyVERSE_2025_06_23
d_exp_H2O,[*]CC([*])C#N,[*]CC([*])C#N,-9.377785977,4.19000000032517e-10,0.704,318.0,H2O,polyVERSE_2025_06_23
d_exp_H2O,[*]CC([*])C#N,[*]CC([*])C#N,-9.605548319,2.48000000099237e-10,0.75,303.0,H2O,polyVERSE_2025_06_23
d_exp_H2O,[*]CC([*])C#N,[*]CC([*])C#N,-9.585026652,2.6000000001747e-10,0.83,303.0,H2O,polyVERSE_2025_06_23
d_exp_H2O,[*]CC([*])C#N,[*]CC([*])C#N,-9.882728704,1.31000000103834e-10,0.96,288.0,H2O,polyVERSE_2025_06_23
d_exp_H2O,[*]CC([*])Cl,[*]CC([*])Cl,-7.346787486,4.5000000023278e-08,0.19,303.0,H2O,polyVERSE_2025_06_23
d_exp_H2O,[*]CC([*])Cl,[*]CC([*])Cl,-7.623423043,2.3799999996903e-08,0.6,298.0,H2O,polyVERSE_2025_06_23
d_exp_H2O,[*]CC([*])Cl,[*]CC([*])Cl,-7.638272164,2.29999999990682e-08,0.73,303.0,H2O,polyVERSE_2025_06_23
d_exp_H2O,[*]CC([*])OC(C)=O,[*]CC([*])OC(C)=O,-7.537602002,2.90000000067472e-08,0.795624068,296.0,H2O,polyVERSE_2025_06_23
d_exp_H2O,[*]CCCCCNC([*])=O,[*]CCCCCNC([*])=O,-9.657577319,2.20000000090064e-10,0.0,296.0,H2O,polyVERSE_2025_06_23
d_exp_H2O,[*]CCCCCNC([*])=O,[*]CCCCCNC([*])=O,-9.022276395,9.49999999368157e-10,0.0,298.0,H2O,polyVERSE_2025_06_23
d_exp_H2O,[*]CCCCCNC([*])=O,[*]CCCCCNC([*])=O,-8.769551079,1.69999999851928e-09,0.0,308.0,H2O,polyVERSE_2025_06_23
d_exp_H2O,[*]OC1C(CO)OC([*])C(O)C1O,[*]OC1C(CO)OC([*])C(O)C1O,-11.0,1e-11,0.0,288.0,H2O,polyVERSE_2025_06_23
d_exp_H2O,[*]OC1C(CO)OC([*])C(O)C1O,[*]OC1C(CO)OC([*])C(O)C1O,-8.886056648,1.29999999908152e-09,0.065,301.0,H2O,polyVERSE_2025_06_23
d_exp_H2O,[*]OC1C(CO)OC([*])C(O)C1O,[*]OC1C(CO)OC([*])C(O)C1O,-8.522878745,3.0000000019365e-09,0.205,278.0,H2O,polyVERSE_2025_06_23
d_exp_H2O,[*]OCCOC(=O)c1ccc(C([*])=O)cc1,[*]OCCOC(=O)c1ccc(C([*])=O)cc1,-8.399027104,3.99000000287794e-09,0.191709624,298.0,H2O,polyVERSE_2025_06_23
d_exp_H2O,[*]c1cc(C(=O)O)cc(N2C(=O)c3ccc(-c4ccc5c(c4)C(=O)N(c4ccc(Oc6ccc(N7C(=O)c8ccc(-c9ccc%10c(c9)C(=O)N([*])C%10=O)cc8C7=O)cc6)cc4)C5=O)cc3C2=O)c1,[*]c1cc(C(=O)O)cc(N2C(=O)c3ccc(-c4ccc5c(c4)C(=O)N(c4ccc(Oc6ccc(N7C(=O)c8ccc(-c9ccc%10c(c9)C(=O)N([*])C%10=O)cc8C7=O)cc6)cc4)C5=O)cc3C2=O)c1,-8.055517328,8.79999999695716e-09,0.5,323.0,H2O,polyVERSE_2025_06_23
d_exp_H2O,[*]c1cc(C)c2c(c1)S(=O)(=O)c1cc(N3C(=O)c4ccc(-c5ccc6c(c5)C(=O)N([*])C6=O)cc4C3=O)cc(C)c1-2,[*]c1cc(C)c2c(c1)S(=O)(=O)c1cc(N3C(=O)c4ccc(-c5ccc6c(c5)C(=O)N([*])C6=O)cc4C3=O)cc(C)c1-2,-7.585026652,2.6000000001747e-08,0.5,323.0,H2O,polyVERSE_2025_06_23
d_exp_H2O,[*]c1ccc(-c2ccc(-c3ccc(-n4c(=O)c5cc6c(=O)n([*])c(=O)c6cc5c4=O)cc3)cc2)cc1,[*]c1ccc(-c2ccc(-c3ccc(-n4c(=O)c5cc6c(=O)n([*])c(=O)c6cc5c4=O)cc3)cc2)cc1,-9.838631998,1.44999999921547e-10,0.75,298.0,H2O,polyVERSE_2025_06_23
d_exp_H2O,[*]c1ccc(-c2ccc(-n3c(=O)c4cc5c(=O)n([*])c(=O)c5cc4c3=O)cc2)cc1,[*]c1ccc(-c2ccc(-n3c(=O)c4cc5c(=O)n([*])c(=O)c5cc4c3=O)cc2)cc1,-9.346787486,4.5000000023278e-10,0.0,303.0,H2O,polyVERSE_2025_06_23
d_exp_H2O,[*]c1ccc(-c2ccc(-n3c(=O)c4cc5c(=O)n([*])c(=O)c5cc4c3=O)cc2)cc1,[*]c1ccc(-c2ccc(-n3c(=O)c4cc5c(=O)n([*])c(=O)c5cc4c3=O)cc2)cc1,-9.259637311,5.49999999374078e-10,0.0,318.0,H2O,polyVERSE_2025_06_23
d_exp_H2O,[*]c1ccc(-c2ccc(-n3c(=O)c4cc5c(=O)n([*])c(=O)c5cc4c3=O)cc2)cc1,[*]c1ccc(-c2ccc(-n3c(=O)c4cc5c(=O)n([*])c(=O)c5cc4c3=O)cc2)cc1,-8.991399828,1.02000000055916e-09,0.0,333.0,H2O,polyVERSE_2025_06_23
d_exp_H2O,[*]c1ccc(-c2ccc(-n3c(=O)c4cc5c(=O)n([*])c(=O)c5cc4c3=O)cc2)cc1,[*]c1ccc(-c2ccc(-n3c(=O)c4cc5c(=O)n([*])c(=O)c5cc4c3=O)cc2)cc1,-8.684554482,2.06749999893084e-09,0.1,333.0,H2O,polyVERSE_2025_06_23
d_exp_H2O,[*]c1ccc(-c2ccc(-n3c(=O)c4cc5c(=O)n([*])c(=O)c5cc4c3=O)cc2)cc1,[*]c1ccc(-c2ccc(-n3c(=O)c4cc5c(=O)n([*])c(=O)c5cc4c3=O)cc2)cc1,-8.63638802,2.31000000057368e-09,0.2,333.0,H2O,polyVERSE_2025_06_23
d_exp_H2O,[*]c1ccc(-c2ccc(-n3c(=O)c4cc5c(=O)n([*])c(=O)c5cc4c3=O)cc2)cc1,[*]c1ccc(-c2ccc(-n3c(=O)c4cc5c(=O)n([*])c(=O)c5cc4c3=O)cc2)cc1,-9.229147988,5.90000000486157e-10,0.245,303.0,H2O,polyVERSE_2025_06_23
d_exp_H2O,[*]c1ccc(-c2ccc(-n3c(=O)c4cc5c(=O)n([*])c(=O)c5cc4c3=O)cc2)cc1,[*]c1ccc(-c2ccc(-n3c(=O)c4cc5c(=O)n([*])c(=O)c5cc4c3=O)cc2)cc1,-8.613501034,2.43500000251939e-09,0.3,333.0,H2O,polyVERSE_2025_06_23
d_exp_H2O,[*]c1ccc(-c2ccc(-n3c(=O)c4cc5c(=O)n([*])c(=O)c5cc4c3=O)cc2)cc1,[*]c1ccc(-c2ccc(-n3c(=O)c4cc5c(=O)n([*])c(=O)c5cc4c3=O)cc2)cc1,-8.513569521,3.06500000102731e-09,0.4,333.0,H2O,polyVERSE_2025_06_23
d_exp_H2O,[*]c1ccc(-c2ccc(-n3c(=O)c4cc5c(=O)n([*])c(=O)c5cc4c3=O)cc2)cc1,[*]c1ccc(-c2ccc(-n3c(=O)c4cc5c(=O)n([*])c(=O)c5cc4c3=O)cc2)cc1,-8.576754126,2.65000000038558e-09,0.5,333.0,H2O,polyVERSE_2025_06_23
d_exp_H2O,[*]c1ccc(-c2ccc(-n3c(=O)c4cc5c(=O)n([*])c(=O)c5cc4c3=O)cc2)cc1,[*]c1ccc(-c2ccc(-n3c(=O)c4cc5c(=O)n([*])c(=O)c5cc4c3=O)cc2)cc1,-9.530177984,2.95000000014833e-10,0.75,298.0,H2O,polyVERSE_2025_06_23
d_exp_H2O,[*]c1ccc(-c2ccc(-n3c(=O)c4cc5c(=O)n([*])c(=O)c5cc4c3=O)cc2)cc1,[*]c1ccc(-c2ccc(-n3c(=O)c4cc5c(=O)n([*])c(=O)c5cc4c3=O)cc2)cc1,-8.251811973,5.59999999992004e-09,1.0,295.0,H2O,polyVERSE_2025_06_23
d_exp_H2O,[*]c1ccc(-n2c(=O)c3cc4c(=O)n(-c5ccc([*])cc5C)c(=O)c4cc3c2=O)c(C)c1,[*]c1ccc(-n2c(=O)c3cc4c(=O)n(-c5ccc([*])cc5C)c(=O)c4cc3c2=O)c(C)c1,-9.030118356,9.33000000544599e-10,0.75,298.0,H2O,polyVERSE_2025_06_23
d_exp_H2O,[*]c1ccc(-n2c(=O)c3cc4c(=O)n([*])c(=O)c4cc3c2=O)cc1,[*]c1ccc(-n2c(=O)c3cc4c(=O)n([*])c(=O)c4cc3c2=O)cc1,-9.823908741,1.49999999980768e-10,1.0,295.0,H2O,polyVERSE_2025_06_23
d_exp_H2O,[*]c1ccc(Cc2ccc(-n3c(=O)c4cc5c(=O)n([*])c(=O)c5cc4c3=O)cc2)cc1,[*]c1ccc(Cc2ccc(-n3c(=O)c4cc5c(=O)n([*])c(=O)c5cc4c3=O)cc2)cc1,-8.306273051,4.9400000008685e-09,0.75,298.0,H2O,polyVERSE_2025_06_23
d_exp_H2O,[*]c1ccc(N2C(=O)c3ccc(-c4ccc5c(c4)C(=O)N(c4ccc([*])cc4C)C5=O)cc3C2=O)c(C)c1,[*]c1ccc(N2C(=O)c3ccc(-c4ccc5c(c4)C(=O)N(c4ccc([*])cc4C)C5=O)cc3C2=O)c(C)c1,-9.510041521,3.0899999969773e-10,0.75,298.0,H2O,polyVERSE_2025_06_23
d_exp_H2O,[*]c1ccc(N2C(=O)c3ccc(C(=O)c4ccc5c(c4)C(=O)N(c4ccc([*])cc4C)C5=O)cc3C2=O)c(C)c1,[*]c1ccc(N2C(=O)c3ccc(C(=O)c4ccc5c(c4)C(=O)N(c4ccc([*])cc4C)C5=O)cc3C2=O)c(C)c1,-8.850780887,1.41000000111885e-09,0.75,298.0,H2O,polyVERSE_2025_06_23
d_exp_H2O,[*]c1ccc(N2C(=O)c3ccc(C(c4ccc5c(c4)C(=O)N(c4ccc(C(C)(C)c6ccc(C([*])(C)C)cc6)cc4)C5=O)(C(F)(F)F)C(F)(F)F)cc3C2=O)cc1,[*]c1ccc(N2C(=O)c3ccc(C(c4ccc5c(c4)C(=O)N(c4ccc(C(C)(C)c6ccc(C([*])(C)C)cc6)cc4)C5=O)(C(F)(F)F)C(F)(F)F)cc3C2=O)cc1,-7.258060922,5.52000000344195e-08,0.5,308.0,H2O,polyVERSE_2025_06_23
d_exp_H2O,[*]c1ccc(OC(=O)Oc2ccc(C([*])(C)C)cc2)cc1,[*]c1ccc(OC(=O)Oc2ccc(C([*])(C)C)cc2)cc1,-7.167491087,6.80000000459962e-08,1.0,298.0,H2O,polyVERSE_2025_06_23
d_exp_H2O,[*]c1ccc(Oc2ccc(-c3ccc(Oc4ccc(-n5c(=O)c6cc7c(=O)n([*])c(=O)c7cc6c5=O)cc4)cc3)cc2)cc1,[*]c1ccc(Oc2ccc(-c3ccc(Oc4ccc(-n5c(=O)c6cc7c(=O)n([*])c(=O)c7cc6c5=O)cc4)cc3)cc2)cc1,-8.436518915,3.65999999667611e-09,0.75,298.0,H2O,polyVERSE_2025_06_23
d_exp_H2O,[*]c1ccc(Oc2ccc(-n3c(=O)c4cc5c(=O)n(-c6ccc(Oc7ccc(C([*])(C)C)cc7)cc6)c(=O)c5cc4c3=O)cc2)cc1,[*]c1ccc(Oc2ccc(-n3c(=O)c4cc5c(=O)n(-c6ccc(Oc7ccc(C([*])(C)C)cc7)cc6)c(=O)c5cc4c3=O)cc2)cc1,-8.243363892,5.70999999676765e-09,0.75,298.0,H2O,polyVERSE_2025_06_23
d_exp_H2O,[*]c1ccc(Oc2ccc(C(=O)c3ccc(Oc4ccc(C5([*])OC(=O)c6ccccc65)cc4)cc3)cc2)cc1,[*]c1ccc(Oc2ccc(C(=O)c3ccc(Oc4ccc(C5([*])OC(=O)c6ccccc65)cc4)cc3)cc2)cc1,-8.27572413,5.30000000487184e-09,0.35,293.0,H2O,polyVERSE_2025_06_23
d_exp_H2O,[*]c1ccc(Oc2ccc(C(=O)c3ccc(Oc4ccc(C5([*])OC(=O)c6ccccc65)cc4)cc3)cc2)cc1,[*]c1ccc(Oc2ccc(C(=O)c3ccc(Oc4ccc(C5([*])OC(=O)c6ccccc65)cc4)cc3)cc2)cc1,-7.27572413,5.30000000487184e-08,0.35,333.0,H2O,polyVERSE_2025_06_23
d_exp_H2O,[*]c1ccc(Oc2ccc(C(=O)c3ccc(Oc4ccc(C5([*])OC(=O)c6ccccc65)cc4)cc3)cc2)cc1,[*]c1ccc(Oc2ccc(C(=O)c3ccc(Oc4ccc(C5([*])OC(=O)c6ccccc65)cc4)cc3)cc2)cc1,-7.173925197,6.70000000461544e-08,0.54,333.0,H2O,polyVERSE_2025_06_23
d_exp_H2O,[*]c1ccc(Oc2ccc(C(=O)c3ccc(Oc4ccc(C5([*])OC(=O)c6ccccc65)cc4)cc3)cc2)cc1,[*]c1ccc(Oc2ccc(C(=O)c3ccc(Oc4ccc(C5([*])OC(=O)c6ccccc65)cc4)cc3)cc2)cc1,-7.259637311,5.49999999374079e-08,0.72,333.0,H2O,polyVERSE_2025_06_23
d_exp_H2O,[*]c1ccc(Oc2ccc(C(=O)c3ccc(Oc4ccc(C5([*])OC(=O)c6ccccc65)cc4)cc3)cc2)cc1,[*]c1ccc(Oc2ccc(C(=O)c3ccc(Oc4ccc(C5([*])OC(=O)c6ccccc65)cc4)cc3)cc2)cc1,-7.26760624,5.4000000022012e-08,0.87,333.0,H2O,polyVERSE_2025_06_23
d_exp_H2O,[*]c1ccc(Oc2ccc(C(=O)c3ccc(Oc4ccc(C5([*])OC(=O)c6ccccc65)cc4)cc3)cc2)cc1,[*]c1ccc(Oc2ccc(C(=O)c3ccc(Oc4ccc(C5([*])OC(=O)c6ccccc65)cc4)cc3)cc2)cc1,-8.096910013,8.00000000014839e-09,1.0,295.0,H2O,polyVERSE_2025_06_23
d_exp_H2O,[*]c1ccc(Oc2ccc(C(=O)c3ccc(Oc4ccc(C5([*])OC(=O)c6ccccc65)cc4)cc3)cc2)cc1,[*]c1ccc(Oc2ccc(C(=O)c3ccc(Oc4ccc(C5([*])OC(=O)c6ccccc65)cc4)cc3)cc2)cc1,-7.508638306,3.10000000118296e-08,1.0,338.0,H2O,polyVERSE_2025_06_23
d_exp_H2O,[*]c1ccc(Oc2ccc(N3C(=O)c4ccc(-c5ccc6c(c5)C(=O)N(c5ccc(Oc7ccc(C([*])(C)C)cc7)cc5)C6=O)cc4C3=O)cc2)cc1,[*]c1ccc(Oc2ccc(N3C(=O)c4ccc(-c5ccc6c(c5)C(=O)N(c5ccc(Oc7ccc(C([*])(C)C)cc7)cc5)C6=O)cc4C3=O)cc2)cc1,-8.241088108,5.73999999474005e-09,0.75,298.0,H2O,polyVERSE_2025_06_23
d_exp_H2O,[*]c1ccc(Oc2ccc(N3C(=O)c4ccc(C(c5ccc6c(c5)C(=O)N(c5ccc(Oc7ccc(C([*])(C)C)cc7)cc5)C6=O)(C(F)(F)F)C(F)(F)F)cc4C3=O)cc2)cc1,[*]c1ccc(Oc2ccc(N3C(=O)c4ccc(C(c5ccc6c(c5)C(=O)N(c5ccc(Oc7ccc(C([*])(C)C)cc7)cc5)C6=O)(C(F)(F)F)C(F)(F)F)cc4C3=O)cc2)cc1,-7.408935393,3.89999999976203e-08,0.23,303.0,H2O,polyVERSE_2025_06_23
d_exp_H2O,[*]c1ccc(Oc2ccc(N3C(=O)c4ccc(C(c5ccc6c(c5)C(=O)N(c5ccc(Oc7ccc(C([*])(C)C)cc7)cc5)C6=O)(C(F)(F)F)C(F)(F)F)cc4C3=O)cc2)cc1,[*]c1ccc(Oc2ccc(N3C(=O)c4ccc(C(c5ccc6c(c5)C(=O)N(c5ccc(Oc7ccc(C([*])(C)C)cc7)cc5)C6=O)(C(F)(F)F)C(F)(F)F)cc4C3=O)cc2)cc1,-7.251811973,5.59999999992005e-08,0.23,313.0,H2O,polyVERSE_2025_06_23
d_exp_H2O,[*]c1ccc(Oc2ccc(N3C(=O)c4ccc(C(c5ccc6c(c5)C(=O)N(c5ccc(Oc7ccc(C([*])(C)C)cc7)cc5)C6=O)(C(F)(F)F)C(F)(F)F)cc4C3=O)cc2)cc1,[*]c1ccc(Oc2ccc(N3C(=O)c4ccc(C(c5ccc6c(c5)C(=O)N(c5ccc(Oc7ccc(C([*])(C)C)cc7)cc5)C6=O)(C(F)(F)F)C(F)(F)F)cc4C3=O)cc2)cc1,-7.294992041,5.06999999610859e-08,0.5,308.0,H2O,polyVERSE_2025_06_23
d_exp_H2O,[*]c1ccc2c(c1)C(=O)N(c1ccc(-c3ccc(-c4ccc(N5C(=O)c6ccc([*])cc6C5=O)cc4)cc3)cc1)C2=O,[*]c1ccc2c(c1)C(=O)N(c1ccc(-c3ccc(-c4ccc(N5C(=O)c6ccc([*])cc6C5=O)cc4)cc3)cc1)C2=O,-10.1079054,7.79999995167853e-11,0.75,298.0,H2O,polyVERSE_2025_06_23
d_exp_H2O,[*]c1ccc2c(c1)C(=O)N(c1ccc(-c3ccc(N4C(=O)c5ccc([*])cc5C4=O)cc3)cc1)C2=O,[*]c1ccc2c(c1)C(=O)N(c1ccc(-c3ccc(N4C(=O)c5ccc([*])cc5C4=O)cc3)cc1)C2=O,-9.779891912,1.65999999984689e-10,0.75,298.0,H2O,polyVERSE_2025_06_23
d_exp_H2O,[*]c1ccc2c(c1)C(=O)N(c1ccc(N3C(=O)c4ccc([*])cc4C3=O)cc1)C2=O,[*]c1ccc2c(c1)C(=O)N(c1ccc(N3C(=O)c4ccc([*])cc4C3=O)cc1)C2=O,-9.698970004,2.00000000154742e-10,0.0,298.0,H2O,polyVERSE_2025_06_23
d_exp_H2O,[*]c1ccc2c(c1)C(=O)N(c1ccc(N3C(=O)c4ccc([*])cc4C3=O)cc1)C2=O,[*]c1ccc2c(c1)C(=O)N(c1ccc(N3C(=O)c4ccc([*])cc4C3=O)cc1)C2=O,-9.958607315,1.09999999959924e-10,1.0,295.0,H2O,polyVERSE_2025_06_23
d_exp_H2O,[*]c1ccc2c(c1)C(=O)N(c1ccc(Oc3ccc(S(=O)(=O)c4ccc(Oc5ccc(N6C(=O)c7ccc(C([*])(C(F)(F)F)C(F)(F)F)cc7C6=O)cc5)cc4)cc3)cc1)C2=O,[*]c1ccc2c(c1)C(=O)N(c1ccc(Oc3ccc(S(=O)(=O)c4ccc(Oc5ccc(N6C(=O)c7ccc(C([*])(C(F)(F)F)C(F)(F)F)cc7C6=O)cc5)cc4)cc3)cc1)C2=O,-7.511449283,3.08000000354282e-08,0.5,308.0,H2O,polyVERSE_2025_06_23
d_exp_H2O,[*]c1ccc2c(c1)C(=O)N(c1cccc(N3C(=O)c4ccc(C([*])(C(F)(F)F)C(F)(F)F)cc4C3=O)c1)C2=O,[*]c1ccc2c(c1)C(=O)N(c1cccc(N3C(=O)c4ccc(C([*])(C(F)(F)F)C(F)(F)F)cc4C3=O)c1)C2=O,-7.744727495,1.79999999957183e-08,0.5,298.0,H2O,polyVERSE_2025_06_23
d_exp_H2O,[*]c1ccc2c(c1)C(=O)N(c1cccc(N3C(=O)c4ccc(C([*])(C(F)(F)F)C(F)(F)F)cc4C3=O)c1)C2=O,[*]c1ccc2c(c1)C(=O)N(c1cccc(N3C(=O)c4ccc(C([*])(C(F)(F)F)C(F)(F)F)cc4C3=O)c1)C2=O,-7.468521083,3.39999999966919e-08,0.5,308.0,H2O,polyVERSE_2025_06_23
d_exp_H2O,[*]c1cccc(-c2ccc(-n3c(=O)c4cc5c(=O)n([*])c(=O)c5cc4c3=O)cc2)c1,[*]c1cccc(-c2ccc(-n3c(=O)c4cc5c(=O)n([*])c(=O)c5cc4c3=O)cc2)c1,-9.0,1e-09,1.0,295.0,H2O,polyVERSE_2025_06_23
d_sim_CO2,[*]C(=O)c1ccc2c(c1)C(=O)N(c1ccc(Oc3ccc(-c4ccc(Oc5ccc(N6C(=O)c7ccc([*])cc7C6=O)cc5)cc4)cc3)cc1)C2=O,[*]C(=O)c1ccc2c(c1)C(=O)N(c1ccc(Oc3ccc(-c4ccc(Oc5ccc(N6C(=O)c7ccc([*])cc7C6=O)cc5)cc4)cc3)cc1)C2=O,-6.465026609,3.42746785983451e-07,1.0,298.0,CO2,polyVERSE_2025_06_23
d_sim_CO2,[*]c1ccc(-c2ccc(-c3ccc(-n4c(=O)c5cc6c(=O)n([*])c(=O)c6cc5c4=O)cc3)cc2)cc1,[*]c1ccc(-c2ccc(-c3ccc(-n4c(=O)c5cc6c(=O)n([*])c(=O)c6cc5c4=O)cc3)cc2)cc1,-6.456810062,3.49293044835053e-07,1.0,298.0,CO2,polyVERSE_2025_06_23
d_sim_CO2,[*]CC(=O)OC([*])C,[*]CC(=O)OC([*])C,-6.025543407,9.42880367449887e-07,1.0,298.0,CO2,polyVERSE_2025_06_23
d_sim_CO2,[*]c1ccc(Oc2ccc(N3C(=O)c4ccc(-c5ccc6c(c5)C(=O)N(c5ccc(Oc7ccc(C([*])(C)C)cc7)cc5)C6=O)cc4C3=O)cc2)cc1,[*]c1ccc(Oc2ccc(N3C(=O)c4ccc(-c5ccc6c(c5)C(=O)N(c5ccc(Oc7ccc(C([*])(C)C)cc7)cc5)C6=O)cc4C3=O)cc2)cc1,-6.493389488,3.21077972582058e-07,1.0,298.0,CO2,polyVERSE_2025_06_23
d_sim_CO2,[*]c1cc(C(=O)O)cc(N2C(=O)c3ccc(-c4ccc5c(c4)C(=O)N(c4ccc(Oc6ccc(N7C(=O)c8ccc(-c9ccc%10c(c9)C(=O)N([*])C%10=O)cc8C7=O)cc6)cc4)C5=O)cc3C2=O)c1,[*]c1cc(C(=O)O)cc(N2C(=O)c3ccc(-c4ccc5c(c4)C(=O)N(c4ccc(Oc6ccc(N7C(=O)c8ccc(-c9ccc%10c(c9)C(=O)N([*])C%10=O)cc8C7=O)cc6)cc4)C5=O)cc3C2=O)c1,-6.829038088,1.48238807273458e-07,1.0,298.0,CO2,polyVERSE_2025_06_23
d_sim_CO2,[*]c1ccc2c(c1)C(=O)N(c1cccc(N3C(=O)c4ccc(C([*])(C(F)(F)F)C(F)(F)F)cc4C3=O)c1)C2=O,[*]c1ccc2c(c1)C(=O)N(c1cccc(N3C(=O)c4ccc(C([*])(C(F)(F)F)C(F)(F)F)cc4C3=O)c1)C2=O,-5.370646789,4.2594469243018e-06,1.0,298.0,CO2,polyVERSE_2025_06_23
d_sim_CO2,[*]c1ccc(Oc2ccc(-c3ccc(Oc4ccc(-n5c(=O)c6cc7c(=O)n([*])c(=O)c7cc6c5=O)cc4)cc3)cc2)cc1,[*]c1ccc(Oc2ccc(-c3ccc(Oc4ccc(-n5c(=O)c6cc7c(=O)n([*])c(=O)c7cc6c5=O)cc4)cc3)cc2)cc1,-6.162566256,6.87754980351404e-07,1.0,298.0,CO2,polyVERSE_2025_06_23
d_sim_CO2,[*]C(=O)c1ccc2c(c1)C(=O)N(c1cccc(N3C(=O)c4ccc([*])cc4C3=O)c1)C2=O,[*]C(=O)c1ccc2c(c1)C(=O)N(c1cccc(N3C(=O)c4ccc([*])cc4C3=O)c1)C2=O,-6.218790621,6.04239871040354e-07,1.0,298.0,CO2,polyVERSE_2025_06_23
d_sim_CO2,[*]c1ccc(-n2c(=O)c3cc4c(=O)n([*])c(=O)c4cc3c2=O)cc1,[*]c1ccc(-n2c(=O)c3cc4c(=O)n([*])c(=O)c4cc3c2=O)cc1,-6.808289184,1.55492990444419e-07,1.0,298.0,CO2,polyVERSE_2025_06_23
d_sim_CO2,[*]c1ccc(N2C(=O)c3ccc(C(c4ccc5c(c4)C(=O)N(c4ccc(C(C)(C)c6ccc(C([*])(C)C)cc6)cc4)C5=O)(C(F)(F)F)C(F)(F)F)cc3C2=O)cc1,[*]c1ccc(N2C(=O)c3ccc(C(c4ccc5c(c4)C(=O)N(c4ccc(C(C)(C)c6ccc(C([*])(C)C)cc6)cc4)C5=O)(C(F)(F)F)C(F)(F)F)cc3C2=O)cc1,-5.544261268,2.85587195732583e-06,1.0,298.0,CO2,polyVERSE_2025_06_23
d_sim_CO2,[*]c1ccc2c(c1)C(=O)N(c1ccc(-c3ccc(N4C(=O)c5ccc([*])cc5C4=O)cc3)cc1)C2=O,[*]c1ccc2c(c1)C(=O)N(c1ccc(-c3ccc(N4C(=O)c5ccc([*])cc5C4=O)cc3)cc1)C2=O,-6.029241678,9.34885280515452e-07,1.0,298.0,CO2,polyVERSE_2025_06_23
d_sim_CO2,[*]c1ccc(-n2c(=O)c3cc4c(=O)n(-c5ccc([*])cc5C)c(=O)c4cc3c2=O)c(C)c1,[*]c1ccc(-n2c(=O)c3cc4c(=O)n(-c5ccc([*])cc5C)c(=O)c4cc3c2=O)c(C)c1,-6.842826178,1.4360640885593e-07,1.0,298.0,CO2,polyVERSE_2025_06_23
d_sim_CO2,[*]OC(C)C([*])=O,[*]OC(C)C([*])=O,-6.233409939,5.84238349858651e-07,1.0,298.0,CO2,polyVERSE_2025_06_23
d_sim_CO2,[*]C(=O)c1ccc2c(c1)C(=O)N(c1ccc(-c3ccc(N4C(=O)c5ccc([*])cc5C4=O)cc3)cc1)C2=O,[*]C(=O)c1ccc2c(c1)C(=O)N(c1ccc(-c3ccc(N4C(=O)c5ccc([*])cc5C4=O)cc3)cc1)C2=O,-6.764480331,1.71996523591932e-07,1.0,298.0,CO2,polyVERSE_2025_06_23
d_sim_CO2,[*]OCC([*])=O,[*]OCC([*])=O,-6.680811698,2.08539487549015e-07,1.0,298.0,CO2,polyVERSE_2025_06_23
d_sim_CO2,[*]c1ccc(Oc2ccc(N3C(=O)c4ccc(C(c5ccc6c(c5)C(=O)N(c5ccc(Oc7ccc(C([*])(C)C)cc7)cc5)C6=O)(C(F)(F)F)C(F)(F)F)cc4C3=O)cc2)cc1,[*]c1ccc(Oc2ccc(N3C(=O)c4ccc(C(c5ccc6c(c5)C(=O)N(c5ccc(Oc7ccc(C([*])(C)C)cc7)cc5)C6=O)(C(F)(F)F)C(F)(F)F)cc4C3=O)cc2)cc1,-6.211346875,6.14685721449091e-07,1.0,298.0,CO2,polyVERSE_2025_06_23
d_sim_CO2,[*]c1ccc(N2C(=O)c3ccc(C(=O)c4ccc5c(c4)C(=O)N(c4ccc([*])cc4C)C5=O)cc3C2=O)c(C)c1,[*]c1ccc(N2C(=O)c3ccc(C(=O)c4ccc5c(c4)C(=O)N(c4ccc([*])cc4C)C5=O)cc3C2=O)c(C)c1,-6.220890976,6.01324673301613e-07,1.0,298.0,CO2,polyVERSE_2025_06_23
d_sim_CO2,[*]c1ccc(Oc2ccc(-n3c(=O)c4cc5c(=O)n(-c6ccc(Oc7ccc(C([*])(C)C)cc7)cc6)c(=O)c5cc4c3=O)cc2)cc1,[*]c1ccc(Oc2ccc(-n3c(=O)c4cc5c(=O)n(-c6ccc(Oc7ccc(C([*])(C)C)cc7)cc6)c(=O)c5cc4c3=O)cc2)cc1,-6.771873289,1.69093421148053e-07,1.0,298.0,CO2,polyVERSE_2025_06_23
d_sim_CO2,[*]c1ccc(Oc2ccc(C(=O)c3ccc(Oc4ccc(C5([*])OC(=O)c6ccccc65)cc4)cc3)cc2)cc1,[*]c1ccc(Oc2ccc(C(=O)c3ccc(Oc4ccc(C5([*])OC(=O)c6ccccc65)cc4)cc3)cc2)cc1,-6.596654131,2.53131311347433e-07,1.0,298.0,CO2,polyVERSE_2025_06_23
d_sim_CO2,[*]c1ccc2c(c1)C(=O)N(c1ccc(-c3ccc(-c4ccc(N5C(=O)c6ccc([*])cc6C5=O)cc4)cc3)cc1)C2=O,[*]c1ccc2c(c1)C(=O)N(c1ccc(-c3ccc(-c4ccc(N5C(=O)c6ccc([*])cc6C5=O)cc4)cc3)cc1)C2=O,-5.73996548,1.81984550371324e-06,1.0,298.0,CO2,polyVERSE_2025_06_23
s_sim_H2O,[*]c1ccc(-c2ccc(-n3c(=O)c4cc5c(=O)n([*])c(=O)c5cc4c3=O)cc2)cc1,[*]c1ccc(-c2ccc(-n3c(=O)c4cc5c(=O)n([*])c(=O)c5cc4c3=O)cc2)cc1,-2.91434065,0.0012180338281029,0.0,298.0,H2O,polyVERSE_2025_06_23
s_sim_H2O,[*]C(=O)c1ccc2c(c1)C(=O)N(c1ccc(Oc3ccc(-c4ccc(Oc5ccc(N6C(=O)c7ccc([*])cc7C6=O)cc5)cc4)cc3)cc1)C2=O,[*]C(=O)c1ccc2c(c1)C(=O)N(c1ccc(Oc3ccc(-c4ccc(Oc5ccc(N6C(=O)c7ccc([*])cc7C6=O)cc5)cc4)cc3)cc1)C2=O,-3.047502147,0.0008963917544917,0.0,298.0,H2O,polyVERSE_2025_06_23
s_sim_H2O,[*]CC([*])OC(C)=O,[*]CC([*])OC(C)=O,-3.336932421,0.0004603281980213,0.0,298.0,H2O,polyVERSE_2025_06_23
s_sim_H2O,[*]c1ccc2c(c1)C(=O)N(c1ccc(Oc3ccc(N4C(=O)c5ccc(C([*])(C(F)(F)F)C(F)(F)F)cc5C4=O)cc3)cc1)C2=O,[*]c1ccc2c(c1)C(=O)N(c1ccc(Oc3ccc(N4C(=O)c5ccc(C([*])(C(F)(F)F)C(F)(F)F)cc5C4=O)cc3)cc1)C2=O,-2.862821992,0.0013714437763891,0.0,298.0,H2O,polyVERSE_2025_06_23
s_sim_H2O,[*]CC([*])Cl,[*]CC([*])Cl,-4.005304181,9.87860951881053e-05,0.0,298.0,H2O,polyVERSE_2025_06_23
s_sim_H2O,[*]CCCCCOC([*])=O,[*]CCCCCOC([*])=O,-3.997925578,0.0001004787958993,0.0,298.0,H2O,polyVERSE_2025_06_23
s_sim_H2O,[*]c1ccc(-c2ccc(-c3ccc(-n4c(=O)c5cc6c(=O)n([*])c(=O)c6cc5c4=O)cc3)cc2)cc1,[*]c1ccc(-c2ccc(-c3ccc(-n4c(=O)c5cc6c(=O)n([*])c(=O)c6cc5c4=O)cc3)cc2)cc1,-2.998042478,0.0010045175344072,0.0,298.0,H2O,polyVERSE_2025_06_23
s_sim_H2O,[*]CC(=O)OC([*])C,[*]CC(=O)OC([*])C,-3.729149813,0.0001865735980791,0.0,298.0,H2O,polyVERSE_2025_06_23
s_sim_H2O,[*]C(=O)c1ccc2c(c1)C(=O)N(c1ccc(N3C(=O)c4ccc([*])cc4C3=O)cc1)C2=O,[*]C(=O)c1ccc2c(c1)C(=O)N(c1ccc(N3C(=O)c4ccc([*])cc4C3=O)cc1)C2=O,-2.711390168,0.0019436131646403,0.0,298.0,H2O,polyVERSE_2025_06_23
s_sim_H2O,[*]c1cc(C(=O)O)cc(N2C(=O)c3ccc(-c4ccc5c(c4)C(=O)N(c4ccc(Oc6ccc(N7C(=O)c8ccc(-c9ccc%10c(c9)C(=O)N([*])C%10=O)cc8C7=O)cc6)cc4)C5=O)cc3C2=O)c1,[*]c1cc(C(=O)O)cc(N2C(=O)c3ccc(-c4ccc5c(c4)C(=O)N(c4ccc(Oc6ccc(N7C(=O)c8ccc(-c9ccc%10c(c9)C(=O)N([*])C%10=O)cc8C7=O)cc6)cc4)C5=O)cc3C2=O)c1,-2.721467113,0.001899034641275,0.0,298.0,H2O,polyVERSE_2025_06_23
s_sim_H2O,[*]CC([*])c1ccccc1,[*]CC([*])c1ccccc1,-4.207772682,6.19765387196665e-05,0.0,298.0,H2O,polyVERSE_2025_06_23
s_sim_H2O,[*]CC([*])(C)C(=O)OC,[*]CC([*])(C)C(=O)OC,-3.159012663,0.0006934055876547,0.0,298.0,H2O,polyVERSE_2025_06_23
s_sim_H2O,[*]c1ccc2c(c1)C(=O)N(c1cccc(N3C(=O)c4ccc(C([*])(C(F)(F)F)C(F)(F)F)cc4C3=O)c1)C2=O,[*]c1ccc2c(c1)C(=O)N(c1cccc(N3C(=O)c4ccc(C([*])(C(F)(F)F)C(F)(F)F)cc4C3=O)c1)C2=O,-2.697839911,0.0020052110491274,0.0,298.0,H2O,polyVERSE_2025_06_23
s_sim_H2O,[*]c1ccc(Oc2ccc(-c3ccc(Oc4ccc(-n5c(=O)c6cc7c(=O)n([*])c(=O)c7cc6c5=O)cc4)cc3)cc2)cc1,[*]c1ccc(Oc2ccc(-c3ccc(Oc4ccc(-n5c(=O)c6cc7c(=O)n([*])c(=O)c7cc6c5=O)cc4)cc3)cc2)cc1,-3.159594512,0.0006924772148159,0.0,298.0,H2O,polyVERSE_2025_06_23
s_sim_H2O,[*]CC([*])C,[*]CC([*])C,-4.603769829,2.49017673318125e-05,0.0,298.0,H2O,polyVERSE_2025_06_23
s_sim_H2O,[*]C[*],[*]C[*],-4.79714544,1.59534479597819e-05,0.0,298.0,H2O,polyVERSE_2025_06_23
s_sim_H2O,[*]c1ccc(N2C(=O)c3ccc(-c4ccc5c(c4)C(=O)N(c4ccc([*])cc4C)C5=O)cc3C2=O)c(C)c1,[*]c1ccc(N2C(=O)c3ccc(-c4ccc5c(c4)C(=O)N(c4ccc([*])cc4C)C5=O)cc3C2=O)c(C)c1,-2.853670003,0.0014006511977829,0.0,298.0,H2O,polyVERSE_2025_06_23
s_sim_H2O,[*]c1ccc(-n2c(=O)c3cc4c(=O)n([*])c(=O)c4cc3c2=O)cc1,[*]c1ccc(-n2c(=O)c3cc4c(=O)n([*])c(=O)c4cc3c2=O)cc1,-2.548930548,0.0028253317634154,0.0,298.0,H2O,polyVERSE_2025_06_23
s_sim_H2O,[*]c1ccc(N2C(=O)c3ccc(C(c4ccc5c(c4)C(=O)N(c4ccc(C(C)(C)c6ccc(C([*])(C)C)cc6)cc4)C5=O)(C(F)(F)F)C(F)(F)F)cc3C2=O)cc1,[*]c1ccc(N2C(=O)c3ccc(C(c4ccc5c(c4)C(=O)N(c4ccc(C(C)(C)c6ccc(C([*])(C)C)cc6)cc4)C5=O)(C(F)(F)F)C(F)(F)F)cc3C2=O)cc1,-3.126756989,0.0007468665533083,0.0,298.0,H2O,polyVERSE_2025_06_23
s_sim_H2O,[*]c1ccc2c(c1)C(=O)N(c1ccc(-c3ccc(N4C(=O)c5ccc([*])cc5C4=O)cc3)cc1)C2=O,[*]c1ccc2c(c1)C(=O)N(c1ccc(-c3ccc(N4C(=O)c5ccc([*])cc5C4=O)cc3)cc1)C2=O,-3.111005146,0.0007744526211793,0.0,298.0,H2O,polyVERSE_2025_06_23
s_sim_H2O,[*]c1ccc(-n2c(=O)c3cc4c(=O)n(-c5ccc([*])cc5C)c(=O)c4cc3c2=O)c(C)c1,[*]c1ccc(-n2c(=O)c3cc4c(=O)n(-c5ccc([*])cc5C)c(=O)c4cc3c2=O)c(C)c1,-2.767291662,0.0017088672943995,0.0,298.0,H2O,polyVERSE_2025_06_23
s_sim_H2O,[*]OC(C)C([*])=O,[*]OC(C)C([*])=O,-3.180212195,0.0006603707139918,0.0,298.0,H2O,polyVERSE_2025_06_23
s_sim_H2O,[*]c1ccc2c(c1)C(=O)N(c1ccc(Oc3ccc(N4C(=O)c5ccc([*])cc5C4=O)cc3)cc1)C2=O,[*]c1ccc2c(c1)C(=O)N(c1ccc(Oc3ccc(N4C(=O)c5ccc([*])cc5C4=O)cc3)cc1)C2=O,-2.934888319,0.0011617473245711,0.0,298.0,H2O,polyVERSE_2025_06_23
s_sim_H2O,[*]OC1C(CO)OC([*])C(O)C1O,[*]OC1C(CO)OC([*])C(O)C1O,-2.358489333,0.0043803686995755,0.0,298.0,H2O,polyVERSE_2025_06_23
s_sim_H2O,[*]CC([*])C#N,[*]CC([*])C#N,-2.959720012,0.0010971853193794,0.0,298.0,H2O,polyVERSE_2025_06_23
s_sim_H2O,[*]=CCCC=[*],[*]=CCCC=[*],-4.758580077,1.74349185563885e-05,0.0,298.0,H2O,polyVERSE_2025_06_23
s_sim_H2O,[*]C(=O)c1ccc2c(c1)C(=O)N(c1ccc(-c3ccc(N4C(=O)c5ccc([*])cc5C4=O)cc3)cc1)C2=O,[*]C(=O)c1ccc2c(c1)C(=O)N(c1ccc(-c3ccc(N4C(=O)c5ccc([*])cc5C4=O)cc3)cc1)C2=O,-2.841006992,0.0014420921341233,0.0,298.0,H2O,polyVERSE_2025_06_23
s_sim_H2O,[*]c1ccc2c(c1)C(=O)N(c1ccc(S(=O)(=O)c3ccc(N4C(=O)c5ccc([*])cc5C4=O)cc3)cc1)C2=O,[*]c1ccc2c(c1)C(=O)N(c1ccc(S(=O)(=O)c3ccc(N4C(=O)c5ccc([*])cc5C4=O)cc3)cc1)C2=O,-2.945585754,0.001133481003516,0.0,298.0,H2O,polyVERSE_2025_06_23
s_sim_H2O,[*]C(=O)c1ccc2c(c1)C(=O)N(c1ccc(Cc3ccc(N4C(=O)c5ccc([*])cc5C4=O)cc3)cc1)C2=O,[*]C(=O)c1ccc2c(c1)C(=O)N(c1ccc(Cc3ccc(N4C(=O)c5ccc([*])cc5C4=O)cc3)cc1)C2=O,-3.038895689,0.0009143328240859,0.0,298.0,H2O,polyVERSE_2025_06_23
s_sim_H2O,[*]c1cccc(-c2ccc(-n3c(=O)c4cc5c(=O)n([*])c(=O)c5cc4c3=O)cc2)c1,[*]c1cccc(-c2ccc(-n3c(=O)c4cc5c(=O)n([*])c(=O)c5cc4c3=O)cc2)c1,-2.819788543,0.00151429837742,0.0,298.0,H2O,polyVERSE_2025_06_23
s_sim_H2O,[*]c1ccc2c(c1)C(=O)N(c1ccc(N3C(=O)c4ccc([*])cc4C3=O)cc1)C2=O,[*]c1ccc2c(c1)C(=O)N(c1ccc(N3C(=O)c4ccc([*])cc4C3=O)cc1)C2=O,-2.855988329,0.0013931942424067,0.0,298.0,H2O,polyVERSE_2025_06_23
s_sim_H2O,[*]OCCOC(=O)c1ccc(C([*])=O)cc1,[*]OCCOC(=O)c1ccc(C([*])=O)cc1,-3.793008495,0.0001610614130516,0.0,298.0,H2O,polyVERSE_2025_06_23
s_sim_H2O,[*]=CCCC(=[*])C,[*]=CCCC(=[*])C,-4.795300895,1.60213498872677e-05,0.0,298.0,H2O,polyVERSE_2025_06_23
s_sim_H2O,[*]OC1C(COCC)OC([*])C(O)C1O,[*]OC1C(COCC)OC([*])C(O)C1O,-2.777384226,0.0016696128324227,0.0,298.0,H2O,polyVERSE_2025_06_23
s_sim_H2O,[*]OCC([*])=O,[*]OCC([*])=O,-3.180445932,0.0006600153985386,0.0,298.0,H2O,polyVERSE_2025_06_23
s_sim_H2O,[*]CCCCCCCCC(=O)NCCCCCCNC([*])=O,[*]CCCCCCCCC(=O)NCCCCCCNC([*])=O,-3.9334307,0.0001165653038258,0.0,298.0,H2O,polyVERSE_2025_06_23
s_sim_H2O,[*]CC([*])(C)C(=O)OCC,[*]CC([*])(C)C(=O)OCC,-3.590719897,0.0002566138562181,0.0,298.0,H2O,polyVERSE_2025_06_23
s_sim_H2O,[*]c1ccc(Oc2ccc(N3C(=O)c4ccc(C(c5ccc6c(c5)C(=O)N(c5ccc(Oc7ccc(C([*])(C)C)cc7)cc5)C6=O)(C(F)(F)F)C(F)(F)F)cc4C3=O)cc2)cc1,[*]c1ccc(Oc2ccc(N3C(=O)c4ccc(C(c5ccc6c(c5)C(=O)N(c5ccc(Oc7ccc(C([*])(C)C)cc7)cc5)C6=O)(C(F)(F)F)C(F)(F)F)cc4C3=O)cc2)cc1,-2.980720143,0.0010453936481966,0.0,298.0,H2O,polyVERSE_2025_06_23
s_sim_H2O,[*]c1ccc(N2C(=O)c3ccc(C(=O)c4ccc5c(c4)C(=O)N(c4ccc([*])cc4C)C5=O)cc3C2=O)c(C)c1,[*]c1ccc(N2C(=O)c3ccc(C(=O)c4ccc5c(c4)C(=O)N(c4ccc([*])cc4C)C5=O)cc3C2=O)c(C)c1,-2.712216926,0.0019399166654682,0.0,298.0,H2O,polyVERSE_2025_06_23
s_sim_H2O,[*]CC([*])(Cl)Cl,[*]CC([*])(Cl)Cl,-3.988599466,0.0001026598284035,0.0,298.0,H2O,polyVERSE_2025_06_23
s_sim_H2O,[*]c1ccc(Oc2ccc(-n3c(=O)c4cc5c(=O)n(-c6ccc(Oc7ccc(C([*])(C)C)cc7)cc6)c(=O)c5cc4c3=O)cc2)cc1,[*]c1ccc(Oc2ccc(-n3c(=O)c4cc5c(=O)n(-c6ccc(Oc7ccc(C([*])(C)C)cc7)cc6)c(=O)c5cc4c3=O)cc2)cc1,-3.208167337,0.000619202445648,0.0,298.0,H2O,polyVERSE_2025_06_23
s_sim_H2O,[*]c1ccc(Oc2ccc(C(=O)c3ccc(Oc4ccc(C5([*])OC(=O)c6ccccc65)cc4)cc3)cc2)cc1,[*]c1ccc(Oc2ccc(C(=O)c3ccc(Oc4ccc(C5([*])OC(=O)c6ccccc65)cc4)cc3)cc2)cc1,-3.225345716,0.0005951881610133,0.0,298.0,H2O,polyVERSE_2025_06_23
s_sim_H2O,[*]c1ccc2c(c1)C(=O)N(c1ccc(-c3ccc(-c4ccc(N5C(=O)c6ccc([*])cc6C5=O)cc4)cc3)cc1)C2=O,[*]c1ccc2c(c1)C(=O)N(c1ccc(-c3ccc(-c4ccc(N5C(=O)c6ccc([*])cc6C5=O)cc4)cc3)cc1)C2=O,-3.04562962,0.0009002650285768,0.0,298.0,H2O,polyVERSE_2025_06_23
s_sim_H2O,[*]CCCCCNC([*])=O,[*]CCCCCNC([*])=O,-3.772288966,0.0001689316539091,0.0,298.0,H2O,polyVERSE_2025_06_23
p_exp_CO2,[*]c1cc(C)c(CN2C(=O)c3ccc(C(c4ccc5c(c4)C(=O)N(Cc4c(C)cc(-c6cc(C)c([*])cc6C)cc4C)C5=O)C(F)(F)F)cc3C2=O)c(C)c1,[*]c1cc(C)c(CN2C(=O)c3ccc(C(c4ccc5c(c4)C(=O)N(Cc4c(C)cc(-c6cc(C)c([*])cc6C)cc4C)C5=O)C(F)(F)F)cc3C2=O)c(C)c1,-7.443697499,3.60000000192902e-08,1.0,298.0,CO2,Gas npj paper (2024)+ polyBERT
p_exp_H2,[*]c1cc(C)c(CN2C(=O)c3ccc(C(c4ccc5c(c4)C(=O)N(Cc4c(C)cc(-c6cc(C)c([*])cc6C)cc4C)C5=O)C(F)(F)F)cc3C2=O)c(C)c1,[*]c1cc(C)c(CN2C(=O)c3ccc(C(c4ccc5c(c4)C(=O)N(Cc4c(C)cc(-c6cc(C)c([*])cc6C)cc4C)C5=O)C(F)(F)F)cc3C2=O)c(C)c1,-7.455931956,3.49999999717711e-08,1.0,298.0,H2,Gas npj paper (2024)+ polyBERT
p_exp_He,[*]c1cc(C)c(CN2C(=O)c3ccc(C(c4ccc5c(c4)C(=O)N(Cc4c(C)cc(-c6cc(C)c([*])cc6C)cc4C)C5=O)C(F)(F)F)cc3C2=O)c(C)c1,[*]c1cc(C)c(CN2C(=O)c3ccc(C(c4ccc5c(c4)C(=O)N(Cc4c(C)cc(-c6cc(C)c([*])cc6C)cc4C)C5=O)C(F)(F)F)cc3C2=O)c(C)c1,-7.638272164,2.29999999990682e-08,1.0,298.0,He,Gas npj paper (2024)+ polyBERT
p_exp_H2,[*]c1cc(C)c(-c2ccc(CN3C(=O)c4ccc(C(c5ccc6c(c5)C(=O)N(Cc5ccc([*])c(C)c5C)C6=O)C(F)(F)F)cc4C3=O)c(C)c2C)cc1C,[*]c1cc(C)c(-c2ccc(CN3C(=O)c4ccc(C(c5ccc6c(c5)C(=O)N(Cc5ccc([*])c(C)c5C)C6=O)C(F)(F)F)cc4C3=O)c(C)c2C)cc1C,-7.677780705,2.10000000128661e-08,1.0,298.0,H2,Gas npj paper (2024)+ polyBERT
p_exp_CO2,[*]c1cc(C)c(-c2ccc(CN3C(=O)c4ccc(C(c5ccc6c(c5)C(=O)N(Cc5ccc([*])c(C)c5C)C6=O)C(F)(F)F)cc4C3=O)c(C)c2C)cc1C,[*]c1cc(C)c(-c2ccc(CN3C(=O)c4ccc(C(c5ccc6c(c5)C(=O)N(Cc5ccc([*])c(C)c5C)C6=O)C(F)(F)F)cc4C3=O)c(C)c2C)cc1C,-7.721246399,1.90000000020636e-08,1.0,298.0,CO2,Gas npj paper (2024)+ polyBERT
p_exp_He,[*]c1cc(C)c(-c2ccc(CN3C(=O)c4ccc(C(c5ccc6c(c5)C(=O)N(Cc5ccc([*])c(C)c5C)C6=O)C(F)(F)F)cc4C3=O)c(C)c2C)cc1C,[*]c1cc(C)c(-c2ccc(CN3C(=O)c4ccc(C(c5ccc6c(c5)C(=O)N(Cc5ccc([*])c(C)c5C)C6=O)C(F)(F)F)cc4C3=O)c(C)c2C)cc1C,-7.795880017,1.60000000126762e-08,1.0,298.0,He,Gas npj paper (2024)+ polyBERT
p_exp_H2,[*]c1cc(C)c(CN2C(=O)c3ccc(C(c4ccc5c(c4)C(=O)N(Cc4cc(C)c(-c6cc(C)c([*])cc6C)cc4C)C5=O)C(F)(F)F)cc3C2=O)cc1C,[*]c1cc(C)c(CN2C(=O)c3ccc(C(c4ccc5c(c4)C(=O)N(Cc4cc(C)c(-c6cc(C)c([*])cc6C)cc4C)C5=O)C(F)(F)F)cc3C2=O)cc1C,-8.0,1e-08,1.0,298.0,H2,Gas npj paper (2024)+ polyBERT
p_exp_He,[*]c1cc(C)c(CN2C(=O)c3ccc(C(c4ccc5c(c4)C(=O)N(Cc4cc(C)c(-c6cc(C)c([*])cc6C)cc4C)C5=O)C(F)(F)F)cc3C2=O)cc1C,[*]c1cc(C)c(CN2C(=O)c3ccc(C(c4ccc5c(c4)C(=O)N(Cc4cc(C)c(-c6cc(C)c([*])cc6C)cc4C)C5=O)C(F)(F)F)cc3C2=O)cc1C,-8.075720714,8.39999999880312e-09,1.0,298.0,He,Gas npj paper (2024)+ polyBERT
p_exp_H2,[*]CN1C(=O)c2ccc(C(c3ccc4c(c3)C(=O)N(Cc3ccc(-c5cc(C)c(-c6ccc([*])cc6C)cc5C)c(C)c3)C4=O)C(F)(F)F)cc2C1=O,[*]CN1C(=O)c2ccc(C(c3ccc4c(c3)C(=O)N(Cc3ccc(-c5cc(C)c(-c6ccc([*])cc6C)cc5C)c(C)c3)C4=O)C(F)(F)F)cc2C1=O,-8.142667504,7.19999999285016e-09,1.0,298.0,H2,Gas npj paper (2024)+ polyBERT
p_exp_He,[*]CN1C(=O)c2ccc(C(c3ccc4c(c3)C(=O)N(Cc3ccc(-c5cc(C)c(-c6ccc([*])cc6C)cc5C)c(C)c3)C4=O)C(F)(F)F)cc2C1=O,[*]CN1C(=O)c2ccc(C(c3ccc4c(c3)C(=O)N(Cc3ccc(-c5cc(C)c(-c6ccc([*])cc6C)cc5C)c(C)c3)C4=O)C(F)(F)F)cc2C1=O,-8.148741651,7.10000000459265e-09,1.0,298.0,He,Gas npj paper (2024)+ polyBERT
p_exp_O2,[*]c1cc(C)c(CN2C(=O)c3ccc(C(c4ccc5c(c4)C(=O)N(Cc4c(C)cc(-c6cc(C)c([*])cc6C)cc4C)C5=O)C(F)(F)F)cc3C2=O)c(C)c1,[*]c1cc(C)c(CN2C(=O)c3ccc(C(c4ccc5c(c4)C(=O)N(Cc4c(C)cc(-c6cc(C)c([*])cc6C)cc4C)C5=O)C(F)(F)F)cc3C2=O)c(C)c1,-8.173925197,6.70000000461543e-09,1.0,298.0,O2,Gas npj paper (2024)+ polyBERT
p_exp_CO2,[*]c1cc(C)c(CN2C(=O)c3ccc(C(c4ccc5c(c4)C(=O)N(Cc4cc(C)c(-c6cc(C)c([*])cc6C)cc4C)C5=O)C(F)(F)F)cc3C2=O)cc1C,[*]c1cc(C)c(CN2C(=O)c3ccc(C(c4ccc5c(c4)C(=O)N(Cc4cc(C)c(-c6cc(C)c([*])cc6C)cc4C)C5=O)C(F)(F)F)cc3C2=O)cc1C,-8.207608311,6.19999999288692e-09,1.0,298.0,CO2,Gas npj paper (2024)+ polyBERT
p_exp_H2,[*]c1ccc(CN2C(=O)c3ccc(C(c4ccc5c(c4)C(=O)N(Cc4ccc(-c6cc(C)c([*])cc6C)cc4C)C5=O)C(F)(F)F)cc3C2=O)c(C)c1,[*]c1ccc(CN2C(=O)c3ccc(C(c4ccc5c(c4)C(=O)N(Cc4ccc(-c6cc(C)c([*])cc6C)cc4C)C5=O)C(F)(F)F)cc3C2=O)c(C)c1,-8.292429824,5.09999999884992e-09,1.0,298.0,H2,Gas npj paper (2024)+ polyBERT
p_exp_He,[*]c1ccc(CN2C(=O)c3ccc(C(c4ccc5c(c4)C(=O)N(Cc4ccc(-c6cc(C)c([*])cc6C)cc4C)C5=O)C(F)(F)F)cc3C2=O)c(C)c1,[*]c1ccc(CN2C(=O)c3ccc(C(c4ccc5c(c4)C(=O)N(Cc4ccc(-c6cc(C)c([*])cc6C)cc4C)C5=O)C(F)(F)F)cc3C2=O)c(C)c1,-8.327902142,4.70000000069568e-09,1.0,298.0,He,Gas npj paper (2024)+ polyBERT
p_exp_CO2,[*]CN1C(=O)c2ccc(C(c3ccc4c(c3)C(=O)N(Cc3ccc(-c5cc(C)c(-c6ccc([*])cc6C)cc5C)c(C)c3)C4=O)C(F)(F)F)cc2C1=O,[*]CN1C(=O)c2ccc(C(c3ccc4c(c3)C(=O)N(Cc3ccc(-c5cc(C)c(-c6ccc([*])cc6C)cc5C)c(C)c3)C4=O)C(F)(F)F)cc2C1=O,-8.494850022,3.19999999764284e-09,1.0,298.0,CO2,Gas npj paper (2024)+ polyBERT
p_exp_O2,[*]c1cc(C)c(-c2ccc(CN3C(=O)c4ccc(C(c5ccc6c(c5)C(=O)N(Cc5ccc([*])c(C)c5C)C6=O)C(F)(F)F)cc4C3=O)c(C)c2C)cc1C,[*]c1cc(C)c(-c2ccc(CN3C(=O)c4ccc(C(c5ccc6c(c5)C(=O)N(Cc5ccc([*])c(C)c5C)C6=O)C(F)(F)F)cc4C3=O)c(C)c2C)cc1C,-8.494850022,3.19999999764284e-09,1.0,298.0,O2,Gas npj paper (2024)+ polyBERT
p_exp_N2,[*]c1cc(C)c(CN2C(=O)c3ccc(C(c4ccc5c(c4)C(=O)N(Cc4c(C)cc(-c6cc(C)c([*])cc6C)cc4C)C5=O)C(F)(F)F)cc3C2=O)c(C)c1,[*]c1cc(C)c(CN2C(=O)c3ccc(C(c4ccc5c(c4)C(=O)N(Cc4c(C)cc(-c6cc(C)c([*])cc6C)cc4C)C5=O)C(F)(F)F)cc3C2=O)c(C)c1,-8.782516056,1.64999999918731e-09,1.0,298.0,N2,Gas npj paper (2024)+ polyBERT
p_exp_CH4,[*]c1cc(C)c(CN2C(=O)c3ccc(C(c4ccc5c(c4)C(=O)N(Cc4c(C)cc(-c6cc(C)c([*])cc6C)cc4C)C5=O)C(F)(F)F)cc3C2=O)c(C)c1,[*]c1cc(C)c(CN2C(=O)c3ccc(C(c4ccc5c(c4)C(=O)N(Cc4c(C)cc(-c6cc(C)c([*])cc6C)cc4C)C5=O)C(F)(F)F)cc3C2=O)c(C)c1,-8.823908741,1.49999999980768e-09,1.0,298.0,CH4,Gas npj paper (2024)+ polyBERT
p_exp_O2,[*]c1cc(C)c(CN2C(=O)c3ccc(C(c4ccc5c(c4)C(=O)N(Cc4cc(C)c(-c6cc(C)c([*])cc6C)cc4C)C5=O)C(F)(F)F)cc3C2=O)cc1C,[*]c1cc(C)c(CN2C(=O)c3ccc(C(c4ccc5c(c4)C(=O)N(Cc4cc(C)c(-c6cc(C)c([*])cc6C)cc4C)C5=O)C(F)(F)F)cc3C2=O)cc1C,-8.920818754,1.1999999998684e-09,1.0,298.0,O2,Gas npj paper (2024)+ polyBERT
p_exp_O2,[*]c1ccc(CN2C(=O)c3ccc(C(c4ccc5c(c4)C(=O)N(Cc4ccc(-c6cc(C)c([*])cc6C)cc4C)C5=O)C(F)(F)F)cc3C2=O)c(C)c1,[*]c1ccc(CN2C(=O)c3ccc(C(c4ccc5c(c4)C(=O)N(Cc4ccc(-c6cc(C)c([*])cc6C)cc4C)C5=O)C(F)(F)F)cc3C2=O)c(C)c1,-9.065501549,8.5999999951768e-10,1.0,298.0,O2,Gas npj paper (2024)+ polyBERT
p_exp_N2,[*]c1cc(C)c(-c2ccc(CN3C(=O)c4ccc(C(c5ccc6c(c5)C(=O)N(Cc5ccc([*])c(C)c5C)C6=O)C(F)(F)F)cc4C3=O)c(C)c2C)cc1C,[*]c1cc(C)c(-c2ccc(CN3C(=O)c4ccc(C(c5ccc6c(c5)C(=O)N(Cc5ccc([*])c(C)c5C)C6=O)C(F)(F)F)cc4C3=O)c(C)c2C)cc1C,-9.13667714,7.29999999797527e-10,1.0,298.0,N2,Gas npj paper (2024)+ polyBERT
p_exp_O2,[*]CN1C(=O)c2ccc(C(c3ccc4c(c3)C(=O)N(Cc3ccc(-c5cc(C)c(-c6ccc([*])cc6C)cc5C)c(C)c3)C4=O)C(F)(F)F)cc2C1=O,[*]CN1C(=O)c2ccc(C(c3ccc4c(c3)C(=O)N(Cc3ccc(-c5cc(C)c(-c6ccc([*])cc6C)cc5C)c(C)c3)C4=O)C(F)(F)F)cc2C1=O,-9.142667504,7.19999999285016e-10,1.0,298.0,O2,Gas npj paper (2024)+ polyBERT
p_exp_CH4,[*]c1cc(C)c(-c2ccc(CN3C(=O)c4ccc(C(c5ccc6c(c5)C(=O)N(Cc5ccc([*])c(C)c5C)C6=O)C(F)(F)F)cc4C3=O)c(C)c2C)cc1C,[*]c1cc(C)c(-c2ccc(CN3C(=O)c4ccc(C(c5ccc6c(c5)C(=O)N(Cc5ccc([*])c(C)c5C)C6=O)C(F)(F)F)cc4C3=O)c(C)c2C)cc1C,-9.251811973,5.59999999992004e-10,1.0,298.0,CH4,Gas npj paper (2024)+ polyBERT
p_exp_N2,[*]c1cc(C)c(CN2C(=O)c3ccc(C(c4ccc5c(c4)C(=O)N(Cc4cc(C)c(-c6cc(C)c([*])cc6C)cc4C)C5=O)C(F)(F)F)cc3C2=O)cc1C,[*]c1cc(C)c(CN2C(=O)c3ccc(C(c4ccc5c(c4)C(=O)N(Cc4cc(C)c(-c6cc(C)c([*])cc6C)cc4C)C5=O)C(F)(F)F)cc3C2=O)cc1C,-9.619788758,2.40000000159372e-10,1.0,298.0,N2,Gas npj paper (2024)+ polyBERT
p_exp_CH4,[*]c1cc(C)c(CN2C(=O)c3ccc(C(c4ccc5c(c4)C(=O)N(Cc4cc(C)c(-c6cc(C)c([*])cc6C)cc4C)C5=O)C(F)(F)F)cc3C2=O)cc1C,[*]c1cc(C)c(CN2C(=O)c3ccc(C(c4ccc5c(c4)C(=O)N(Cc4cc(C)c(-c6cc(C)c([*])cc6C)cc4C)C5=O)C(F)(F)F)cc3C2=O)cc1C,-9.721246399,1.90000000020636e-10,1.0,298.0,CH4,Gas npj paper (2024)+ polyBERT
p_exp_N2,[*]c1ccc(CN2C(=O)c3ccc(C(c4ccc5c(c4)C(=O)N(Cc4ccc(-c6cc(C)c([*])cc6C)cc4C)C5=O)C(F)(F)F)cc3C2=O)c(C)c1,[*]c1ccc(CN2C(=O)c3ccc(C(c4ccc5c(c4)C(=O)N(Cc4ccc(-c6cc(C)c([*])cc6C)cc4C)C5=O)C(F)(F)F)cc3C2=O)c(C)c1,-9.795880017,1.60000000126762e-10,1.0,298.0,N2,Gas npj paper (2024)+ polyBERT
p_exp_N2,[*]CN1C(=O)c2ccc(C(c3ccc4c(c3)C(=O)N(Cc3ccc(-c5cc(C)c(-c6ccc([*])cc6C)cc5C)c(C)c3)C4=O)C(F)(F)F)cc2C1=O,[*]CN1C(=O)c2ccc(C(c3ccc4c(c3)C(=O)N(Cc3ccc(-c5cc(C)c(-c6ccc([*])cc6C)cc5C)c(C)c3)C4=O)C(F)(F)F)cc2C1=O,-9.853871964,1.40000000103723e-10,1.0,298.0,N2,Gas npj paper (2024)+ polyBERT
p_exp_CH4,[*]c1ccc(CN2C(=O)c3ccc(C(c4ccc5c(c4)C(=O)N(Cc4ccc(-c6cc(C)c([*])cc6C)cc4C)C5=O)C(F)(F)F)cc3C2=O)c(C)c1,[*]c1ccc(CN2C(=O)c3ccc(C(c4ccc5c(c4)C(=O)N(Cc4ccc(-c6cc(C)c([*])cc6C)cc4C)C5=O)C(F)(F)F)cc3C2=O)c(C)c1,-9.958607315,1.09999999959924e-10,1.0,298.0,CH4,Gas npj paper (2024)+ polyBERT
p_exp_CH4,[*]CN1C(=O)c2ccc(C(c3ccc4c(c3)C(=O)N(Cc3ccc(-c5cc(C)c(-c6ccc([*])cc6C)cc5C)c(C)c3)C4=O)C(F)(F)F)cc2C1=O,[*]CN1C(=O)c2ccc(C(c3ccc4c(c3)C(=O)N(Cc3ccc(-c5cc(C)c(-c6ccc([*])cc6C)cc5C)c(C)c3)C4=O)C(F)(F)F)cc2C1=O,-10.05551733,8.79999995643166e-11,1.0,298.0,CH4,Gas npj paper (2024)+ polyBERT
s_sim_O2,[*]COCCOC([*])=O,[*]COCCOC([*])=O,-2.706062855,0.0019676015001286,1.0,298.0,O2,polyVERSE_2025_06_23
s_sim_H2O,[*]COCCOC([*])=O,[*]COCCOC([*])=O,-3.419753758,0.0003804050222306,0.0,298.0,H2O,polyVERSE_2025_06_23
s_sim_O2,[*]c1ccc2c(c1)C(=O)N(c1ccc(Oc3ccc(-c4ccc(Oc5ccc(N6C(=O)c7ccc([*])cc7C6=O)cc5)cc4)cc3)cc1)C2=O,[*]c1ccc2c(c1)C(=O)N(c1ccc(Oc3ccc(-c4ccc(Oc5ccc(N6C(=O)c7ccc([*])cc7C6=O)cc5)cc4)cc3)cc1)C2=O,-1.853016788,0.0140275947872608,1.0,298.0,O2,polyVERSE_2025_06_23
s_sim_O2,[*]c1ccc(-c2ccc(-n3c(=O)c4cc5c(=O)n([*])c(=O)c5cc4c3=O)cc2)cc1,[*]c1ccc(-c2ccc(-n3c(=O)c4cc5c(=O)n([*])c(=O)c5cc4c3=O)cc2)cc1,-1.520436657,0.0301691686638673,1.0,298.0,O2,polyVERSE_2025_06_23
s_sim_O2,[*]C(=O)c1ccc2c(c1)C(=O)N(c1ccc(Oc3ccc(-c4ccc(Oc5ccc(N6C(=O)c7ccc([*])cc7C6=O)cc5)cc4)cc3)cc1)C2=O,[*]C(=O)c1ccc2c(c1)C(=O)N(c1ccc(Oc3ccc(-c4ccc(Oc5ccc(N6C(=O)c7ccc([*])cc7C6=O)cc5)cc4)cc3)cc1)C2=O,-1.831300645,0.0147468531316119,1.0,298.0,O2,polyVERSE_2025_06_23
s_sim_O2,[*]CC([*])O,[*]CC([*])O,-2.310303029,0.0048943719536669,1.0,298.0,O2,polyVERSE_2025_06_23
s_sim_O2,[*]CC([*])OC(C)=O,[*]CC([*])OC(C)=O,-2.250026764,0.0056230667119378,1.0,298.0,O2,polyVERSE_2025_06_23
s_sim_O2,[*]CCCCCOC([*])=O,[*]CCCCCOC([*])=O,-2.618928653,0.0024047578272786,1.0,298.0,O2,polyVERSE_2025_06_23
s_sim_O2,[*]c1ccc(-c2ccc(-c3ccc(-n4c(=O)c5cc6c(=O)n([*])c(=O)c6cc5c4=O)cc3)cc2)cc1,[*]c1ccc(-c2ccc(-c3ccc(-n4c(=O)c5cc6c(=O)n([*])c(=O)c6cc5c4=O)cc3)cc2)cc1,-1.560615592,0.0275032747925703,1.0,298.0,O2,polyVERSE_2025_06_23
s_sim_O2,[*]CC(=O)OC([*])C,[*]CC(=O)OC([*])C,-2.456554069,0.0034949899479858,1.0,298.0,O2,polyVERSE_2025_06_23
s_sim_O2,[*]c1ccc(Oc2ccc(N3C(=O)c4ccc(-c5ccc6c(c5)C(=O)N(c5ccc(Oc7ccc(C([*])(C)C)cc7)cc5)C6=O)cc4C3=O)cc2)cc1,[*]c1ccc(Oc2ccc(N3C(=O)c4ccc(-c5ccc6c(c5)C(=O)N(c5ccc(Oc7ccc(C([*])(C)C)cc7)cc5)C6=O)cc4C3=O)cc2)cc1,-1.797578298,0.015937555201206,1.0,298.0,O2,polyVERSE_2025_06_23
s_sim_O2,[*]C(=O)c1ccc2c(c1)C(=O)N(c1ccc(N3C(=O)c4ccc([*])cc4C3=O)cc1)C2=O,[*]C(=O)c1ccc2c(c1)C(=O)N(c1ccc(N3C(=O)c4ccc([*])cc4C3=O)cc1)C2=O,-1.56617665,0.0271533457734899,1.0,298.0,O2,polyVERSE_2025_06_23
s_sim_O2,[*]c1cc(C(=O)O)cc(N2C(=O)c3ccc(-c4ccc5c(c4)C(=O)N(c4ccc(Oc6ccc(N7C(=O)c8ccc(-c9ccc%10c(c9)C(=O)N([*])C%10=O)cc8C7=O)cc6)cc4)C5=O)cc3C2=O)c1,[*]c1cc(C(=O)O)cc(N2C(=O)c3ccc(-c4ccc5c(c4)C(=O)N(c4ccc(Oc6ccc(N7C(=O)c8ccc(-c9ccc%10c(c9)C(=O)N([*])C%10=O)cc8C7=O)cc6)cc4)C5=O)cc3C2=O)c1,-1.531907236,0.0293827719214268,1.0,298.0,O2,polyVERSE_2025_06_23
s_sim_O2,[*]CC([*])c1ccccc1,[*]CC([*])c1ccccc1,-2.048830384,0.0089365443703882,1.0,298.0,O2,polyVERSE_2025_06_23
s_sim_O2,[*]C(=O)c1cccc(N2C(=O)c3ccc(C(=O)c4ccc5c(c4)C(=O)N(c4cccc([*])c4)C5=O)cc3C2=O)c1,[*]C(=O)c1cccc(N2C(=O)c3ccc(C(=O)c4ccc5c(c4)C(=O)N(c4cccc([*])c4)C5=O)cc3C2=O)c1,-1.70614282,0.0196723924645919,1.0,298.0,O2,polyVERSE_2025_06_23
s_sim_O2,[*]c1ccc2c(c1)C(=O)N(c1cccc(N3C(=O)c4ccc(C([*])(C(F)(F)F)C(F)(F)F)cc4C3=O)c1)C2=O,[*]c1ccc2c(c1)C(=O)N(c1cccc(N3C(=O)c4ccc(C([*])(C(F)(F)F)C(F)(F)F)cc4C3=O)c1)C2=O,-1.430539906,0.0371073631098185,1.0,298.0,O2,polyVERSE_2025_06_23
s_sim_O2,[*]c1ccc(Oc2ccc(-c3ccc(Oc4ccc(-n5c(=O)c6cc7c(=O)n([*])c(=O)c7cc6c5=O)cc4)cc3)cc2)cc1,[*]c1ccc(Oc2ccc(-c3ccc(Oc4ccc(-n5c(=O)c6cc7c(=O)n([*])c(=O)c7cc6c5=O)cc4)cc3)cc2)cc1,-1.901333075,0.0125506704149708,1.0,298.0,O2,polyVERSE_2025_06_23
s_sim_O2,[*]C(=O)c1ccc2c(c1)C(=O)N(c1cccc(N3C(=O)c4ccc([*])cc4C3=O)c1)C2=O,[*]C(=O)c1ccc2c(c1)C(=O)N(c1cccc(N3C(=O)c4ccc([*])cc4C3=O)c1)C2=O,-1.571257414,0.0268375326624506,1.0,298.0,O2,polyVERSE_2025_06_23
s_sim_O2,[*]c1ccc(N2C(=O)c3ccc(-c4ccc5c(c4)C(=O)N(c4ccc([*])cc4C)C5=O)cc3C2=O)c(C)c1,[*]c1ccc(N2C(=O)c3ccc(-c4ccc5c(c4)C(=O)N(c4ccc([*])cc4C)C5=O)cc3C2=O)c(C)c1,-1.45886289,0.0347645898517266,1.0,298.0,O2,polyVERSE_2025_06_23
s_sim_O2,[*]c1ccc(-n2c(=O)c3cc4c(=O)n([*])c(=O)c4cc3c2=O)cc1,[*]c1ccc(-n2c(=O)c3cc4c(=O)n([*])c(=O)c4cc3c2=O)cc1,-1.493054954,0.0321325391977754,1.0,298.0,O2,polyVERSE_2025_06_23
