Repository: Ramprasad-Group/polyVERSE

# polyVERSE [![DOI](https://zenodo.org/badge/777530406.svg)](https://zenodo.org/doi/10.5281/zenodo.13352643)
polyVERSE (Polymer Universe, also "polymers generated by Virtually-Executed Rule-based Synthesis Experiments") is a comprehensive repository for informatics-ready datasets curated by the Ramprasad Group. This repository encompasses a vast and continuously expanding range of chemical spaces and material properties, including both known and hypothetical polymers. It includes datasets generated through physical experiments, physics-based simulations, and machine learning model predictions. The data is organized into two main folders: `Virtual-Polymers` and `Other`. `Virtual-Polymers` contains datasets pertaining to virtually-generated polymers, i.e., spanning the ever-expanding polyVERSE. The data is organized based on the approach used to generate virtual polymers. `Other` contains subfolders with informatics-ready CSV files for various polymer properties.

### Citation 
Please always cite the following reference in publications for which our dataset was useful: 
**Ramprasad et al. (2024). polyVERSE: Informatics-Ready Polymer Datasets (Version 1.0). Zenodo. doi: 10.5281/zenodo.13352644.**

The data has been made available along with the following paper:

Christopher Kuenneth & Rampi Ramprasad, [From Corpus to Innovation: Advancing Organic Solar Cell Design with Large Language Models](), submitted, 2025.

The dataset is in the following format:

1. **pol_id**: A unique pol_id assigned to each polymer within the database (PolyDB).
2. **value**: Atomization energy(eV/atom): DFT calculated
3. **hp_id**: A unique pol_id assigned to each homopolymer within the database (PolyDB).
4. **smiles1**: Polymer SMILES
5. **canonical_smiles**: canonical polymer SMILES

File: Other/Organic_solar_cell/OSC_data.csv (part 1 of 8)
,PCE,Jsc,Voc,FF,smiles_donor,smiles_acceptor,smiles_canonical,Inverted?,Solvent,DIO?,Processing_Technique,TA?,SVA?,TA,SVA,thickness_nm,blend_ratio,Molecular_Weight,DOI
1,5.63,13.58,0.76,0.545,[*]c1cc2c(OCC(CC)CCCC)c3sc(-c4sc([*])c5c(F)c(C(=O)OCC(CC)CCCC)sc45)cc3c(OCC(CC)CCCC)c2s1,COC(=O)CCCC1(c2ccccc2)C23c4c5c6c7c8c9c(c%10c%11c2c2c4c4c%12c5c5c6c6c8c8c%13c9c9c%10c%10c%11c%11c2c2c4c4c%14c%12c%12c5c5c6c8c6c8c%13c9c9c%10c%10c%11c%11c2c4c2c4c%14c%12c%12c5c6c5c6c8c9c8c%10c%11c2c(c86)c4c%125)C713,[*]c1cc2c(OCC(CC)CCCC)c3sc(-c4sc([*])c5c(F)c(C(=O)OCC(CC)CCCC)sc45)cc3c(OCC(CC)CCCC)c2s1.COC(=O)CCCC1(c2ccccc2)C23c4c5c6c7c8c9c(c%10c%11c2c2c4c4c%12c5c5c6c6c8c8c%13c9c9c%10c%10c%11c%11c2c2c4c4c%14c%12c%12c5c5c6c8c6c8c%13c9c9c%10c%10c%11c%11c2c4c2c4c%14c%12c%12c5c6c5c6c8c9c8c%10c%11c2c(c86)c4c%125)C713,FALSE,o-dichlorobenzene (DCB),FALSE,spin coating,FALSE,FALSE,,,100,1,97500,10.1002/adma.200903528
2,6.02,13.56,0.75,0.5922999999999999,[*]c1cc2c(OCC(CC)CCCC)c3sc(-c4sc([*])c5c(F)c(C(=O)OCC(CC)CCCC)sc45)cc3c(OCC(CC)CCCC)c2s1,COC(=O)CCCC1(c2ccccc2)C23c4c5c6c7c8c9c(c%10c%11c2c2c4c4c%12c5c5c6c6c8c8c%13c9c9c%10c%10c%11c%11c2c2c4c4c%14c%12c%12c5c5c6c8c6c8c%13c9c9c%10c%10c%11c%11c2c4c2c4c%14c%12c%12c5c6c5c6c8c9c8c%10c%11c2c(c86)c4c%125)C713,[*]c1cc2c(OCC(CC)CCCC)c3sc(-c4sc([*])c5c(F)c(C(=O)OCC(CC)CCCC)sc45)cc3c(OCC(CC)CCCC)c2s1.COC(=O)CCCC1(c2ccccc2)C23c4c5c6c7c8c9c(c%10c%11c2c2c4c4c%12c5c5c6c6c8c8c%13c9c9c%10c%10c%11c%11c2c2c4c4c%14c%12c%12c5c5c6c8c6c8c%13c9c9c%10c%10c%11c%11c2c4c2c4c%14c%12c%12c5c6c5c6c8c9c8c%10c%11c2c(c86)c4c%125)C713,FALSE,o-dichlorobenzene (DCB),FALSE,spin coating,FALSE,FALSE,,,100,0.6666666666666666,97500,10.1002/adma.200903528
3,5.31,11.4,0.75,0.6215999999999999,[*]c1cc2c(OCC(CC)CCCC)c3sc(-c4sc([*])c5c(F)c(C(=O)OCC(CC)CCCC)sc45)cc3c(OCC(CC)CCCC)c2s1,COC(=O)CCCC1(c2ccccc2)C23c4c5c6c7c8c9c(c%10c%11c2c2c4c4c%12c5c5c6c6c8c8c%13c9c9c%10c%10c%11c%11c2c2c4c4c%14c%12c%12c5c5c6c8c6c8c%13c9c9c%10c%10c%11c%11c2c4c2c4c%14c%12c%12c5c6c5c6c8c9c8c%10c%11c2c(c86)c4c%125)C713,[*]c1cc2c(OCC(CC)CCCC)c3sc(-c4sc([*])c5c(F)c(C(=O)OCC(CC)CCCC)sc45)cc3c(OCC(CC)CCCC)c2s1.COC(=O)CCCC1(c2ccccc2)C23c4c5c6c7c8c9c(c%10c%11c2c2c4c4c%12c5c5c6c6c8c8c%13c9c9c%10c%10c%11c%11c2c2c4c4c%14c%12c%12c5c5c6c8c6c8c%13c9c9c%10c%10c%11c%11c2c4c2c4c%14c%12c%12c5c6c5c6c8c9c8c%10c%11c2c(c86)c4c%125)C713,FALSE,o-dichlorobenzene (DCB),FALSE,spin coating,FALSE,FALSE,,,100,0.5,97500,10.1002/adma.200903528
4,6.22,13.95,0.74,0.603,[*]c1cc2c(OCC(CC)CCCC)c3sc(-c4sc([*])c5c(F)c(C(=O)OCC(CC)CCCC)sc45)cc3c(OCC(CC)CCCC)c2s1,COC(=O)CCCC1(c2ccccc2)C23c4c5c6c7c8c9c(c%10c%11c2c2c4c4c%12c5c5c6c6c8c8c%13c9c9c%10c%10c%11c%11c2c2c4c4c%14c%12c%12c5c5c6c8c6c8c%13c9c9c%10c%10c%11c%11c2c4c2c4c%14c%12c%12c5c6c5c6c8c9c8c%10c%11c2c(c86)c4c%125)C713,[*]c1cc2c(OCC(CC)CCCC)c3sc(-c4sc([*])c5c(F)c(C(=O)OCC(CC)CCCC)sc45)cc3c(OCC(CC)CCCC)c2s1.COC(=O)CCCC1(c2ccccc2)C23c4c5c6c7c8c9c(c%10c%11c2c2c4c4c%12c5c5c6c6c8c8c%13c9c9c%10c%10c%11c%11c2c2c4c4c%14c%12c%12c5c5c6c8c6c8c%13c9c9c%10c%10c%11c%11c2c4c2c4c%14c%12c%12c5c6c5c6c8c9c8c%10c%11c2c(c86)c4c%125)C713,FALSE,o-dichlorobenzene (DCB),FALSE,spin coating,FALSE,FALSE,,,100,0.6666666666666666,97500,10.1002/adma.200903528
5,7.18,14.09,0.74,0.6884999999999999,[*]c1cc2c(OCC(CC)CCCC)c3sc(-c4sc([*])c5c(F)c(C(=O)OCC(CC)CCCC)sc45)cc3c(OCC(CC)CCCC)c2s1,COC(=O)CCCC1(c2ccccc2)C23c4c5c6c7c8c9c(c%10c%11c2c2c4c4c%12c5c5c6c6c8c8c%13c9c9c%10c%10c%11c%11c2c2c4c4c%14c%12c%12c5c5c6c8c6c8c%13c9c9c%10c%10c%11c%11c2c4c2c4c%14c%12c%12c5c6c5c6c8c9c8c%10c%11c2c(c86)c4c%125)C713,[*]c1cc2c(OCC(CC)CCCC)c3sc(-c4sc([*])c5c(F)c(C(=O)OCC(CC)CCCC)sc45)cc3c(OCC(CC)CCCC)c2s1.COC(=O)CCCC1(c2ccccc2)C23c4c5c6c7c8c9c(c%10c%11c2c2c4c4c%12c5c5c6c6c8c8c%13c9c9c%10c%10c%11c%11c2c2c4c4c%14c%12c%12c5c5c6c8c6c8c%13c9c9c%10c%10c%11c%11c2c4c2c4c%14c%12c%12c5c6c5c6c8c9c8c%10c%11c2c(c86)c4c%125)C713,FALSE,"97% dichlorobenzene (DCB) + 3% 1,8-diiodoctane (DIO)",TRUE,spin coating,FALSE,FALSE,,,100,0.6666666666666666,97500,10.1002/adma.200903528
6,3.92,10.2,0.76,0.505,[*]c1cc2c(OCC(CC)CCCC)c3sc(-c4sc([*])c5c(F)c(C(=O)OCC(CC)CCCC)sc45)cc3c(OCC(CC)CCCC)c2s1,COC(=O)CCCC1(c2ccccc2)C23c4c5c6c7c8c9c(c%10c%11c2c2c4c4c%12c5c5c6c6c8c8c%13c9c9c%10c%10c%11c%11c2c2c4c4c%14c%12c%12c5c5c6c8c6c8c%13c9c9c%10c%10c%11c%11c2c4c2c4c%14c%12c%12c5c6c5c6c8c9c8c%10c%11c2c(c86)c4c%125)C713,[*]c1cc2c(OCC(CC)CCCC)c3sc(-c4sc([*])c5c(F)c(C(=O)OCC(CC)CCCC)sc45)cc3c(OCC(CC)CCCC)c2s1.COC(=O)CCCC1(c2ccccc2)C23c4c5c6c7c8c9c(c%10c%11c2c2c4c4c%12c5c5c6c6c8c8c%13c9c9c%10c%10c%11c%11c2c2c4c4c%14c%12c%12c5c5c6c8c6c8c%13c9c9c%10c%10c%11c%11c2c4c2c4c%14c%12c%12c5c6c5c6c8c9c8c%10c%11c2c(c86)c4c%125)C713,FALSE,chlorobenzene (CB),FALSE,spin coating,FALSE,FALSE,,,100,0.6666666666666666,97500,10.1002/adma.200903528
7,7.4,14.5,0.74,0.690,[*]c1cc2c(OCC(CC)CCCC)c3sc(-c4sc([*])c5c(F)c(C(=O)OCC(CC)CCCC)sc45)cc3c(OCC(CC)CCCC)c2s1,COC(=O)CCCC1(c2ccccc2)C23c4c5c6c7c8c9c(c%10c%11c2c2c4c4c%12c5c5c6c6c8c8c%13c9c9c%10c%10c%11c%11c2c2c4c4c%14c%12c%12c5c5c6c8c6c8c%13c9c9c%10c%10c%11c%11c2c4c2c4c%14c%12c%12c5c6c5c6c8c9c8c%10c%11c2c(c86)c4c%125)C713,[*]c1cc2c(OCC(CC)CCCC)c3sc(-c4sc([*])c5c(F)c(C(=O)OCC(CC)CCCC)sc45)cc3c(OCC(CC)CCCC)c2s1.COC(=O)CCCC1(c2ccccc2)C23c4c5c6c7c8c9c(c%10c%11c2c2c4c4c%12c5c5c6c6c8c8c%13c9c9c%10c%10c%11c%11c2c2c4c4c%14c%12c%12c5c5c6c8c6c8c%13c9c9c%10c%10c%11c%11c2c4c2c4c%14c%12c%12c5c6c5c6c8c9c8c%10c%11c2c(c86)c4c%125)C713,FALSE,"97% chlorobenzene (CB) + 3% 1,8-diiodoctane (DIO)",TRUE,spin coating,FALSE,FALSE,,,100,0.6666666666666666,97500,10.1002/adma.200903528
8,6.38,11.87,0.96,0.560,CCCCCCCCc1cc(/C=C2\SC(=S)N(CC)C2=O)sc1-c1ccc(-c2sc(-c3cc4c(SCC(CC)CCCC)c5sc(-c6cc(CCCCCCCC)c(-c7ccc(-c8sc(/C=C9\SC(=S)N(CC)C9=O)cc8CCCCCCCC)s7)s6)cc5c(SCC(CC)CCCC)c4s3)cc2CCCCCCCC)s1,COC(=O)CCCC1(c2ccccc2)C23c4c5c6c7c8c9c(c%10c%11c2c2c4c4c%12c5c5c6c6c8c8c%13c9c9c%10c%10c%11c%11c2c2c4c4c%14c%12c%12c5c5c6c8c6c8c%13c9c9c%10c%10c%11c%11c2c4c2c4c%14c%12c%12c5c6c5c6c8c9c8c%10c%11c2c(c86)c4c%125)C713,CCCCCCCCc1cc(/C=C2\SC(=S)N(CC)C2=O)sc1-c1ccc(-c2sc(-c3cc4c(SCC(CC)CCCC)c5sc(-c6cc(CCCCCCCC)c(-c7ccc(-c8sc(/C=C9\SC(=S)N(CC)C9=O)cc8CCCCCCCC)s7)s6)cc5c(SCC(CC)CCCC)c4s3)cc2CCCCCCCC)s1.COC(=O)CCCC1(c2ccccc2)C23c4c5c6c7c8c9c(c%10c%11c2c2c4c4c%12c5c5c6c6c8c8c%13c9c9c%10c%10c%11c%11c2c2c4c4c%14c%12c%12c5c5c6c8c6c8c%13c9c9c%10c%10c%11c%11c2c4c2c4c%14c%12c%12c5c6c5c6c8c9c8c%10c%11c2c(c86)c4c%125)C713,FALSE,chloroform,FALSE,,FALSE,FALSE,,,110,1.25,,10.1021/ja509703k
9,7.61,13,0.96,0.610,CCCCCCCCc1cc(/C=C2\SC(=S)N(CC)C2=O)sc1-c1ccc(-c2sc(-c3cc4c(SCC(CC)CCCC)c5sc(-c6cc(CCCCCCCC)c(-c7ccc(-c8sc(/C=C9\SC(=S)N(CC)C9=O)cc8CCCCCCCC)s7)s6)cc5c(SCC(CC)CCCC)c4s3)cc2CCCCCCCC)s1,COC(=O)CCCC1(c2ccccc2)C23c4c5c6c7c8c9c(c%10c%11c2c2c4c4c%12c5c5c6c6c8c8c%13c9c9c%10c%10c%11c%11c2c2c4c4c%14c%12c%12c5c5c6c8c6c8c%13c9c9c%10c%10c%11c%11c2c4c2c4c%14c%12c%12c5c6c5c6c8c9c8c%10c%11c2c(c86)c4c%125)C713,CCCCCCCCc1cc(/C=C2\SC(=S)N(CC)C2=O)sc1-c1ccc(-c2sc(-c3cc4c(SCC(CC)CCCC)c5sc(-c6cc(CCCCCCCC)c(-c7ccc(-c8sc(/C=C9\SC(=S)N(CC)C9=O)cc8CCCCCCCC)s7)s6)cc5c(SCC(CC)CCCC)c4s3)cc2CCCCCCCC)s1.COC(=O)CCCC1(c2ccccc2)C23c4c5c6c7c8c9c(c%10c%11c2c2c4c4c%12c5c5c6c6c8c8c%13c9c9c%10c%10c%11c%11c2c2c4c4c%14c%12c%12c5c5c6c8c6c8c%13c9c9c%10c%10c%11c%11c2c4c2c4c%14c%12c%12c5c6c5c6c8c9c8c%10c%11c2c(c86)c4c%125)C713,FALSE,chloroform,FALSE,,TRUE,FALSE,TA 100°C for 10 minutes,,110,1.25,,10.1021/ja509703k
10,9.6,14.45,0.91,0.730,CCCCCCCCc1cc(/C=C2\SC(=S)N(CC)C2=O)sc1-c1ccc(-c2sc(-c3cc4c(SCC(CC)CCCC)c5sc(-c6cc(CCCCCCCC)c(-c7ccc(-c8sc(/C=C9\SC(=S)N(CC)C9=O)cc8CCCCCCCC)s7)s6)cc5c(SCC(CC)CCCC)c4s3)cc2CCCCCCCC)s1,COC(=O)CCCC1(c2ccccc2)C23c4c5c6c7c8c9c(c%10c%11c2c2c4c4c%12c5c5c6c6c8c8c%13c9c9c%10c%10c%11c%11c2c2c4c4c%14c%12c%12c5c5c6c8c6c8c%13c9c9c%10c%10c%11c%11c2c4c2c4c%14c%12c%12c5c6c5c6c8c9c8c%10c%11c2c(c86)c4c%125)C713,CCCCCCCCc1cc(/C=C2\SC(=S)N(CC)C2=O)sc1-c1ccc(-c2sc(-c3cc4c(SCC(CC)CCCC)c5sc(-c6cc(CCCCCCCC)c(-c7ccc(-c8sc(/C=C9\SC(=S)N(CC)C9=O)cc8CCCCCCCC)s7)s6)cc5c(SCC(CC)CCCC)c4s3)cc2CCCCCCCC)s1.COC(=O)CCCC1(c2ccccc2)C23c4c5c6c7c8c9c(c%10c%11c2c2c4c4c%12c5c5c6c6c8c8c%13c9c9c%10c%10c%11c%11c2c2c4c4c%14c%12c%12c5c5c6c8c6c8c%13c9c9c%10c%10c%11c%11c2c4c2c4c%14c%12c%12c5c6c5c6c8c9c8c%10c%11c2c(c86)c4c%125)C713,FALSE,chloroform,FALSE,,TRUE,TRUE,TA at 100°C for 10 minutes,SVA with solvent chloroform for 1 minute,110,1.25,,10.1021/ja509703k
11,7.01,12.38,0.96,0.600,CCCCCCCCc1cc(/C=C2\SC(=S)N(CC)C2=O)sc1-c1ccc(-c2sc(-c3cc4c(SCC(CC)CCCC)c5sc(-c6cc(CCCCCCCC)c(-c7ccc(-c8sc(/C=C9\SC(=S)N(CC)C9=O)cc8CCCCCCCC)s7)s6)cc5c(SCC(CC)CCCC)c4s3)cc2CCCCCCCC)s1,COC(=O)CCCC1(c2ccccc2)C23c4c5c6c7c8c9c(c%10c%11c2c2c4c4c%12c5c5c6c6c8c8c%13c9c9c%10c%10c%11c%11c2c2c4c4c%14c%12c%12c5c5c6c8c6c8c%13c9c9c%10c%10c%11c%11c2c4c2c4c%14c%12c%12c5c6c5c6c8c9c8c%10c%11c2c(c86)c4c%125)C713,CCCCCCCCc1cc(/C=C2\SC(=S)N(CC)C2=O)sc1-c1ccc(-c2sc(-c3cc4c(SCC(CC)CCCC)c5sc(-c6cc(CCCCCCCC)c(-c7ccc(-c8sc(/C=C9\SC(=S)N(CC)C9=O)cc8CCCCCCCC)s7)s6)cc5c(SCC(CC)CCCC)c4s3)cc2CCCCCCCC)s1.COC(=O)CCCC1(c2ccccc2)C23c4c5c6c7c8c9c(c%10c%11c2c2c4c4c%12c5c5c6c6c8c8c%13c9c9c%10c%10c%11c%11c2c2c4c4c%14c%12c%12c5c5c6c8c6c8c%13c9c9c%10c%10c%11c%11c2c4c2c4c%14c%12c%12c5c6c5c6c8c9c8c%10c%11c2c(c86)c4c%125)C713,FALSE,chloroform,FALSE,,TRUE,FALSE,TA at 100°C for 10 minutes,,110,2,,10.1021/ja509703k
12,7.1,13.28,0.95,0.560,CCCCCCCCc1cc(/C=C2\SC(=S)N(CC)C2=O)sc1-c1ccc(-c2sc(-c3cc4c(SCC(CC)CCCC)c5sc(-c6cc(CCCCCCCC)c(-c7ccc(-c8sc(/C=C9\SC(=S)N(CC)C9=O)cc8CCCCCCCC)s7)s6)cc5c(SCC(CC)CCCC)c4s3)cc2CCCCCCCC)s1,COC(=O)CCCC1(c2ccccc2)C23c4c5c6c7c8c9c(c%10c%11c2c2c4c4c%12c5c5c6c6c8c8c%13c9c9c%10c%10c%11c%11c2c2c4c4c%14c%12c%12c5c5c6c8c6c8c%13c9c9c%10c%10c%11c%11c2c4c2c4c%14c%12c%12c5c6c5c6c8c9c8c%10c%11c2c(c86)c4c%125)C713,CCCCCCCCc1cc(/C=C2\SC(=S)N(CC)C2=O)sc1-c1ccc(-c2sc(-c3cc4c(SCC(CC)CCCC)c5sc(-c6cc(CCCCCCCC)c(-c7ccc(-c8sc(/C=C9\SC(=S)N(CC)C9=O)cc8CCCCCCCC)s7)s6)cc5c(SCC(CC)CCCC)c4s3)cc2CCCCCCCC)s1.COC(=O)CCCC1(c2ccccc2)C23c4c5c6c7c8c9c(c%10c%11c2c2c4c4c%12c5c5c6c6c8c8c%13c9c9c%10c%10c%11c%11c2c2c4c4c%14c%12c%12c5c5c6c8c6c8c%13c9c9c%10c%10c%11c%11c2c4c2c4c%14c%12c%12c5c6c5c6c8c9c8c%10c%11c2c(c86)c4c%125)C713,FALSE,chloroform,FALSE,,TRUE,FALSE,TA at 100°C for 10 minutes,,110,1,,10.1021/ja509703k
13,10.3,18.8,0.77,0.750,[*]c1ccc(-c2ccc(-c3sc(-c4c(F)c(F)c(-c5cc(CC(CCCCCCCC)CCCCCCCCCC)c([*])s5)c5nsnc45)cc3CC(CCCCCCCC)CCCCCCCCCC)s2)s1,COC(=O)CCCC1(c2cccs2)C23c4c5c6c7c8c9c(c%10c%11c2c2c4c4c%12c5c5c6c6c8c8c%13c9c9c%10c%10c%11c%11c2c2c4c4c%14c%12c%12c5c5c6c8c6c8c%13c9c9c%10c%10c%11c%11c2c4c2c4c%14c%12c%12c5c6c5c6c8c9c8c%10c%11c2c(c86)c4c%125)C713,[*]c1ccc(-c2ccc(-c3sc(-c4c(F)c(F)c(-c5cc(CC(CCCCCCCC)CCCCCCCCCC)c([*])s5)c5nsnc45)cc3CC(CCCCCCCC)CCCCCCCCCC)s2)s1.COC(=O)CCCC1(c2cccs2)C23c4c5c6c7c8c9c(c%10c%11c2c2c4c4c%12c5c5c6c6c8c8c%13c9c9c%10c%10c%11c%11c2c2c4c4c%14c%12c%12c5c5c6c8c6c8c%13c9c9c%10c%10c%11c%11c2c4c2c4c%14c%12c%12c5c6c5c6c8c9c8c%10c%11c2c(c86)c4c%125)C713,FALSE,50% chlorobenzene (CB) + 50% dichlorobenzene (DCB),FALSE,spin coating,TRUE,FALSE,TA at 80°C for 5 minutes,,300,0.8333333333333334,83000, 10.1038/ncomms6293
14,10.2,18.4,0.77,0.740,[*]c1ccc(-c2ccc(-c3sc(-c4c(F)c(F)c(-c5cc(CC(CCCCCCCC)CCCCCCCCCC)c([*])s5)c5nsnc45)cc3CC(CCCCCCCC)CCCCCCCCCC)s2)s1,COC(=O)CCCC1(c2ccccc2)C23c4c5c6c7c8c9c(c%10c%11c2c2c4c4c%12c5c5c6c6c8c8c%13c9c9c%10c%10c%11c%11c2c2c4c4c%14c%12c%12c5c5c6c8c6c8c%13c9c9c%10c%10c%11c%11c2c4c2c4c%14c%12c%12c5c6c5c6c8c9c8c%10c%11c2c(c86)c4c%125)C713,[*]c1ccc(-c2ccc(-c3sc(-c4c(F)c(F)c(-c5cc(CC(CCCCCCCC)CCCCCCCCCC)c([*])s5)c5nsnc45)cc3CC(CCCCCCCC)CCCCCCCCCC)s2)s1.COC(=O)CCCC1(c2ccccc2)C23c4c5c6c7c8c9c(c%10c%11c2c2c4c4c%12c5c5c6c6c8c8c%13c9c9c%10c%10c%11c%11c2c2c4c4c%14c%12c%12c5c5c6c8c6c8c%13c9c9c%10c%10c%11c%11c2c4c2c4c%14c%12c%12c5c6c5c6c8c9c8c%10c%11c2c(c86)c4c%125)C713,FALSE,50% chlorobenzene (CB) + 50% dichlorobenzene (DCB),FALSE,spin coating,TRUE,FALSE,TA at 80°C for 5 minutes,,300,0.8333333333333334,83000, 10.1038/ncomms6293
15,10.1,17.7,0.77,0.760,[*]c1ccc(-c2ccc(-c3sc(-c4c(F)c(F)c(-c5cc(CC(CCCCCCCC)CCCCCCCCCC)c([*])s5)c5nsnc45)cc3CC(CCCCCCCC)CCCCCCCCCC)s2)s1,COC(=O)CCCC1(c2ccccc2)C23c4c5c6c7c8c9c(c%10c%11c2c2c%12c4c4c%13c5c5c7c7c8c8c%14c9c%10c9c%10c%11c2c2c%11c%12c4c4c%12c%13c5c5c7c7c8c8c%14c9c9c%10c2c2c%11c4c4c%12c5c7c5c8c9c2c45)C613,[*]c1ccc(-c2ccc(-c3sc(-c4c(F)c(F)c(-c5cc(CC(CCCCCCCC)CCCCCCCCCC)c([*])s5)c5nsnc45)cc3CC(CCCCCCCC)CCCCCCCCCC)s2)s1.COC(=O)CCCC1(c2ccccc2)C23c4c5c6c7c8c9c(c%10c%11c2c2c%12c4c4c%13c5c5c7c7c8c8c%14c9c%10c9c%10c%11c2c2c%11c%12c4c4c%12c%13c5c5c7c7c8c8c%14c9c9c%10c2c2c%11c4c4c%12c5c7c5c8c9c2c45)C613,FALSE,50% chlorobenzene (CB) + 50% dichlorobenzene (DCB),FALSE,spin coating,TRUE,FALSE,TA at 80°C for 5 minutes,,300,0.8333333333333334,83000, 10.1038/ncomms6293
16,9.4,16.4,0.78,0.770,[*]c1ccc(-c2ccc(-c3sc(-c4c(F)c(F)c(-c5cc(CC(CCCCCCCC)CCCCCCCCCC)c([*])s5)c5nsnc45)cc3CC(CCCCCCCC)CCCCCCCCCC)s2)s1,c1ccc2c(c1)[C@H]1C[C@@H]2[C@]23c4c5c6c7c8c9c%10c%11c(c%12c%13c%14c%15c%16c(c4c4c%17c5c7c5c7c8c8c9c9c%11c%11c%12c%14c%12c%14c%15c%15c%16c4c4c%17c5c5c7c7c8c8c9c%11c%12c9c%14c%11c%15c4c5c%11c7c89)[C@@H]%132)[C@]13[C@H]6%10,[*]c1ccc(-c2ccc(-c3sc(-c4c(F)c(F)c(-c5cc(CC(CCCCCCCC)CCCCCCCCCC)c([*])s5)c5nsnc45)cc3CC(CCCCCCCC)CCCCCCCCCC)s2)s1.c1ccc2c(c1)[C@H]1C[C@@H]2[C@]23c4c5c6c7c8c9c%10c%11c(c%12c%13c%14c%15c%16c(c4c4c%17c5c7c5c7c8c8c9c9c%11c%11c%12c%14c%12c%14c%15c%15c%16c4c4c%17c5c5c7c7c8c8c9c%11c%12c9c%14c%11c%15c4c5c%11c7c89)[C@@H]%132)[C@]13[C@H]6%10,FALSE,50% chlorobenzene (CB) + 50% dichlorobenzene (DCB),FALSE,spin coating,TRUE,FALSE,TA at 80°C for 5 minutes,,300,0.8333333333333334,83000, 10.1038/ncomms6293
17,9.3,17.4,0.75,0.740,[*]c1ccc(-c2ccc(-c3sc(-c4c(F)c(F)c(-c5cc(CC(CCCCCCCC)CCCCCCCCCC)c([*])s5)c5nsnc45)cc3CC(CCCCCCCC)CCCCCCCCCC)s2)s1,COC(=O)CCCC1(c2cccs2)C23c4c5c6c7c8c9c(c%10c%11c2c2c%12c4c4c%13c5c5c7c7c8c8c%14c9c%10c9c%10c%11c2c2c%11c%12c4c4c%12c%13c5c5c7c7c8c8c%14c9c9c%10c2c2c%11c4c4c%12c5c7c5c8c9c2c45)C613,[*]c1ccc(-c2ccc(-c3sc(-c4c(F)c(F)c(-c5cc(CC(CCCCCCCC)CCCCCCCCCC)c([*])s5)c5nsnc45)cc3CC(CCCCCCCC)CCCCCCCCCC)s2)s1.COC(=O)CCCC1(c2cccs2)C23c4c5c6c7c8c9c(c%10c%11c2c2c%12c4c4c%13c5c5c7c7c8c8c%14c9c%10c9c%10c%11c2c2c%11c%12c4c4c%12c%13c5c5c7c7c8c8c%14c9c9c%10c2c2c%11c4c4c%12c5c7c5c8c9c2c45)C613,FALSE,50% chlorobenzene (CB) + 50% dichlorobenzene (DCB),FALSE,spin coating,TRUE,FALSE,TA at 80°C for 5 minutes,,300,0.8333333333333334,83000, 10.1038/ncomms6293
18,9.3,17.1,0.77,0.730,[*]c1ccc(-c2ccc(-c3sc(-c4c(F)c(F)c(-c5cc(CC(CCCCCCCC)CCCCCCCCCC)c([*])s5)c5nsnc45)cc3CC(CCCCCCCC)CCCCCCCCCC)s2)s1,COC(=O)CCCC1(c2ccccc2)C23c4c5c6c7c8c9c(c%10c%11c2c2c%12c4c4c%13c5c5c7c7c8c8c%14c9c%10c9c%10c%11c2c2c%11c%12c4c4c%12c%13c5c5c7c7c8c8c%14c9c9c%10c2c2c%11c4c4c%12c5c7c5c8c9c2c45)C613,[*]c1ccc(-c2ccc(-c3sc(-c4c(F)c(F)c(-c5cc(CC(CCCCCCCC)CCCCCCCCCC)c([*])s5)c5nsnc45)cc3CC(CCCCCCCC)CCCCCCCCCC)s2)s1.COC(=O)CCCC1(c2ccccc2)C23c4c5c6c7c8c9c(c%10c%11c2c2c%12c4c4c%13c5c5c7c7c8c8c%14c9c%10c9c%10c%11c2c2c%11c%12c4c4c%12c%13c5c5c7c7c8c8c%14c9c9c%10c2c2c%11c4c4c%12c5c7c5c8c9c2c45)C613,FALSE,50% chlorobenzene (CB) + 50% dichlorobenzene (DCB),FALSE,spin coating,TRUE,FALSE,TA at 80°C for 5 minutes,,300,0.8333333333333334,83000, 10.1038/ncomms6293
19,10,18.2,0.77,0.740,[*]c1cc(F)c(-c2sc(-c3sc(-c4ccc(-c5cc(CC(CCCCCCCC)CCCCCCCCCC)c([*])s5)c5nsnc45)cc3CC(CCCCCCCC)CCCCCCCCCC)cc2F)s1,COC(=O)CCCC1(c2ccccc2)C23c4c5c6c7c8c9c(c%10c%11c2c2c4c4c%12c5c5c6c6c8c8c%13c9c9c%10c%10c%11c%11c2c2c4c4c%14c%12c%12c5c5c6c8c6c8c%13c9c9c%10c%10c%11c%11c2c4c2c4c%14c%12c%12c5c6c5c6c8c9c8c%10c%11c2c(c86)c4c%125)C713,[*]c1cc(F)c(-c2sc(-c3sc(-c4ccc(-c5cc(CC(CCCCCCCC)CCCCCCCCCC)c([*])s5)c5nsnc45)cc3CC(CCCCCCCC)CCCCCCCCCC)cc2F)s1.COC(=O)CCCC1(c2ccccc2)C23c4c5c6c7c8c9c(c%10c%11c2c2c4c4c%12c5c5c6c6c8c8c%13c9c9c%10c%10c%11c%11c2c2c4c4c%14c%12c%12c5c5c6c8c6c8c%13c9c9c%10c%10c%11c%11c2c4c2c4c%14c%12c%12c5c6c5c6c8c9c8c%10c%11c2c(c86)c4c%125)C713,FALSE,50% chlorobenzene (CB) + 50% dichlorobenzene (DCB),FALSE,spin coating,TRUE,FALSE,TA at 80°C for 5 minutes,,300,0.8333333333333334,52900, 10.1038/ncomms6293
20,9.4,18.7,0.76,0.680,[*]c1cc(F)c(-c2sc(-c3sc(-c4ccc(-c5cc(CC(CCCCCCCC)CCCCCCCCCC)c([*])s5)c5nsnc45)cc3CC(CCCCCCCC)CCCCCCCCCC)cc2F)s1,COC(=O)CCCC1(c2cccs2)C23c4c5c6c7c8c9c(c%10c%11c2c2c4c4c%12c5c5c6c6c8c8c%13c9c9c%10c%10c%11c%11c2c2c4c4c%14c%12c%12c5c5c6c8c6c8c%13c9c9c%10c%10c%11c%11c2c4c2c4c%14c%12c%12c5c6c5c6c8c9c8c%10c%11c2c(c86)c4c%125)C713,[*]c1cc(F)c(-c2sc(-c3sc(-c4ccc(-c5cc(CC(CCCCCCCC)CCCCCCCCCC)c([*])s5)c5nsnc45)cc3CC(CCCCCCCC)CCCCCCCCCC)cc2F)s1.COC(=O)CCCC1(c2cccs2)C23c4c5c6c7c8c9c(c%10c%11c2c2c4c4c%12c5c5c6c6c8c8c%13c9c9c%10c%10c%11c%11c2c2c4c4c%14c%12c%12c5c5c6c8c6c8c%13c9c9c%10c%10c%11c%11c2c4c2c4c%14c%12c%12c5c6c5c6c8c9c8c%10c%11c2c(c86)c4c%125)C713,FALSE,50% chlorobenzene (CB) + 50% dichlorobenzene (DCB),FALSE,spin coating,TRUE,FALSE,TA at 80°C for 5 minutes,,300,0.8333333333333334,52900, 10.1038/ncomms6293
21,9.2,18.6,0.76,0.690,[*]c1cc(F)c(-c2sc(-c3sc(-c4ccc(-c5cc(CC(CCCCCCCC)CCCCCCCCCC)c([*])s5)c5nsnc45)cc3CC(CCCCCCCC)CCCCCCCCCC)cc2F)s1,COC(=O)CCCC1(c2ccccc2)C23c4c5c6c7c8c9c(c%10c%11c2c2c%12c4c4c%13c5c5c7c7c8c8c%14c9c%10c9c%10c%11c2c2c%11c%12c4c4c%12c%13c5c5c7c7c8c8c%14c9c9c%10c2c2c%11c4c4c%12c5c7c5c8c9c2c45)C613,[*]c1cc(F)c(-c2sc(-c3sc(-c4ccc(-c5cc(CC(CCCCCCCC)CCCCCCCCCC)c([*])s5)c5nsnc45)cc3CC(CCCCCCCC)CCCCCCCCCC)cc2F)s1.COC(=O)CCCC1(c2ccccc2)C23c4c5c6c7c8c9c(c%10c%11c2c2c%12c4c4c%13c5c5c7c7c8c8c%14c9c%10c9c%10c%11c2c2c%11c%12c4c4c%12c%13c5c5c7c7c8c8c%14c9c9c%10c2c2c%11c4c4c%12c5c7c5c8c9c2c45)C613,FALSE,50% chlorobenzene (CB) + 50% dichlorobenzene (DCB),FALSE,spin coating,TRUE,FALSE,TA at 80°C for 5 minutes,,300,0.8333333333333334,52900, 10.1038/ncomms6293
22,9.7,19.8,0.76,0.680,[*]c1ccc(-c2ccc(-c3sc(-c4cc5c(cc(-c6cc(CC(CCCCCCCC)CCCCCCCCCC)c([*])s6)c6nsnc65)c5nsnc45)cc3CC(CCCCCCCC)CCCCCCCCCC)s2)s1,COC(=O)CCCC1(c2ccccc2)C23c4c5c6c7c8c9c(c%10c%11c2c2c4c4c%12c5c5c6c6c8c8c%13c9c9c%10c%10c%11c%11c2c2c4c4c%14c%12c%12c5c5c6c8c6c8c%13c9c9c%10c%10c%11c%11c2c4c2c4c%14c%12c%12c5c6c5c6c8c9c8c%10c%11c2c(c86)c4c%125)C713,[*]c1ccc(-c2ccc(-c3sc(-c4cc5c(cc(-c6cc(CC(CCCCCCCC)CCCCCCCCCC)c([*])s6)c6nsnc65)c5nsnc45)cc3CC(CCCCCCCC)CCCCCCCCCC)s2)s1.COC(=O)CCCC1(c2ccccc2)C23c4c5c6c7c8c9c(c%10c%11c2c2c4c4c%12c5c5c6c6c8c8c%13c9c9c%10c%10c%11c%11c2c2c4c4c%14c%12c%12c5c5c6c8c6c8c%13c9c9c%10c%10c%11c%11c2c4c2c4c%14c%12c%12c5c6c5c6c8c9c8c%10c%11c2c(c86)c4c%125)C713,FALSE,50% chlorobenzene (CB) + 50% dichlorobenzene (DCB),FALSE,spin coating,TRUE,FALSE,TA at 80°C for 5 minutes,,300,0.8333333333333334,, 10.1038/ncomms6293
23,6.3,14.1,0.7,0.640,[*]c1cc2c(OCC(CC)CCCC)c3sc(-c4sc([*])c5sc(C(=O)C(CC)CCCC)cc45)cc3c(OCC(CC)CCCC)c2s1,COC(=O)CCCC1(c2ccccc2)C23c4c5c6c7c8c9c(c%10c%11c2c2c4c4c%12c5c5c6c6c8c8c%13c9c9c%10c%10c%11c%11c2c2c4c4c%14c%12c%12c5c5c6c8c6c8c%13c9c9c%10c%10c%11c%11c2c4c2c4c%14c%12c%12c5c6c5c6c8c9c8c%10c%11c2c(c86)c4c%125)C713,[*]c1cc2c(OCC(CC)CCCC)c3sc(-c4sc([*])c5sc(C(=O)C(CC)CCCC)cc45)cc3c(OCC(CC)CCCC)c2s1.COC(=O)CCCC1(c2ccccc2)C23c4c5c6c7c8c9c(c%10c%11c2c2c4c4c%12c5c5c6c6c8c8c%13c9c9c%10c%10c%11c%11c2c2c4c4c%14c%12c%12c5c5c6c8c6c8c%13c9c9c%10c%10c%11c%11c2c4c2c4c%14c%12c%12c5c6c5c6c8c9c8c%10c%11c2c(c86)c4c%125)C713,FALSE,"97% dichlorobenzene (DCB) + 3% 1,8-diiodoctane (DIO)",TRUE, spin coating,FALSE,FALSE,,,100,,,10.1038/nphoton.2015.9
24,6,13,0.74,0.642,[*]C1=C2C(=O)N(CC(CCCC)CCCCCC)C(c3ccc(-c4cc5c(-c6ccc(CC(CC)CCCC)s6)c6sc(-c7ccc([*])s7)cc6c(-c6ccc(CC(CC)CCCC)s6)c5s4)s3)=C2C(=O)N1CC(CCCC)CCCCCC,COC(=O)CCCC1(c2ccccc2)C23c4c5c6c7c8c9c(c%10c%11c2c2c4c4c%12c5c5c6c6c8c8c%13c9c9c%10c%10c%11c%11c2c2c4c4c%14c%12c%12c5c5c6c8c6c8c%13c9c9c%10c%10c%11c%11c2c4c2c4c%14c%12c%12c5c6c5c6c8c9c8c%10c%11c2c(c86)c4c%125)C713,[*]C1=C2C(=O)N(CC(CCCC)CCCCCC)C(c3ccc(-c4cc5c(-c6ccc(CC(CC)CCCC)s6)c6sc(-c7ccc([*])s7)cc6c(-c6ccc(CC(CC)CCCC)s6)c5s4)s3)=C2C(=O)N1CC(CCCC)CCCCCC.COC(=O)CCCC1(c2ccccc2)C23c4c5c6c7c8c9c(c%10c%11c2c2c4c4c%12c5c5c6c6c8c8c%13c9c9c%10c%10c%11c%11c2c2c4c4c%14c%12c%12c5c5c6c8c6c8c%13c9c9c%10c%10c%11c%11c2c4c2c4c%14c%12c%12c5c6c5c6c8c9c8c%10c%11c2c(c86)c4c%125)C713,FALSE,"97% dichlorobenzene (DCB) + 3% 1,8-diiodoctane (DIO)",TRUE, spin coating,FALSE,FALSE,,,105,,,10.1038/nphoton.2015.9
25,7,15.1,0.72,0.6629999999999999,[*]c1cc2c(OCC(CC)CCCC)c3sc(-c4sc([*])c5c(F)c(C(=O)OCC(CC)CCCC)sc45)cc3c(OCC(CC)CCCC)c2s1,COC(=O)CCCC1(c2ccccc2)C23c4c5c6c7c8c9c(c%10c%11c2c2c4c4c%12c5c5c6c6c8c8c%13c9c9c%10c%10c%11c%11c2c2c4c4c%14c%12c%12c5c5c6c8c6c8c%13c9c9c%10c%10c%11c%11c2c4c2c4c%14c%12c%12c5c6c5c6c8c9c8c%10c%11c2c(c86)c4c%125)C713,[*]c1cc2c(OCC(CC)CCCC)c3sc(-c4sc([*])c5c(F)c(C(=O)OCC(CC)CCCC)sc45)cc3c(OCC(CC)CCCC)c2s1.COC(=O)CCCC1(c2ccccc2)C23c4c5c6c7c8c9c(c%10c%11c2c2c4c4c%12c5c5c6c6c8c8c%13c9c9c%10c%10c%11c%11c2c2c4c4c%14c%12c%12c5c5c6c8c6c8c%13c9c9c%10c%10c%11c%11c2c4c2c4c%14c%12c%12c5c6c5c6c8c9c8c%10c%11c2c(c86)c4c%125)C713,FALSE,"97% dichlorobenzene (DCB) + 3% 1,8-diiodoctane (DIO)",TRUE, spin coating,FALSE,FALSE,,,95,,,10.1038/nphoton.2015.9
26,7.1,16.9,0.68,0.629,[*]C1=C2C(=O)N(CC(CCCC)CCCCCC)C(c3ccc(-c4cc5c(-c6ccc(CC(CC)CCCC)s6)c6sc(-c7ccc([*])[se]7)cc6c(-c6ccc(CC(CC)CCCC)s6)c5s4)[se]3)=C2C(=O)N1CC(CCCC)CCCCCC,COC(=O)CCCC1(c2ccccc2)C23c4c5c6c7c8c9c(c%10c%11c2c2c4c4c%12c5c5c6c6c8c8c%13c9c9c%10c%10c%11c%11c2c2c4c4c%14c%12c%12c5c5c6c8c6c8c%13c9c9c%10c%10c%11c%11c2c4c2c4c%14c%12c%12c5c6c5c6c8c9c8c%10c%11c2c(c86)c4c%125)C713,[*]C1=C2C(=O)N(CC(CCCC)CCCCCC)C(c3ccc(-c4cc5c(-c6ccc(CC(CC)CCCC)s6)c6sc(-c7ccc([*])[se]7)cc6c(-c6ccc(CC(CC)CCCC)s6)c5s4)[se]3)=C2C(=O)N1CC(CCCC)CCCCCC.COC(=O)CCCC1(c2ccccc2)C23c4c5c6c7c8c9c(c%10c%11c2c2c4c4c%12c5c5c6c6c8c8c%13c9c9c%10c%10c%11c%11c2c2c4c4c%14c%12c%12c5c5c6c8c6c8c%13c9c9c%10c%10c%11c%11c2c4c2c4c%14c%12c%12c5c6c5c6c8c9c8c%10c%11c2c(c86)c4c%125)C713,FALSE,,FALSE,,FALSE,FALSE,,,100,,,10.1038/nphoton.2015.9
27,7.35,14.7,0.728,0.687,[*]c1cc2c(OCC(CC)CCCC)c3sc(-c4sc([*])c5c(F)c(C(=O)OCC(CC)CCCC)sc45)cc3c(OCC(CC)CCCC)c2s1,COC(=O)CCCC1(c2ccccc2)C23c4c5c6c7c8c9c(c%10c%11c2c2c4c4c%12c5c5c6c6c8c8c%13c9c9c%10c%10c%11c%11c2c2c4c4c%14c%12c%12c5c5c6c8c6c8c%13c9c9c%10c%10c%11c%11c2c4c2c4c%14c%12c%12c5c6c5c6c8c9c8c%10c%11c2c(c86)c4c%125)C713,[*]c1cc2c(OCC(CC)CCCC)c3sc(-c4sc([*])c5c(F)c(C(=O)OCC(CC)CCCC)sc45)cc3c(OCC(CC)CCCC)c2s1.COC(=O)CCCC1(c2ccccc2)C23c4c5c6c7c8c9c(c%10c%11c2c2c4c4c%12c5c5c6c6c8c8c%13c9c9c%10c%10c%11c%11c2c2c4c4c%14c%12c%12c5c5c6c8c6c8c%13c9c9c%10c%10c%11c%11c2c4c2c4c%14c%12c%12c5c6c5c6c8c9c8c%10c%11c2c(c86)c4c%125)C713,FALSE,"97% o-dichlorobenzene (DCB) + 3% 1,8-diiodoctane (DIO)",TRUE,spin coating,FALSE,FALSE,,,195,0.6666666666666666,,10.1002/adma.201600426
28,2.96,9.56,0.75,0.413,[*]c1cc2c(OCC(CC)CCCC)c3sc(-c4sc([*])c5c(F)c(C(=O)OCC(CC)CCCC)sc45)cc3c(OCC(CC)CCCC)c2s1,COC(=O)CCCC1(c2ccccc2)C23c4c5c6c7c8c9c(c%10c%11c2c2c4c4c%12c5c5c6c6c8c8c%13c9c9c%10c%10c%11c%11c2c2c4c4c%14c%12c%12c5c5c6c8c6c8c%13c9c9c%10c%10c%11c%11c2c4c2c4c%14c%12c%12c5c6c5c6c8c9c8c%10c%11c2c(c86)c4c%125)C713,[*]c1cc2c(OCC(CC)CCCC)c3sc(-c4sc([*])c5c(F)c(C(=O)OCC(CC)CCCC)sc45)cc3c(OCC(CC)CCCC)c2s1.COC(=O)CCCC1(c2ccccc2)C23c4c5c6c7c8c9c(c%10c%11c2c2c4c4c%12c5c5c6c6c8c8c%13c9c9c%10c%10c%11c%11c2c2c4c4c%14c%12c%12c5c5c6c8c6c8c%13c9c9c%10c%10c%11c%11c2c4c2c4c%14c%12c%12c5c6c5c6c8c9c8c%10c%11c2c(c86)c4c%125)C713,FALSE,"97% o-dichlorobenzene (DCB) + 3% 1,8-diiodoctane (DIO)",TRUE,spin coating,FALSE,FALSE,,,195,0.6666666666666666,,10.1002/adma.201600426
29,7.87,15.2,0.732,0.7070000000000001,[*]c1cc2c(OCC(CC)CCCC)c3sc(-c4sc([*])c5c(F)c(C(=O)OCC(CC)CCCC)sc45)cc3c(OCC(CC)CCCC)c2s1,COC(=O)CCCC1(c2ccccc2)C23c4c5c6c7c8c9c(c%10c%11c2c2c4c4c%12c5c5c6c6c8c8c%13c9c9c%10c%10c%11c%11c2c2c4c4c%14c%12c%12c5c5c6c8c6c8c%13c9c9c%10c%10c%11c%11c2c4c2c4c%14c%12c%12c5c6c5c6c8c9c8c%10c%11c2c(c86)c4c%125)C713,[*]c1cc2c(OCC(CC)CCCC)c3sc(-c4sc([*])c5c(F)c(C(=O)OCC(CC)CCCC)sc45)cc3c(OCC(CC)CCCC)c2s1.COC(=O)CCCC1(c2ccccc2)C23c4c5c6c7c8c9c(c%10c%11c2c2c4c4c%12c5c5c6c6c8c8c%13c9c9c%10c%10c%11c%11c2c2c4c4c%14c%12c%12c5c5c6c8c6c8c%13c9c9c%10c%10c%11c%11c2c4c2c4c%14c%12c%12c5c6c5c6c8c9c8c%10c%11c2c(c86)c4c%125)C713,FALSE,"94% o-dichlorobenzene (DCB) + 3% 1,8-diiodoctane (DIO) + 3% BPO",TRUE,spin coating,FALSE,FALSE,,,195,0.6666666666666666,,10.1002/adma.201600426
30,6.26,15,0.76,0.5489999999999999,[*]c1cc2c(OCC(CC)CCCC)c3sc(-c4sc([*])c5c(F)c(C(=O)OCC(CC)CCCC)sc45)cc3c(OCC(CC)CCCC)c2s1,COC(=O)CCCC1(c2ccccc2)C23c4c5c6c7c8c9c(c%10c%11c2c2c4c4c%12c5c5c6c6c8c8c%13c9c9c%10c%10c%11c%11c2c2c4c4c%14c%12c%12c5c5c6c8c6c8c%13c9c9c%10c%10c%11c%11c2c4c2c4c%14c%12c%12c5c6c5c6c8c9c8c%10c%11c2c(c86)c4c%125)C713,[*]c1cc2c(OCC(CC)CCCC)c3sc(-c4sc([*])c5c(F)c(C(=O)OCC(CC)CCCC)sc45)cc3c(OCC(CC)CCCC)c2s1.COC(=O)CCCC1(c2ccccc2)C23c4c5c6c7c8c9c(c%10c%11c2c2c4c4c%12c5c5c6c6c8c8c%13c9c9c%10c%10c%11c%11c2c2c4c4c%14c%12c%12c5c5c6c8c6c8c%13c9c9c%10c%10c%11c%11c2c4c2c4c%14c%12c%12c5c6c5c6c8c9c8c%10c%11c2c(c86)c4c%125)C713,FALSE,"94% o-dichlorobenzene (DCB) + 3% 1,8-diiodoctane (DIO) + 3% BPO",TRUE,spin coating,FALSE,FALSE,,,195,0.6666666666666666,,10.1002/adma.201600426
31,8.33,16.2,0.758,0.6779999999999999,[*]c1cc2c(-c3ccc(CC(CC)CCCC)s3)c3sc(-c4sc([*])c5c(F)c(C(=O)OCC(CC)CCCC)sc45)cc3c(-c3ccc(CC(CC)CCCC)s3)c2s1,COC(=O)CCCC1(c2ccccc2)C23c4c5c6c7c8c9c(c%10c%11c2c2c4c4c%12c5c5c6c6c8c8c%13c9c9c%10c%10c%11c%11c2c2c4c4c%14c%12c%12c5c5c6c8c6c8c%13c9c9c%10c%10c%11c%11c2c4c2c4c%14c%12c%12c5c6c5c6c8c9c8c%10c%11c2c(c86)c4c%125)C713,[*]c1cc2c(-c3ccc(CC(CC)CCCC)s3)c3sc(-c4sc([*])c5c(F)c(C(=O)OCC(CC)CCCC)sc45)cc3c(-c3ccc(CC(CC)CCCC)s3)c2s1.COC(=O)CCCC1(c2ccccc2)C23c4c5c6c7c8c9c(c%10c%11c2c2c4c4c%12c5c5c6c6c8c8c%13c9c9c%10c%10c%11c%11c2c2c4c4c%14c%12c%12c5c5c6c8c6c8c%13c9c9c%10c%10c%11c%11c2c4c2c4c%14c%12c%12c5c6c5c6c8c9c8c%10c%11c2c(c86)c4c%125)C713,FALSE,"97% o-dichlorobenzene (DCB) + 3% 1,8-diiodoctane (DIO)",TRUE,spin coating,FALSE,FALSE,,,195,0.6666666666666666,,10.1002/adma.201600426
32,3.95,9.58,0.797,0.517,[*]c1cc2c(-c3ccc(CC(CC)CCCC)s3)c3sc(-c4sc([*])c5c(F)c(C(=O)OCC(CC)CCCC)sc45)cc3c(-c3ccc(CC(CC)CCCC)s3)c2s1,COC(=O)CCCC1(c2ccccc2)C23c4c5c6c7c8c9c(c%10c%11c2c2c4c4c%12c5c5c6c6c8c8c%13c9c9c%10c%10c%11c%11c2c2c4c4c%14c%12c%12c5c5c6c8c6c8c%13c9c9c%10c%10c%11c%11c2c4c2c4c%14c%12c%12c5c6c5c6c8c9c8c%10c%11c2c(c86)c4c%125)C713,[*]c1cc2c(-c3ccc(CC(CC)CCCC)s3)c3sc(-c4sc([*])c5c(F)c(C(=O)OCC(CC)CCCC)sc45)cc3c(-c3ccc(CC(CC)CCCC)s3)c2s1.COC(=O)CCCC1(c2ccccc2)C23c4c5c6c7c8c9c(c%10c%11c2c2c4c4c%12c5c5c6c6c8c8c%13c9c9c%10c%10c%11c%11c2c2c4c4c%14c%12c%12c5c5c6c8c6c8c%13c9c9c%10c%10c%11c%11c2c4c2c4c%14c%12c%12c5c6c5c6c8c9c8c%10c%11c2c(c86)c4c%125)C713,FALSE,"97% o-dichlorobenzene (DCB) + 3% 1,8-diiodoctane (DIO)",TRUE,spin coating,FALSE,FALSE,,,195,0.6666666666666666,,10.1002/adma.201600426
33,8.88,17.1,0.754,0.6890000000000001,[*]c1cc2c(-c3ccc(CC(CC)CCCC)s3)c3sc(-c4sc([*])c5c(F)c(C(=O)OCC(CC)CCCC)sc45)cc3c(-c3ccc(CC(CC)CCCC)s3)c2s1,COC(=O)CCCC1(c2ccccc2)C23c4c5c6c7c8c9c(c%10c%11c2c2c4c4c%12c5c5c6c6c8c8c%13c9c9c%10c%10c%11c%11c2c2c4c4c%14c%12c%12c5c5c6c8c6c8c%13c9c9c%10c%10c%11c%11c2c4c2c4c%14c%12c%12c5c6c5c6c8c9c8c%10c%11c2c(c86)c4c%125)C713,[*]c1cc2c(-c3ccc(CC(CC)CCCC)s3)c3sc(-c4sc([*])c5c(F)c(C(=O)OCC(CC)CCCC)sc45)cc3c(-c3ccc(CC(CC)CCCC)s3)c2s1.COC(=O)CCCC1(c2ccccc2)C23c4c5c6c7c8c9c(c%10c%11c2c2c4c4c%12c5c5c6c6c8c8c%13c9c9c%10c%10c%11c%11c2c2c4c4c%14c%12c%12c5c5c6c8c6c8c%13c9c9c%10c%10c%11c%11c2c4c2c4c%14c%12c%12c5c6c5c6c8c9c8c%10c%11c2c(c86)c4c%125)C713,FALSE,"94% o-dichlorobenzene (DCB) + 3% 1,8-diiodoctane (DIO) + 3% BPO",TRUE,spin coating,FALSE,FALSE,,,195,0.6666666666666666,,10.1002/adma.201600426
34,6.86,15,0.804,0.569,[*]c1cc2c(-c3ccc(CC(CC)CCCC)s3)c3sc(-c4sc([*])c5c(F)c(C(=O)OCC(CC)CCCC)sc45)cc3c(-c3ccc(CC(CC)CCCC)s3)c2s1,COC(=O)CCCC1(c2ccccc2)C23c4c5c6c7c8c9c(c%10c%11c2c2c4c4c%12c5c5c6c6c8c8c%13c9c9c%10c%10c%11c%11c2c2c4c4c%14c%12c%12c5c5c6c8c6c8c%13c9c9c%10c%10c%11c%11c2c4c2c4c%14c%12c%12c5c6c5c6c8c9c8c%10c%11c2c(c86)c4c%125)C713,[*]c1cc2c(-c3ccc(CC(CC)CCCC)s3)c3sc(-c4sc([*])c5c(F)c(C(=O)OCC(CC)CCCC)sc45)cc3c(-c3ccc(CC(CC)CCCC)s3)c2s1.COC(=O)CCCC1(c2ccccc2)C23c4c5c6c7c8c9c(c%10c%11c2c2c4c4c%12c5c5c6c6c8c8c%13c9c9c%10c%10c%11c%11c2c2c4c4c%14c%12c%12c5c5c6c8c6c8c%13c9c9c%10c%10c%11c%11c2c4c2c4c%14c%12c%12c5c6c5c6c8c9c8c%10c%11c2c(c86)c4c%125)C713,FALSE,"94% o-dichlorobenzene (DCB) + 3% 1,8-diiodoctane (DIO) + 3% BPO",TRUE,spin coating,FALSE,FALSE,,,195,0.6666666666666666,,10.1002/adma.201600426
35,7.69,15.7,0.745,0.6559999999999999,[*]c1ccc(-c2ccc(-c3sc(-c4c(F)c(F)c(-c5cc(CC(CCCCCCCC)CCCCCCCCCC)c([*])s5)c5nsnc45)cc3CC(CCCCCCCC)CCCCCCCCCC)s2)s1,COC(=O)CCCC1(c2ccccc2)C23c4c5c6c7c8c9c(c%10c%11c2c2c4c4c%12c5c5c6c6c8c8c%13c9c9c%10c%10c%11c%11c2c2c4c4c%14c%12c%12c5c5c6c8c6c8c%13c9c9c%10c%10c%11c%11c2c4c2c4c%14c%12c%12c5c6c5c6c8c9c8c%10c%11c2c(c86)c4c%125)C713,[*]c1ccc(-c2ccc(-c3sc(-c4c(F)c(F)c(-c5cc(CC(CCCCCCCC)CCCCCCCCCC)c([*])s5)c5nsnc45)cc3CC(CCCCCCCC)CCCCCCCCCC)s2)s1.COC(=O)CCCC1(c2ccccc2)C23c4c5c6c7c8c9c(c%10c%11c2c2c4c4c%12c5c5c6c6c8c8c%13c9c9c%10c%10c%11c%11c2c2c4c4c%14c%12c%12c5c5c6c8c6c8c%13c9c9c%10c%10c%11c%11c2c4c2c4c%14c%12c%12c5c6c5c6c8c9c8c%10c%11c2c(c86)c4c%125)C713,FALSE," 50% o-dichlorobenzene (DCB) + 50% chlorobenzene (CB) +  3% 1,8-diiodoctane (DIO)",TRUE,spin coating,FALSE,FALSE,,,195,0.8333333333333334,,10.1002/adma.201600426
36,4.08,9.87,0.773,0.535,[*]c1ccc(-c2ccc(-c3sc(-c4c(F)c(F)c(-c5cc(CC(CCCCCCCC)CCCCCCCCCC)c([*])s5)c5nsnc45)cc3CC(CCCCCCCC)CCCCCCCCCC)s2)s1,COC(=O)CCCC1(c2ccccc2)C23c4c5c6c7c8c9c(c%10c%11c2c2c4c4c%12c5c5c6c6c8c8c%13c9c9c%10c%10c%11c%11c2c2c4c4c%14c%12c%12c5c5c6c8c6c8c%13c9c9c%10c%10c%11c%11c2c4c2c4c%14c%12c%12c5c6c5c6c8c9c8c%10c%11c2c(c86)c4c%125)C713,[*]c1ccc(-c2ccc(-c3sc(-c4c(F)c(F)c(-c5cc(CC(CCCCCCCC)CCCCCCCCCC)c([*])s5)c5nsnc45)cc3CC(CCCCCCCC)CCCCCCCCCC)s2)s1.COC(=O)CCCC1(c2ccccc2)C23c4c5c6c7c8c9c(c%10c%11c2c2c4c4c%12c5c5c6c6c8c8c%13c9c9c%10c%10c%11c%11c2c2c4c4c%14c%12c%12c5c5c6c8c6c8c%13c9c9c%10c%10c%11c%11c2c4c2c4c%14c%12c%12c5c6c5c6c8c9c8c%10c%11c2c(c86)c4c%125)C713,FALSE," 50% o-dichlorobenzene (DCB) + 50% chlorobenzene (CB) +  3% 1,8-diiodoctane (DIO)",TRUE,spin coating,FALSE,FALSE,,,195,0.8333333333333334,,10.1002/adma.201600426
37,8.36,16.5,0.748,0.677,[*]c1ccc(-c2ccc(-c3sc(-c4c(F)c(F)c(-c5cc(CC(CCCCCCCC)CCCCCCCCCC)c([*])s5)c5nsnc45)cc3CC(CCCCCCCC)CCCCCCCCCC)s2)s1,COC(=O)CCCC1(c2ccccc2)C23c4c5c6c7c8c9c(c%10c%11c2c2c4c4c%12c5c5c6c6c8c8c%13c9c9c%10c%10c%11c%11c2c2c4c4c%14c%12c%12c5c5c6c8c6c8c%13c9c9c%10c%10c%11c%11c2c4c2c4c%14c%12c%12c5c6c5c6c8c9c8c%10c%11c2c(c86)c4c%125)C713,[*]c1ccc(-c2ccc(-c3sc(-c4c(F)c(F)c(-c5cc(CC(CCCCCCCC)CCCCCCCCCC)c([*])s5)c5nsnc45)cc3CC(CCCCCCCC)CCCCCCCCCC)s2)s1.COC(=O)CCCC1(c2ccccc2)C23c4c5c6c7c8c9c(c%10c%11c2c2c4c4c%12c5c5c6c6c8c8c%13c9c9c%10c%10c%11c%11c2c2c4c4c%14c%12c%12c5c5c6c8c6c8c%13c9c9c%10c%10c%11c%11c2c4c2c4c%14c%12c%12c5c6c5c6c8c9c8c%10c%11c2c(c86)c4c%125)C713,FALSE," 50% o-dichlorobenzene (DCB) + 50% chlorobenzene (CB) +  3% 1,8-diiodoctane (DIO) + 3% BPO",TRUE,spin coating,FALSE,FALSE,,,195,0.8333333333333334,,10.1002/adma.201600426
38,6.8,14.1,0.775,0.622,[*]c1ccc(-c2ccc(-c3sc(-c4c(F)c(F)c(-c5cc(CC(CCCCCCCC)CCCCCCCCCC)c([*])s5)c5nsnc45)cc3CC(CCCCCCCC)CCCCCCCCCC)s2)s1,COC(=O)CCCC1(c2ccccc2)C23c4c5c6c7c8c9c(c%10c%11c2c2c4c4c%12c5c5c6c6c8c8c%13c9c9c%10c%10c%11c%11c2c2c4c4c%14c%12c%12c5c5c6c8c6c8c%13c9c9c%10c%10c%11c%11c2c4c2c4c%14c%12c%12c5c6c5c6c8c9c8c%10c%11c2c(c86)c4c%125)C713,[*]c1ccc(-c2ccc(-c3sc(-c4c(F)c(F)c(-c5cc(CC(CCCCCCCC)CCCCCCCCCC)c([*])s5)c5nsnc45)cc3CC(CCCCCCCC)CCCCCCCCCC)s2)s1.COC(=O)CCCC1(c2ccccc2)C23c4c5c6c7c8c9c(c%10c%11c2c2c4c4c%12c5c5c6c6c8c8c%13c9c9c%10c%10c%11c%11c2c2c4c4c%14c%12c%12c5c5c6c8c6c8c%13c9c9c%10c%10c%11c%11c2c4c2c4c%14c%12c%12c5c6c5c6c8c9c8c%10c%11c2c(c86)c4c%125)C713,FALSE," 50% o-dichlorobenzene (DCB) + 50% chlorobenzene (CB) +  3% 1,8-diiodoctane (DIO) + 3% BPO",TRUE,spin coating,FALSE,FALSE,,,195,0.8333333333333334,,10.1002/adma.201600426
39,6.44,13.6,0.773,0.613,CCCCCCc1ccc(-c2ccc(-c3cc(F)c(-c4cc5c(s4)-c4sc(-c6c(F)cc(-c7ccc(-c8ccc(CCCCCC)s8)s7)c7nsnc67)cc4[Si]5(CC(CC)CCCC)CC(CC)CCCC)c4nsnc34)s2)s1,COC(=O)CCCC1(c2ccccc2)C23c4c5c6c7c8c9c(c%10c%11c2c2c4c4c%12c5c5c6c6c8c8c%13c9c9c%10c%10c%11c%11c2c2c4c4c%14c%12c%12c5c5c6c8c6c8c%13c9c9c%10c%10c%11c%11c2c4c2c4c%14c%12c%12c5c6c5c6c8c9c8c%10c%11c2c(c86)c4c%125)C713,CCCCCCc1ccc(-c2ccc(-c3cc(F)c(-c4cc5c(s4)-c4sc(-c6c(F)cc(-c7ccc(-c8ccc(CCCCCC)s8)s7)c7nsnc67)cc4[Si]5(CC(CC)CCCC)CC(CC)CCCC)c4nsnc34)s2)s1.COC(=O)CCCC1(c2ccccc2)C23c4c5c6c7c8c9c(c%10c%11c2c2c4c4c%12c5c5c6c6c8c8c%13c9c9c%10c%10c%11c%11c2c2c4c4c%14c%12c%12c5c5c6c8c6c8c%13c9c9c%10c%10c%11c%11c2c4c2c4c%14c%12c%12c5c6c5c6c8c9c8c%10c%11c2c(c86)c4c%125)C713,FALSE,"96.6% chlorobenzene (CB) + 0.4% 1,8-diiodoctane (DIO) + 3% BPO",TRUE,spin coating,FALSE,FALSE,,,195,1.5,,10.1002/adma.201600426
40,2.25,5.71,0.762,0.517,CCCCCCc1ccc(-c2ccc(-c3cc(F)c(-c4cc5c(s4)-c4sc(-c6c(F)cc(-c7ccc(-c8ccc(CCCCCC)s8)s7)c7nsnc67)cc4[Si]5(CC(CC)CCCC)CC(CC)CCCC)c4nsnc34)s2)s1,COC(=O)CCCC1(c2ccccc2)C23c4c5c6c7c8c9c(c%10c%11c2c2c4c4c%12c5c5c6c6c8c8c%13c9c9c%10c%10c%11c%11c2c2c4c4c%14c%12c%12c5c5c6c8c6c8c%13c9c9c%10c%10c%11c%11c2c4c2c4c%14c%12c%12c5c6c5c6c8c9c8c%10c%11c2c(c86)c4c%125)C713,CCCCCCc1ccc(-c2ccc(-c3cc(F)c(-c4cc5c(s4)-c4sc(-c6c(F)cc(-c7ccc(-c8ccc(CCCCCC)s8)s7)c7nsnc67)cc4[Si]5(CC(CC)CCCC)CC(CC)CCCC)c4nsnc34)s2)s1.COC(=O)CCCC1(c2ccccc2)C23c4c5c6c7c8c9c(c%10c%11c2c2c4c4c%12c5c5c6c6c8c8c%13c9c9c%10c%10c%11c%11c2c2c4c4c%14c%12c%12c5c5c6c8c6c8c%13c9c9c%10c%10c%11c%11c2c4c2c4c%14c%12c%12c5c6c5c6c8c9c8c%10c%11c2c(c86)c4c%125)C713,FALSE,"99,6% chlorobenzene (CB) + 0.4% 1,8-diiodoctane (DIO)",TRUE,spin coating,FALSE,FALSE,,,195,1.5,,10.1002/adma.201600426
41,7.02,14.2,0.791,0.625,CCCCCCc1ccc(-c2ccc(-c3cc(F)c(-c4cc5c(s4)-c4sc(-c6c(F)cc(-c7ccc(-c8ccc(CCCCCC)s8)s7)c7nsnc67)cc4[Si]5(CC(CC)CCCC)CC(CC)CCCC)c4nsnc34)s2)s1,COC(=O)CCCC1(c2ccccc2)C23c4c5c6c7c8c9c(c%10c%11c2c2c4c4c%12c5c5c6c6c8c8c%13c9c9c%10c%10c%11c%11c2c2c4c4c%14c%12c%12c5c5c6c8c6c8c%13c9c9c%10c%10c%11c%11c2c4c2c4c%14c%12c%12c5c6c5c6c8c9c8c%10c%11c2c(c86)c4c%125)C713,CCCCCCc1ccc(-c2ccc(-c3cc(F)c(-c4cc5c(s4)-c4sc(-c6c(F)cc(-c7ccc(-c8ccc(CCCCCC)s8)s7)c7nsnc67)cc4[Si]5(CC(CC)CCCC)CC(CC)CCCC)c4nsnc34)s2)s1.COC(=O)CCCC1(c2ccccc2)C23c4c5c6c7c8c9c(c%10c%11c2c2c4c4c%12c5c5c6c6c8c8c%13c9c9c%10c%10c%11c%11c2c2c4c4c%14c%12c%12c5c5c6c8c6c8c%13c9c9c%10c%10c%11c%11c2c4c2c4c%14c%12c%12c5c6c5c6c8c9c8c%10c%11c2c(c86)c4c%125)C713,FALSE,"96.6% chlorobenzene (CB) + 0.4% 1,8-diiodoctane (DIO) + 3% BPO",TRUE,spin coating,FALSE,FALSE,,,195,1.5,,10.1002/adma.201600426
42,5.28,11.6,0.78,0.584,CCCCCCc1ccc(-c2ccc(-c3cc(F)c(-c4cc5c(s4)-c4sc(-c6c(F)cc(-c7ccc(-c8ccc(CCCCCC)s8)s7)c7nsnc67)cc4[Si]5(CC(CC)CCCC)CC(CC)CCCC)c4nsnc34)s2)s1,COC(=O)CCCC1(c2ccccc2)C23c4c5c6c7c8c9c(c%10c%11c2c2c4c4c%12c5c5c6c6c8c8c%13c9c9c%10c%10c%11c%11c2c2c4c4c%14c%12c%12c5c5c6c8c6c8c%13c9c9c%10c%10c%11c%11c2c4c2c4c%14c%12c%12c5c6c5c6c8c9c8c%10c%11c2c(c86)c4c%125)C713,CCCCCCc1ccc(-c2ccc(-c3cc(F)c(-c4cc5c(s4)-c4sc(-c6c(F)cc(-c7ccc(-c8ccc(CCCCCC)s8)s7)c7nsnc67)cc4[Si]5(CC(CC)CCCC)CC(CC)CCCC)c4nsnc34)s2)s1.COC(=O)CCCC1(c2ccccc2)C23c4c5c6c7c8c9c(c%10c%11c2c2c4c4c%12c5c5c6c6c8c8c%13c9c9c%10c%10c%11c%11c2c2c4c4c%14c%12c%12c5c5c6c8c6c8c%13c9c9c%10c%10c%11c%11c2c4c2c4c%14c%12c%12c5c6c5c6c8c9c8c%10c%11c2c(c86)c4c%125)C713,FALSE,"96.6% chlorobenzene (CB) + 0.4% 1,8-diiodoctane (DIO) + 3% BPO",TRUE,spin coating,FALSE,FALSE,,,195,1.5,,10.1002/adma.201600426
43,7.14,14.9,0.76,0.629,[*]c1cc2c(-c3ccc(CC(CC)CCCC)s3)c3sc(-c4sc([*])c5sc(C(=O)C(CC)CCCC)cc45)cc3c(-c3ccc(CC(CC)CCCC)s3)c2s1,COC(=O)CCCC1(c2ccccc2)C23c4c5c6c7c8c9c(c%10c%11c2c2c4c4c%12c5c5c6c6c8c8c%13c9c9c%10c%10c%11c%11c2c2c4c4c%14c%12c%12c5c5c6c8c6c8c%13c9c9c%10c%10c%11c%11c2c4c2c4c%14c%12c%12c5c6c5c6c8c9c8c%10c%11c2c(c86)c4c%125)C713,[*]c1cc2c(-c3ccc(CC(CC)CCCC)s3)c3sc(-c4sc([*])c5sc(C(=O)C(CC)CCCC)cc45)cc3c(-c3ccc(CC(CC)CCCC)s3)c2s1.COC(=O)CCCC1(c2ccccc2)C23c4c5c6c7c8c9c(c%10c%11c2c2c4c4c%12c5c5c6c6c8c8c%13c9c9c%10c%10c%11c%11c2c2c4c4c%14c%12c%12c5c5c6c8c6c8c%13c9c9c%10c%10c%11c%11c2c4c2c4c%14c%12c%12c5c6c5c6c8c9c8c%10c%11c2c(c86)c4c%125)C713,FALSE,"97% o-dichlorobenzene (DCB) + 3% 1,8-diiodoctane (DIO)",TRUE,spin coating,FALSE,FALSE,,,195,0.6666666666666666,,10.1002/adma.201600426
44,3.28,8.32,0.778,0.507,[*]c1cc2c(-c3ccc(CC(CC)CCCC)s3)c3sc(-c4sc([*])c5sc(C(=O)C(CC)CCCC)cc45)cc3c(-c3ccc(CC(CC)CCCC)s3)c2s1,COC(=O)CCCC1(c2ccccc2)C23c4c5c6c7c8c9c(c%10c%11c2c2c4c4c%12c5c5c6c6c8c8c%13c9c9c%10c%10c%11c%11c2c2c4c4c%14c%12c%12c5c5c6c8c6c8c%13c9c9c%10c%10c%11c%11c2c4c2c4c%14c%12c%12c5c6c5c6c8c9c8c%10c%11c2c(c86)c4c%125)C713,[*]c1cc2c(-c3ccc(CC(CC)CCCC)s3)c3sc(-c4sc([*])c5sc(C(=O)C(CC)CCCC)cc45)cc3c(-c3ccc(CC(CC)CCCC)s3)c2s1.COC(=O)CCCC1(c2ccccc2)C23c4c5c6c7c8c9c(c%10c%11c2c2c4c4c%12c5c5c6c6c8c8c%13c9c9c%10c%10c%11c%11c2c2c4c4c%14c%12c%12c5c5c6c8c6c8c%13c9c9c%10c%10c%11c%11c2c4c2c4c%14c%12c%12c5c6c5c6c8c9c8c%10c%11c2c(c86)c4c%125)C713,FALSE,"97% o-dichlorobenzene (DCB) + 3% 1,8-diiodoctane (DIO)",TRUE,spin coating,FALSE,FALSE,,,195,0.6666666666666666,,10.1002/adma.201600426
45,7.14,14.6,0.762,0.642,[*]c1cc2c(-c3ccc(CC(CC)CCCC)s3)c3sc(-c4sc([*])c5sc(C(=O)C(CC)CCCC)cc45)cc3c(-c3ccc(CC(CC)CCCC)s3)c2s1,COC(=O)CCCC1(c2ccccc2)C23c4c5c6c7c8c9c(c%10c%11c2c2c4c4c%12c5c5c6c6c8c8c%13c9c9c%10c%10c%11c%11c2c2c4c4c%14c%12c%12c5c5c6c8c6c8c%13c9c9c%10c%10c%11c%11c2c4c2c4c%14c%12c%12c5c6c5c6c8c9c8c%10c%11c2c(c86)c4c%125)C713,[*]c1cc2c(-c3ccc(CC(CC)CCCC)s3)c3sc(-c4sc([*])c5sc(C(=O)C(CC)CCCC)cc45)cc3c(-c3ccc(CC(CC)CCCC)s3)c2s1.COC(=O)CCCC1(c2ccccc2)C23c4c5c6c7c8c9c(c%10c%11c2c2c4c4c%12c5c5c6c6c8c8c%13c9c9c%10c%10c%11c%11c2c2c4c4c%14c%12c%12c5c5c6c8c6c8c%13c9c9c%10c%10c%11c%11c2c4c2c4c%14c%12c%12c5c6c5c6c8c9c8c%10c%11c2c(c86)c4c%125)C713,FALSE,"94% o-dichlorobenzene (DCB) + 3% 1,8-diiodoctane (DIO) + 3% BPO",TRUE,spin coating,FALSE,FALSE,,,195,0.6666666666666666,,10.1002/adma.201600426
46,3.49,8.8,0.776,0.511,[*]c1cc2c(-c3ccc(CC(CC)CCCC)s3)c3sc(-c4sc([*])c5sc(C(=O)C(CC)CCCC)cc45)cc3c(-c3ccc(CC(CC)CCCC)s3)c2s1,COC(=O)CCCC1(c2ccccc2)C23c4c5c6c7c8c9c(c%10c%11c2c2c4c4c%12c5c5c6c6c8c8c%13c9c9c%10c%10c%11c%11c2c2c4c4c%14c%12c%12c5c5c6c8c6c8c%13c9c9c%10c%10c%11c%11c2c4c2c4c%14c%12c%12c5c6c5c6c8c9c8c%10c%11c2c(c86)c4c%125)C713,[*]c1cc2c(-c3ccc(CC(CC)CCCC)s3)c3sc(-c4sc([*])c5sc(C(=O)C(CC)CCCC)cc45)cc3c(-c3ccc(CC(CC)CCCC)s3)c2s1.COC(=O)CCCC1(c2ccccc2)C23c4c5c6c7c8c9c(c%10c%11c2c2c4c4c%12c5c5c6c6c8c8c%13c9c9c%10c%10c%11c%11c2c2c4c4c%14c%12c%12c5c5c6c8c6c8c%13c9c9c%10c%10c%11c%11c2c4c2c4c%14c%12c%12c5c6c5c6c8c9c8c%10c%11c2c(c86)c4c%125)C713,FALSE,"94% o-dichlorobenzene (DCB) + 3% 1,8-diiodoctane (DIO) + 3% BPO",TRUE,spin coating,FALSE,FALSE,,,195,0.6666666666666666,,10.1002/adma.201600426
47,3.83,9.2,0.626,0.665,[*]c1cc(CCCCCC)c([*])s1,COC(=O)CCCC1(c2ccccc2)C23c4c5c6c7c8c9c(c%10c%11c2c2c4c4c%12c5c5c6c6c8c8c%13c9c9c%10c%10c%11c%11c2c2c4c4c%14c%12c%12c5c5c6c8c6c8c%13c9c9c%10c%10c%11c%11c2c4c2c4c%14c%12c%12c5c6c5c6c8c9c8c%10c%11c2c(c86)c4c%125)C713,[*]c1cc(CCCCCC)c([*])s1.COC(=O)CCCC1(c2ccccc2)C23c4c5c6c7c8c9c(c%10c%11c2c2c4c4c%12c5c5c6c6c8c8c%13c9c9c%10c%10c%11c%11c2c2c4c4c%14c%12c%12c5c5c6c8c6c8c%13c9c9c%10c%10c%11c%11c2c4c2c4c%14c%12c%12c5c6c5c6c8c9c8c%10c%11c2c(c86)c4c%125)C713,FALSE,"97% o-dichlorobenzene (DCB) + 3% 1,8-diiodoctane (DIO)",TRUE,spin coating,FALSE,FALSE,,,195,1,,10.1002/adma.201600426
48,1.98,6.83,0.547,0.530,[*]c1cc(CCCCCC)c([*])s1,COC(=O)CCCC1(c2ccccc2)C23c4c5c6c7c8c9c(c%10c%11c2c2c4c4c%12c5c5c6c6c8c8c%13c9c9c%10c%10c%11c%11c2c2c4c4c%14c%12c%12c5c5c6c8c6c8c%13c9c9c%10c%10c%11c%11c2c4c2c4c%14c%12c%12c5c6c5c6c8c9c8c%10c%11c2c(c86)c4c%125)C713,[*]c1cc(CCCCCC)c([*])s1.COC(=O)CCCC1(c2ccccc2)C23c4c5c6c7c8c9c(c%10c%11c2c2c4c4c%12c5c5c6c6c8c8c%13c9c9c%10c%10c%11c%11c2c2c4c4c%14c%12c%12c5c5c6c8c6c8c%13c9c9c%10c%10c%11c%11c2c4c2c4c%14c%12c%12c5c6c5c6c8c9c8c%10c%11c2c(c86)c4c%125)C713,FALSE,"97% o-dichlorobenzene (DCB) + 3% 1,8-diiodoctane (DIO)",TRUE,spin coating,FALSE,FALSE,,,195,1,,10.1002/adma.201600426
49,3.84,9.11,0.627,0.6729999999999999,[*]c1cc(CCCCCC)c([*])s1,COC(=O)CCCC1(c2ccccc2)C23c4c5c6c7c8c9c(c%10c%11c2c2c4c4c%12c5c5c6c6c8c8c%13c9c9c%10c%10c%11c%11c2c2c4c4c%14c%12c%12c5c5c6c8c6c8c%13c9c9c%10c%10c%11c%11c2c4c2c4c%14c%12c%12c5c6c5c6c8c9c8c%10c%11c2c(c86)c4c%125)C713,[*]c1cc(CCCCCC)c([*])s1.COC(=O)CCCC1(c2ccccc2)C23c4c5c6c7c8c9c(c%10c%11c2c2c4c4c%12c5c5c6c6c8c8c%13c9c9c%10c%10c%11c%11c2c2c4c4c%14c%12c%12c5c5c6c8c6c8c%13c9c9c%10c%10c%11c%11c2c4c2c4c%14c%12c%12c5c6c5c6c8c9c8c%10c%11c2c(c86)c4c%125)C713,FALSE,"94% o-dichlorobenzene (DCB) + 3% 1,8-diiodoctane (DIO) + 3% BPO",TRUE,spin coating,FALSE,FALSE,,,195,1,,10.1002/adma.201600426
