Repository: Ramprasad-Group/polyVERSE

The data has been made available along with the following paper:

Christopher Kuenneth & Rampi Ramprasad, [From Corpus to Innovation: Advancing Organic Solar Cell Design with Large Language Models](), submitted, 2025.

The dataset is in the following format:

1. **pol_id**: A unique pol_id assigned to each polymer within the database (PolyDB).
2. **value**: Atomization energy(eV/atom): DFT calculated
3. **hp_id**: A unique pol_id assigned to each homopolymer within the database (PolyDB).
4. **smiles1**: Polymer SMILES
5. **canonical_smiles**: canonical polymer SMILES

File: Other/Organic_solar_cell/OSC_data.csv (part 2 of 8)
,PCE,Jsc,Voc,FF,smiles_donor,smiles_acceptor,smiles_canonical,Inverted?,Solvent,DIO?,Processing_Technique,TA?,SVA?,TA,SVA,thickness_nm,blend_ratio,Molecular_Weight,DOI
50,2.03,7.54,0.527,0.511,[*]c1cc(CCCCCC)c([*])s1,COC(=O)CCCC1(c2ccccc2)C23c4c5c6c7c8c9c(c%10c%11c2c2c4c4c%12c5c5c6c6c8c8c%13c9c9c%10c%10c%11c%11c2c2c4c4c%14c%12c%12c5c5c6c8c6c8c%13c9c9c%10c%10c%11c%11c2c4c2c4c%14c%12c%12c5c6c5c6c8c9c8c%10c%11c2c(c86)c4c%125)C713,[*]c1cc(CCCCCC)c([*])s1.COC(=O)CCCC1(c2ccccc2)C23c4c5c6c7c8c9c(c%10c%11c2c2c4c4c%12c5c5c6c6c8c8c%13c9c9c%10c%10c%11c%11c2c2c4c4c%14c%12c%12c5c5c6c8c6c8c%13c9c9c%10c%10c%11c%11c2c4c2c4c%14c%12c%12c5c6c5c6c8c9c8c%10c%11c2c(c86)c4c%125)C713,FALSE,"94% o-dichlorobenzene (DCB) + 3% 1,8-diiodoctane (DIO) + 3% BPO",TRUE,spin coating,FALSE,FALSE,,,195,1,,10.1002/adma.201600426
51,4.71,14.24,0.58,0.5920000000000001,[*]c1cc2c(s1)-c1sc(-c3ccc([*])c4nsnc34)cc1[Si]2(CC(CC)CCCC)CC(CC)CCCC,COC(=O)CCCC1(c2ccccc2)C23c4c5c6c7c8c9c(c%10c%11c2c2c4c4c%12c5c5c6c6c8c8c%13c9c9c%10c%10c%11c%11c2c2c4c4c%14c%12c%12c5c5c6c8c6c8c%13c9c9c%10c%10c%11c%11c2c4c2c4c%14c%12c%12c5c6c5c6c8c9c8c%10c%11c2c(c86)c4c%125)C713,[*]c1cc2c(s1)-c1sc(-c3ccc([*])c4nsnc34)cc1[Si]2(CC(CC)CCCC)CC(CC)CCCC.COC(=O)CCCC1(c2ccccc2)C23c4c5c6c7c8c9c(c%10c%11c2c2c4c4c%12c5c5c6c6c8c8c%13c9c9c%10c%10c%11c%11c2c2c4c4c%14c%12c%12c5c5c6c8c6c8c%13c9c9c%10c%10c%11c%11c2c4c2c4c%14c%12c%12c5c6c5c6c8c9c8c%10c%11c2c(c86)c4c%125)C713,FALSE,"1,2-dichlorobenzene (o-DCB)",FALSE,spin coating,FALSE,FALSE,,,100,0.6666666666666666,,10.1016/j.nanoen.2016.02.032
52,3.68,9.17,0.83,0.514,CCCCCCCCc1cc(/C=C2\SC(=S)N(CCCCCCCC)C2=O)sc1-c1ccc(-c2sc(-c3cc4c(-c5ccc(CC(CC)CCCC)s5)c5sc(-c6cc(CCCCCCCC)c(-c7ccc(-c8sc(/C=C9\SC(=S)N(CCCCCCCC)C9=O)cc8CCCCCCCC)s7)s6)cc5c(-c5ccc(CC(CC)CCCC)s5)c4s3)cc2CCCCCCCC)s1,COC(=O)CCCC1(c2ccccc2)C23c4c5c6c7c8c9c(c%10c%11c2c2c4c4c%12c5c5c6c6c8c8c%13c9c9c%10c%10c%11c%11c2c2c4c4c%14c%12c%12c5c5c6c8c6c8c%13c9c9c%10c%10c%11c%11c2c4c2c4c%14c%12c%12c5c6c5c6c8c9c8c%10c%11c2c(c86)c4c%125)C713,CCCCCCCCc1cc(/C=C2\SC(=S)N(CCCCCCCC)C2=O)sc1-c1ccc(-c2sc(-c3cc4c(-c5ccc(CC(CC)CCCC)s5)c5sc(-c6cc(CCCCCCCC)c(-c7ccc(-c8sc(/C=C9\SC(=S)N(CCCCCCCC)C9=O)cc8CCCCCCCC)s7)s6)cc5c(-c5ccc(CC(CC)CCCC)s5)c4s3)cc2CCCCCCCC)s1.COC(=O)CCCC1(c2ccccc2)C23c4c5c6c7c8c9c(c%10c%11c2c2c4c4c%12c5c5c6c6c8c8c%13c9c9c%10c%10c%11c%11c2c2c4c4c%14c%12c%12c5c5c6c8c6c8c%13c9c9c%10c%10c%11c%11c2c4c2c4c%14c%12c%12c5c6c5c6c8c9c8c%10c%11c2c(c86)c4c%125)C713,FALSE,"1,2-dichlorobenzene (o-DCB)",FALSE,spin coating,FALSE,FALSE,,,100,0.6666666666666666,,10.1016/j.nanoen.2016.02.032
53,5.62,16.94,0.57,0.593,[*]c1cc2c(s1)-c1sc(-c3ccc([*])c4nsnc34)cc1[Si]2(CC(CC)CCCC)CC(CC)CCCC,COC(=O)CCCC1(c2ccccc2)C23c4c5c6c7c8c9c(c%10c%11c2c2c4c4c%12c5c5c6c6c8c8c%13c9c9c%10c%10c%11c%11c2c2c4c4c%14c%12c%12c5c5c6c8c6c8c%13c9c9c%10c%10c%11c%11c2c4c2c4c%14c%12c%12c5c6c5c6c8c9c8c%10c%11c2c(c86)c4c%125)C713,[*]c1cc2c(s1)-c1sc(-c3ccc([*])c4nsnc34)cc1[Si]2(CC(CC)CCCC)CC(CC)CCCC.COC(=O)CCCC1(c2ccccc2)C23c4c5c6c7c8c9c(c%10c%11c2c2c4c4c%12c5c5c6c6c8c8c%13c9c9c%10c%10c%11c%11c2c2c4c4c%14c%12c%12c5c5c6c8c6c8c%13c9c9c%10c%10c%11c%11c2c4c2c4c%14c%12c%12c5c6c5c6c8c9c8c%10c%11c2c(c86)c4c%125)C713,FALSE,"1,2-dichlorobenzene (o-DCB)",FALSE,spin coating,FALSE,TRUE,,SVA with solvent chloroform for 20 minutes,100,0.6666666666666666,,10.1016/j.nanoen.2016.02.032
54,4.09,9.45,0.85,0.539,CCCCCCCCc1cc(/C=C2\SC(=S)N(CCCCCCCC)C2=O)sc1-c1ccc(-c2sc(-c3cc4c(-c5ccc(CC(CC)CCCC)s5)c5sc(-c6cc(CCCCCCCC)c(-c7ccc(-c8sc(/C=C9\SC(=S)N(CCCCCCCC)C9=O)cc8CCCCCCCC)s7)s6)cc5c(-c5ccc(CC(CC)CCCC)s5)c4s3)cc2CCCCCCCC)s1,COC(=O)CCCC1(c2ccccc2)C23c4c5c6c7c8c9c(c%10c%11c2c2c4c4c%12c5c5c6c6c8c8c%13c9c9c%10c%10c%11c%11c2c2c4c4c%14c%12c%12c5c5c6c8c6c8c%13c9c9c%10c%10c%11c%11c2c4c2c4c%14c%12c%12c5c6c5c6c8c9c8c%10c%11c2c(c86)c4c%125)C713,CCCCCCCCc1cc(/C=C2\SC(=S)N(CCCCCCCC)C2=O)sc1-c1ccc(-c2sc(-c3cc4c(-c5ccc(CC(CC)CCCC)s5)c5sc(-c6cc(CCCCCCCC)c(-c7ccc(-c8sc(/C=C9\SC(=S)N(CCCCCCCC)C9=O)cc8CCCCCCCC)s7)s6)cc5c(-c5ccc(CC(CC)CCCC)s5)c4s3)cc2CCCCCCCC)s1.COC(=O)CCCC1(c2ccccc2)C23c4c5c6c7c8c9c(c%10c%11c2c2c4c4c%12c5c5c6c6c8c8c%13c9c9c%10c%10c%11c%11c2c2c4c4c%14c%12c%12c5c5c6c8c6c8c%13c9c9c%10c%10c%11c%11c2c4c2c4c%14c%12c%12c5c6c5c6c8c9c8c%10c%11c2c(c86)c4c%125)C713,FALSE,"1,2-dichlorobenzene (o-DCB)",FALSE,spin coating,FALSE,TRUE,,SVA with solvent chloroform for 20 minutes,100,0.6666666666666666,,10.1016/j.nanoen.2016.02.032
55,4.71,12.85,0.74,0.500,[*]c1cc2c(-c3ccc(CC(CC)CCCC)s3)c3sc(-c4sc([*])c5c(F)c(C(=O)OCC(CC)CCCC)sc45)cc3c(-c3ccc(CC(CC)CCCC)s3)c2s1,CCCCCCCCOC(=O)c1cc2c(/C=C3\C(=O)c4ccccc4C3=C(C#N)C#N)sc(-c3cc4c(s3)-c3cc5c(cc3C4(c3ccc(CCCCCC)cc3)c3ccc(CCCCCC)cc3)-c3sc(-c4sc(/C=C6\C(=O)c7ccccc7C6=C(C#N)C#N)c6cc(C(=O)OCCCCCCCC)sc46)cc3C5(c3ccc(CCCCCC)cc3)c3ccc(CCCCCC)cc3)c2s1,[*]c1cc2c(-c3ccc(CC(CC)CCCC)s3)c3sc(-c4sc([*])c5c(F)c(C(=O)OCC(CC)CCCC)sc45)cc3c(-c3ccc(CC(CC)CCCC)s3)c2s1.CCCCCCCCOC(=O)c1cc2c(/C=C3\C(=O)c4ccccc4C3=C(C#N)C#N)sc(-c3cc4c(s3)-c3cc5c(cc3C4(c3ccc(CCCCCC)cc3)c3ccc(CCCCCC)cc3)-c3sc(-c4sc(/C=C6\C(=O)c7ccccc7C6=C(C#N)C#N)c6cc(C(=O)OCCCCCCCC)sc46)cc3C5(c3ccc(CCCCCC)cc3)c3ccc(CCCCCC)cc3)c2s1,TRUE,,FALSE,,FALSE,FALSE,,,,0.5555555555555556,,10.1002/adma.201606574
56,9.39,20.75,0.73,0.630,[*]c1cc2c(-c3ccc(CC(CC)CCCC)s3)c3sc(-c4sc([*])c5c(F)c(C(=O)OCC(CC)CCCC)sc45)cc3c(-c3ccc(CC(CC)CCCC)s3)c2s1,CCCCCCCCOC(=O)c1cc2c(/C=C3\C(=O)c4ccccc4C3=C(C#N)C#N)sc(-c3cc4c(s3)-c3cc5c(cc3C4(c3ccc(CCCCCC)cc3)c3ccc(CCCCCC)cc3)-c3sc(-c4sc(/C=C6\C(=O)c7ccccc7C6=C(C#N)C#N)c6cc(C(=O)OCCCCCCCC)sc46)cc3C5(c3ccc(CCCCCC)cc3)c3ccc(CCCCCC)cc3)c2s1,[*]c1cc2c(-c3ccc(CC(CC)CCCC)s3)c3sc(-c4sc([*])c5c(F)c(C(=O)OCC(CC)CCCC)sc45)cc3c(-c3ccc(CC(CC)CCCC)s3)c2s1.CCCCCCCCOC(=O)c1cc2c(/C=C3\C(=O)c4ccccc4C3=C(C#N)C#N)sc(-c3cc4c(s3)-c3cc5c(cc3C4(c3ccc(CCCCCC)cc3)c3ccc(CCCCCC)cc3)-c3sc(-c4sc(/C=C6\C(=O)c7ccccc7C6=C(C#N)C#N)c6cc(C(=O)OCCCCCCCC)sc46)cc3C5(c3ccc(CCCCCC)cc3)c3ccc(CCCCCC)cc3)c2s1,TRUE,,FALSE,,FALSE,FALSE,,,,0.5555555555555556,,10.1002/adma.201606574
57,5.47,12.94,0.92,0.460,[*]c1cc2c(-c3ccc(CC(CC)CCCC)s3)c3sc(-c4sc([*])c5c(F)c(C(=O)OCC(CC)CCCC)sc45)cc3c(-c3ccc(CC(CC)CCCC)s3)c2s1,CCCCCCCCOC(=O)c1cc2c(/C=c3\sc(=C(C#N)C#N)n(CC)c3=O)sc(-c3cc4c(s3)-c3cc5c(cc3C4(c3ccc(CCCCCC)cc3)c3ccc(CCCCCC)cc3)-c3sc(-c4sc(/C=c6\sc(=C(C#N)C#N)n(CC)c6=O)c6cc(C(=O)OCCCCCCCC)sc46)cc3C5(c3ccc(CCCCCC)cc3)c3ccc(CCCCCC)cc3)c2s1,[*]c1cc2c(-c3ccc(CC(CC)CCCC)s3)c3sc(-c4sc([*])c5c(F)c(C(=O)OCC(CC)CCCC)sc45)cc3c(-c3ccc(CC(CC)CCCC)s3)c2s1.CCCCCCCCOC(=O)c1cc2c(/C=c3\sc(=C(C#N)C#N)n(CC)c3=O)sc(-c3cc4c(s3)-c3cc5c(cc3C4(c3ccc(CCCCCC)cc3)c3ccc(CCCCCC)cc3)-c3sc(-c4sc(/C=c6\sc(=C(C#N)C#N)n(CC)c6=O)c6cc(C(=O)OCCCCCCCC)sc46)cc3C5(c3ccc(CCCCCC)cc3)c3ccc(CCCCCC)cc3)c2s1,TRUE,,FALSE,,FALSE,FALSE,,,,,,10.1002/adma.201606574
58,5.69,13.3,0.92,0.465,[*]c1cc2c(-c3ccc(CC(CC)CCCC)s3)c3sc(-c4sc([*])c5c(F)c(C(=O)OCC(CC)CCCC)sc45)cc3c(-c3ccc(CC(CC)CCCC)s3)c2s1,CCCCCCCCOC(=O)c1cc2c(/C=c3\sc(=C(C#N)C#N)n(CC)c3=O)sc(-c3cc4c(s3)-c3cc5c(cc3C4(c3ccc(CCCCCC)cc3)c3ccc(CCCCCC)cc3)-c3sc(-c4sc(/C=c6\sc(=C(C#N)C#N)n(CC)c6=O)c6cc(C(=O)OCCCCCCCC)sc46)cc3C5(c3ccc(CCCCCC)cc3)c3ccc(CCCCCC)cc3)c2s1,[*]c1cc2c(-c3ccc(CC(CC)CCCC)s3)c3sc(-c4sc([*])c5c(F)c(C(=O)OCC(CC)CCCC)sc45)cc3c(-c3ccc(CC(CC)CCCC)s3)c2s1.CCCCCCCCOC(=O)c1cc2c(/C=c3\sc(=C(C#N)C#N)n(CC)c3=O)sc(-c3cc4c(s3)-c3cc5c(cc3C4(c3ccc(CCCCCC)cc3)c3ccc(CCCCCC)cc3)-c3sc(-c4sc(/C=c6\sc(=C(C#N)C#N)n(CC)c6=O)c6cc(C(=O)OCCCCCCCC)sc46)cc3C5(c3ccc(CCCCCC)cc3)c3ccc(CCCCCC)cc3)c2s1,TRUE,,FALSE,,FALSE,FALSE,,,,,,10.1002/adma.201606574
59,3.55,7.4,0.99,0.496,CCCCCCCCc1cc(/C=c2/sc(=C(C#N)C#N)n(CC)c2=O)sc1-c1cc(CCCCCCCC)c(-c2ccc(-c3sc(-c4sc(/C=c5/sc(=C(C#N)C#N)n(CC)c5=O)cc4CCCCCCCC)cc3CCCCCCCC)s2)s1,COC(=O)CCCC1(c2ccccc2)C23c4c5c6c7c8c9c(c%10c%11c2c2c4c4c%12c5c5c6c6c8c8c%13c9c9c%10c%10c%11c%11c2c2c4c4c%14c%12c%12c5c5c6c8c6c8c%13c9c9c%10c%10c%11c%11c2c4c2c4c%14c%12c%12c5c6c5c6c8c9c8c%10c%11c2c(c86)c4c%125)C713,CCCCCCCCc1cc(/C=c2/sc(=C(C#N)C#N)n(CC)c2=O)sc1-c1cc(CCCCCCCC)c(-c2ccc(-c3sc(-c4sc(/C=c5/sc(=C(C#N)C#N)n(CC)c5=O)cc4CCCCCCCC)cc3CCCCCCCC)s2)s1.COC(=O)CCCC1(c2ccccc2)C23c4c5c6c7c8c9c(c%10c%11c2c2c4c4c%12c5c5c6c6c8c8c%13c9c9c%10c%10c%11c%11c2c2c4c4c%14c%12c%12c5c5c6c8c6c8c%13c9c9c%10c%10c%11c%11c2c4c2c4c%14c%12c%12c5c6c5c6c8c9c8c%10c%11c2c(c86)c4c%125)C713,FALSE,chloroform,FALSE,spin coating,FALSE,FALSE,,,120,,,10.1039/C7TA00211D
60,7.82,14.62,0.93,0.594,CCCCCCCCc1cc(/C=c2/sc(=C(C#N)C#N)n(CC)c2=O)sc1-c1cc(CCCCCCCC)c(-c2ccc(-c3sc(-c4sc(/C=c5/sc(=C(C#N)C#N)n(CC)c5=O)cc4CCCCCCCC)cc3CCCCCCCC)s2)s1,COC(=O)CCCC1(c2ccccc2)C23c4c5c6c7c8c9c(c%10c%11c2c2c4c4c%12c5c5c6c6c8c8c%13c9c9c%10c%10c%11c%11c2c2c4c4c%14c%12c%12c5c5c6c8c6c8c%13c9c9c%10c%10c%11c%11c2c4c2c4c%14c%12c%12c5c6c5c6c8c9c8c%10c%11c2c(c86)c4c%125)C713,CCCCCCCCc1cc(/C=c2/sc(=C(C#N)C#N)n(CC)c2=O)sc1-c1cc(CCCCCCCC)c(-c2ccc(-c3sc(-c4sc(/C=c5/sc(=C(C#N)C#N)n(CC)c5=O)cc4CCCCCCCC)cc3CCCCCCCC)s2)s1.COC(=O)CCCC1(c2ccccc2)C23c4c5c6c7c8c9c(c%10c%11c2c2c4c4c%12c5c5c6c6c8c8c%13c9c9c%10c%10c%11c%11c2c2c4c4c%14c%12c%12c5c5c6c8c6c8c%13c9c9c%10c%10c%11c%11c2c4c2c4c%14c%12c%12c5c6c5c6c8c9c8c%10c%11c2c(c86)c4c%125)C713,FALSE,chloroform,FALSE,spin coating,TRUE,FALSE,TA at 120°C for 10 minutes with active layer upward,,120,,,10.1039/C7TA00211D
61,8.23,15.07,0.93,0.600,CCCCCCCCc1cc(/C=c2/sc(=C(C#N)C#N)n(CC)c2=O)sc1-c1cc(CCCCCCCC)c(-c2ccc(-c3sc(-c4sc(/C=c5/sc(=C(C#N)C#N)n(CC)c5=O)cc4CCCCCCCC)cc3CCCCCCCC)s2)s1,COC(=O)CCCC1(c2ccccc2)C23c4c5c6c7c8c9c(c%10c%11c2c2c4c4c%12c5c5c6c6c8c8c%13c9c9c%10c%10c%11c%11c2c2c4c4c%14c%12c%12c5c5c6c8c6c8c%13c9c9c%10c%10c%11c%11c2c4c2c4c%14c%12c%12c5c6c5c6c8c9c8c%10c%11c2c(c86)c4c%125)C713,CCCCCCCCc1cc(/C=c2/sc(=C(C#N)C#N)n(CC)c2=O)sc1-c1cc(CCCCCCCC)c(-c2ccc(-c3sc(-c4sc(/C=c5/sc(=C(C#N)C#N)n(CC)c5=O)cc4CCCCCCCC)cc3CCCCCCCC)s2)s1.COC(=O)CCCC1(c2ccccc2)C23c4c5c6c7c8c9c(c%10c%11c2c2c4c4c%12c5c5c6c6c8c8c%13c9c9c%10c%10c%11c%11c2c2c4c4c%14c%12c%12c5c5c6c8c6c8c%13c9c9c%10c%10c%11c%11c2c4c2c4c%14c%12c%12c5c6c5c6c8c9c8c%10c%11c2c(c86)c4c%125)C713,FALSE,chloroform,FALSE,spin coating,TRUE,FALSE,TA at 120°C for 10 minutes with active layer up-side-down,,120,,,10.1039/C7TA00211D
62,9.01,15.77,0.91,0.635,CCCCCCCCc1cc(/C=c2/sc(=C(C#N)C#N)n(CC)c2=O)sc1-c1cc(CCCCCCCC)c(-c2ccc(-c3sc(-c4sc(/C=c5/sc(=C(C#N)C#N)n(CC)c5=O)cc4CCCCCCCC)cc3CCCCCCCC)s2)s1,COC(=O)CCCC1(c2ccccc2)C23c4c5c6c7c8c9c(c%10c%11c2c2c4c4c%12c5c5c6c6c8c8c%13c9c9c%10c%10c%11c%11c2c2c4c4c%14c%12c%12c5c5c6c8c6c8c%13c9c9c%10c%10c%11c%11c2c4c2c4c%14c%12c%12c5c6c5c6c8c9c8c%10c%11c2c(c86)c4c%125)C713,CCCCCCCCc1cc(/C=c2/sc(=C(C#N)C#N)n(CC)c2=O)sc1-c1cc(CCCCCCCC)c(-c2ccc(-c3sc(-c4sc(/C=c5/sc(=C(C#N)C#N)n(CC)c5=O)cc4CCCCCCCC)cc3CCCCCCCC)s2)s1.COC(=O)CCCC1(c2ccccc2)C23c4c5c6c7c8c9c(c%10c%11c2c2c4c4c%12c5c5c6c6c8c8c%13c9c9c%10c%10c%11c%11c2c2c4c4c%14c%12c%12c5c5c6c8c6c8c%13c9c9c%10c%10c%11c%11c2c4c2c4c%14c%12c%12c5c6c5c6c8c9c8c%10c%11c2c(c86)c4c%125)C713,FALSE,chloroform,FALSE,spin coating,TRUE,TRUE,TA at 120°C for 10 minutes with active layer up-side-down,SVA with solvent chloroform for unknown minutes with active layer up-side-down,120,,,10.1039/C7TA00211D
63,8.87,13.6,0.9,0.735,CCCCCCc1cc(-c2c3cc(-c4cc(CCCCCC)c(-c5cc(CCCCCC)c(-c6ccc(/C=C7\SC(=S)N(CCCCCC)C7=O)s6)s5)s4)sc3c(-c3cc(CCCCCC)c(CC(CC)CCCC)s3)c3cc(-c4cc(CCCCCC)c(-c5cc(CCCCCC)c(-c6ccc(/C=C7\SC(=S)N(CCCCCC)C7=O)s6)s5)s4)sc23)sc1CC(CC)CCCC,COC(=O)CCCC1(c2ccccc2)C23c4c5c6c7c8c9c(c%10c%11c2c2c4c4c%12c5c5c6c6c8c8c%13c9c9c%10c%10c%11c%11c2c2c4c4c%14c%12c%12c5c5c6c8c6c8c%13c9c9c%10c%10c%11c%11c2c4c2c4c%14c%12c%12c5c6c5c6c8c9c8c%10c%11c2c(c86)c4c%125)C713,CCCCCCc1cc(-c2c3cc(-c4cc(CCCCCC)c(-c5cc(CCCCCC)c(-c6ccc(/C=C7\SC(=S)N(CCCCCC)C7=O)s6)s5)s4)sc3c(-c3cc(CCCCCC)c(CC(CC)CCCC)s3)c3cc(-c4cc(CCCCCC)c(-c5cc(CCCCCC)c(-c6ccc(/C=C7\SC(=S)N(CCCCCC)C7=O)s6)s5)s4)sc23)sc1CC(CC)CCCC.COC(=O)CCCC1(c2ccccc2)C23c4c5c6c7c8c9c(c%10c%11c2c2c4c4c%12c5c5c6c6c8c8c%13c9c9c%10c%10c%11c%11c2c2c4c4c%14c%12c%12c5c5c6c8c6c8c%13c9c9c%10c%10c%11c%11c2c4c2c4c%14c%12c%12c5c6c5c6c8c9c8c%10c%11c2c(c86)c4c%125)C713,FALSE,chloroform,FALSE,spin coating,TRUE,TRUE,TA at 120°C for 10 minutes with active layer up-side-down,SVA with solvent chloroform for unknown minutes with active layer up-side-down,250,1.25,,10.1039/C7TA00211D
64,3.47,9.2,0.61,0.640,[*]c1cc(CCCCCC)c([*])s1,COC(=O)CCCC1(c2ccccc2)C23c4c5c6c7c8c9c(c%10c%11c2c2c%12c4c4c%13c5c5c7c7c8c8c%14c9c%10c9c%10c%11c2c2c%11c%12c4c4c%12c%13c5c5c7c7c8c8c%14c9c9c%10c2c2c%11c4c4c%12c5c7c5c8c9c2c45)C613,[*]c1cc(CCCCCC)c([*])s1.COC(=O)CCCC1(c2ccccc2)C23c4c5c6c7c8c9c(c%10c%11c2c2c%12c4c4c%13c5c5c7c7c8c8c%14c9c%10c9c%10c%11c2c2c%11c%12c4c4c%12c%13c5c5c7c7c8c8c%14c9c9c%10c2c2c%11c4c4c%12c5c7c5c8c9c2c45)C613,TRUE,"1,2-dichlorobenzene (DCB)",FALSE,spin coating,TRUE,TRUE,TA at 120°C for 10 minutes in nitrogen environment,"SVA with solvent 1,2-dichlorobenzene/DCB for 90 minutes ",230,1,,10.1021/acsami.7b13346
65,2.74,8.3,0.59,0.580,[*]c1cc(CCCCCC)c([*])s1,COC(=O)CCCC1(c2ccccc2)C23c4c5c6c7c8c9c(c%10c%11c2c2c%12c4c4c%13c5c5c7c7c8c8c%14c9c%10c9c%10c%11c2c2c%11c%12c4c4c%12c%13c5c5c7c7c8c8c%14c9c9c%10c2c2c%11c4c4c%12c5c7c5c8c9c2c45)C613,[*]c1cc(CCCCCC)c([*])s1.COC(=O)CCCC1(c2ccccc2)C23c4c5c6c7c8c9c(c%10c%11c2c2c%12c4c4c%13c5c5c7c7c8c8c%14c9c%10c9c%10c%11c2c2c%11c%12c4c4c%12c%13c5c5c7c7c8c8c%14c9c9c%10c2c2c%11c4c4c%12c5c7c5c8c9c2c45)C613,TRUE,"1,2-dichlorobenzene (DCB)",FALSE,spin coating,TRUE,TRUE,TA at 120°C for 10 minutes in nitrogen environment,"SVA with solvent 1,2-dichlorobenzene/DCB for 90 minutes ",230,1,,10.1021/acsami.7b13346
66,2.97,8.94,0.59,0.590,[*]c1cc(CCCCCC)c([*])s1,COC(=O)CCCC1(c2ccccc2)C23c4c5c6c7c8c9c(c%10c%11c2c2c%12c4c4c%13c5c5c7c7c8c8c%14c9c%10c9c%10c%11c2c2c%11c%12c4c4c%12c%13c5c5c7c7c8c8c%14c9c9c%10c2c2c%11c4c4c%12c5c7c5c8c9c2c45)C613,[*]c1cc(CCCCCC)c([*])s1.COC(=O)CCCC1(c2ccccc2)C23c4c5c6c7c8c9c(c%10c%11c2c2c%12c4c4c%13c5c5c7c7c8c8c%14c9c%10c9c%10c%11c2c2c%11c%12c4c4c%12c%13c5c5c7c7c8c8c%14c9c9c%10c2c2c%11c4c4c%12c5c7c5c8c9c2c45)C613,TRUE,"1,2-dichlorobenzene (DCB)",FALSE,spin coating,TRUE,TRUE,TA at 120°C for 10 minutes in nitrogen environment,"SVA with solvent 1,2-dichlorobenzene/DCB for 90 minutes ",230,1,,10.1021/acsami.7b13346
67,3.44,9.17,0.61,0.640,[*]c1cc(CCCCCC)c([*])s1,COC(=O)CCCC1(c2ccccc2)C23c4c5c6c7c8c9c(c%10c%11c2c2c%12c4c4c%13c5c5c7c7c8c8c%14c9c%10c9c%10c%11c2c2c%11c%12c4c4c%12c%13c5c5c7c7c8c8c%14c9c9c%10c2c2c%11c4c4c%12c5c7c5c8c9c2c45)C613,[*]c1cc(CCCCCC)c([*])s1.COC(=O)CCCC1(c2ccccc2)C23c4c5c6c7c8c9c(c%10c%11c2c2c%12c4c4c%13c5c5c7c7c8c8c%14c9c%10c9c%10c%11c2c2c%11c%12c4c4c%12c%13c5c5c7c7c8c8c%14c9c9c%10c2c2c%11c4c4c%12c5c7c5c8c9c2c45)C613,TRUE,"1,2-dichlorobenzene (DCB)",FALSE,spin coating,TRUE,TRUE,TA at 120°C for 10 minutes in nitrogen environment,"SVA with solvent 1,2-dichlorobenzene/DCB for 90 minutes ",230,1,,10.1021/acsami.7b13346
68,8.92,17.18,0.79,0.680,[*]c1cc2c(-c3ccc(CC(CC)CCCC)s3)c3sc(-c4sc([*])c5c(F)c(C(=O)OCC(CC)CCCC)sc45)cc3c(-c3ccc(CC(CC)CCCC)s3)c2s1,COC(=O)CCCC1(c2ccccc2)C23c4c5c6c7c8c9c(c%10c%11c2c2c4c4c%12c5c5c6c6c8c8c%13c9c9c%10c%10c%11c%11c2c2c4c4c%14c%12c%12c5c5c6c8c6c8c%13c9c9c%10c%10c%11c%11c2c4c2c4c%14c%12c%12c5c6c5c6c8c9c8c%10c%11c2c(c86)c4c%125)C713,[*]c1cc2c(-c3ccc(CC(CC)CCCC)s3)c3sc(-c4sc([*])c5c(F)c(C(=O)OCC(CC)CCCC)sc45)cc3c(-c3ccc(CC(CC)CCCC)s3)c2s1.COC(=O)CCCC1(c2ccccc2)C23c4c5c6c7c8c9c(c%10c%11c2c2c4c4c%12c5c5c6c6c8c8c%13c9c9c%10c%10c%11c%11c2c2c4c4c%14c%12c%12c5c5c6c8c6c8c%13c9c9c%10c%10c%11c%11c2c4c2c4c%14c%12c%12c5c6c5c6c8c9c8c%10c%11c2c(c86)c4c%125)C713,TRUE,"97% chlorobenzene (CB) + 3% 1,8-diiodooctane (DIO)",TRUE,spin coating,FALSE,FALSE,,,100,0.6666666666666666,,10.1021/acsami.7b13346
69,8.88,17.1,0.79,0.680,[*]c1cc2c(-c3ccc(CC(CC)CCCC)s3)c3sc(-c4sc([*])c5c(F)c(C(=O)OCC(CC)CCCC)sc45)cc3c(-c3ccc(CC(CC)CCCC)s3)c2s1,COC(=O)CCCC1(c2ccccc2)C23c4c5c6c7c8c9c(c%10c%11c2c2c4c4c%12c5c5c6c6c8c8c%13c9c9c%10c%10c%11c%11c2c2c4c4c%14c%12c%12c5c5c6c8c6c8c%13c9c9c%10c%10c%11c%11c2c4c2c4c%14c%12c%12c5c6c5c6c8c9c8c%10c%11c2c(c86)c4c%125)C713,[*]c1cc2c(-c3ccc(CC(CC)CCCC)s3)c3sc(-c4sc([*])c5c(F)c(C(=O)OCC(CC)CCCC)sc45)cc3c(-c3ccc(CC(CC)CCCC)s3)c2s1.COC(=O)CCCC1(c2ccccc2)C23c4c5c6c7c8c9c(c%10c%11c2c2c4c4c%12c5c5c6c6c8c8c%13c9c9c%10c%10c%11c%11c2c2c4c4c%14c%12c%12c5c5c6c8c6c8c%13c9c9c%10c%10c%11c%11c2c4c2c4c%14c%12c%12c5c6c5c6c8c9c8c%10c%11c2c(c86)c4c%125)C713,TRUE,"97% chlorobenzene (CB) + 3% 1,8-diiodooctane (DIO)",TRUE,spin coating,FALSE,FALSE,,,100,0.6666666666666666,,10.1021/acsami.7b13346
70,8.76,17.76,0.75,0.670,[*]c1ccc(-c2ccc(-c3sc(-c4c(F)c(F)c(-c5cc(CC(CCCCCCCC)CCCCCCCCCC)c([*])s5)c5nsnc45)cc3CC(CCCCCCCC)CCCCCCCCCC)s2)s1,COC(=O)CCCC1(c2ccccc2)C23c4c5c6c7c8c9c(c%10c%11c2c2c4c4c%12c5c5c6c6c8c8c%13c9c9c%10c%10c%11c%11c2c2c4c4c%14c%12c%12c5c5c6c8c6c8c%13c9c9c%10c%10c%11c%11c2c4c2c4c%14c%12c%12c5c6c5c6c8c9c8c%10c%11c2c(c86)c4c%125)C713,[*]c1ccc(-c2ccc(-c3sc(-c4c(F)c(F)c(-c5cc(CC(CCCCCCCC)CCCCCCCCCC)c([*])s5)c5nsnc45)cc3CC(CCCCCCCC)CCCCCCCCCC)s2)s1.COC(=O)CCCC1(c2ccccc2)C23c4c5c6c7c8c9c(c%10c%11c2c2c4c4c%12c5c5c6c6c8c8c%13c9c9c%10c%10c%11c%11c2c2c4c4c%14c%12c%12c5c5c6c8c6c8c%13c9c9c%10c%10c%11c%11c2c4c2c4c%14c%12c%12c5c6c5c6c8c9c8c%10c%11c2c(c86)c4c%125)C713,TRUE,"97% 1,2-dichlorobenzene (DCB) + 3% 1,8-diiodooctane (DIO)",TRUE,spin coating,FALSE,FALSE,,,,0.8333333333333334,,10.1021/acsami.7b13346
71,4.71,11.76,0.69,0.610,[*]c1ccc(-c2ccc(-c3sc(-c4c(F)c(F)c(-c5cc(CC(CCCCCCCC)CCCCCCCCCC)c([*])s5)c5nsnc45)cc3CC(CCCCCCCC)CCCCCCCCCC)s2)s1,COC(=O)CCCC1(c2ccccc2)C23c4c5c6c7c8c9c(c%10c%11c2c2c4c4c%12c5c5c6c6c8c8c%13c9c9c%10c%10c%11c%11c2c2c4c4c%14c%12c%12c5c5c6c8c6c8c%13c9c9c%10c%10c%11c%11c2c4c2c4c%14c%12c%12c5c6c5c6c8c9c8c%10c%11c2c(c86)c4c%125)C713,[*]c1ccc(-c2ccc(-c3sc(-c4c(F)c(F)c(-c5cc(CC(CCCCCCCC)CCCCCCCCCC)c([*])s5)c5nsnc45)cc3CC(CCCCCCCC)CCCCCCCCCC)s2)s1.COC(=O)CCCC1(c2ccccc2)C23c4c5c6c7c8c9c(c%10c%11c2c2c4c4c%12c5c5c6c6c8c8c%13c9c9c%10c%10c%11c%11c2c2c4c4c%14c%12c%12c5c5c6c8c6c8c%13c9c9c%10c%10c%11c%11c2c4c2c4c%14c%12c%12c5c6c5c6c8c9c8c%10c%11c2c(c86)c4c%125)C713,TRUE,"97% 1,2-dichlorobenzene (DCB) + 3% 1,8-diiodooctane (DIO)",TRUE,spin coating,FALSE,FALSE,,,,0.8333333333333334,,10.1021/acsami.7b13346
72,8.75,18.4,0.77,0.640,[*]c1ccc(-c2ccc(-c3sc(-c4c(F)c(F)c(-c5cc(CC(CCCCCCCC)CCCCCCCCCC)c([*])s5)c5nsnc45)cc3CC(CCCCCCCC)CCCCCCCCCC)s2)s1,COC(=O)CCCC1(c2ccccc2)C23c4c5c6c7c8c9c(c%10c%11c2c2c4c4c%12c5c5c6c6c8c8c%13c9c9c%10c%10c%11c%11c2c2c4c4c%14c%12c%12c5c5c6c8c6c8c%13c9c9c%10c%10c%11c%11c2c4c2c4c%14c%12c%12c5c6c5c6c8c9c8c%10c%11c2c(c86)c4c%125)C713,[*]c1ccc(-c2ccc(-c3sc(-c4c(F)c(F)c(-c5cc(CC(CCCCCCCC)CCCCCCCCCC)c([*])s5)c5nsnc45)cc3CC(CCCCCCCC)CCCCCCCCCC)s2)s1.COC(=O)CCCC1(c2ccccc2)C23c4c5c6c7c8c9c(c%10c%11c2c2c4c4c%12c5c5c6c6c8c8c%13c9c9c%10c%10c%11c%11c2c2c4c4c%14c%12c%12c5c5c6c8c6c8c%13c9c9c%10c%10c%11c%11c2c4c2c4c%14c%12c%12c5c6c5c6c8c9c8c%10c%11c2c(c86)c4c%125)C713,TRUE,"97% o-dichlorobenzene (DCB) + 3% 1,8-diiodooctane (DIO)",TRUE,spin coating,FALSE,FALSE,,,,0.8333333333333334,,10.1021/acsami.7b13346
73,3.2,9.23,0.61,0.600,[*]c1cc(CCCCCC)c([*])s1,COC(=O)CCCC1(c2ccccc2)C23c4c5c6c7c8c9c(c%10c%11c2c2c%12c4c4c%13c5c5c7c7c8c8c%14c9c%10c9c%10c%11c2c2c%11c%12c4c4c%12c%13c5c5c7c7c8c8c%14c9c9c%10c2c2c%11c4c4c%12c5c7c5c8c9c2c45)C613,[*]c1cc(CCCCCC)c([*])s1.COC(=O)CCCC1(c2ccccc2)C23c4c5c6c7c8c9c(c%10c%11c2c2c%12c4c4c%13c5c5c7c7c8c8c%14c9c%10c9c%10c%11c2c2c%11c%12c4c4c%12c%13c5c5c7c7c8c8c%14c9c9c%10c2c2c%11c4c4c%12c5c7c5c8c9c2c45)C613,TRUE,o-dichlorobenzene (DCB),FALSE,doctor-blade coating,FALSE,FALSE,,,,1,,10.1021/acsami.7b13346
74,8.41,17.12,0.79,0.640,[*]c1cc2c(-c3ccc(CC(CC)CCCC)s3)c3sc(-c4sc([*])c5c(F)c(C(=O)OCC(CC)CCCC)sc45)cc3c(-c3ccc(CC(CC)CCCC)s3)c2s1,COC(=O)CCCC1(c2ccccc2)C23c4c5c6c7c8c9c(c%10c%11c2c2c4c4c%12c5c5c6c6c8c8c%13c9c9c%10c%10c%11c%11c2c2c4c4c%14c%12c%12c5c5c6c8c6c8c%13c9c9c%10c%10c%11c%11c2c4c2c4c%14c%12c%12c5c6c5c6c8c9c8c%10c%11c2c(c86)c4c%125)C713,[*]c1cc2c(-c3ccc(CC(CC)CCCC)s3)c3sc(-c4sc([*])c5c(F)c(C(=O)OCC(CC)CCCC)sc45)cc3c(-c3ccc(CC(CC)CCCC)s3)c2s1.COC(=O)CCCC1(c2ccccc2)C23c4c5c6c7c8c9c(c%10c%11c2c2c4c4c%12c5c5c6c6c8c8c%13c9c9c%10c%10c%11c%11c2c2c4c4c%14c%12c%12c5c5c6c8c6c8c%13c9c9c%10c%10c%11c%11c2c4c2c4c%14c%12c%12c5c6c5c6c8c9c8c%10c%11c2c(c86)c4c%125)C713,TRUE,"97% chlorobenzene (CB) + 3% 1,8-diiodooctane (DIO)",TRUE,doctor-blade coating,FALSE,FALSE,,,,0.6666666666666666,,10.1021/acsami.7b13346
75,2.78,7.56,0.61,0.630,[*]c1cc(CCCCCC)c([*])s1,COC(=O)CCCC1(c2ccccc2)C23c4c5c6c7c8c9c(c%10c%11c2c2c%12c4c4c%13c5c5c7c7c8c8c%14c9c%10c9c%10c%11c2c2c%11c%12c4c4c%12c%13c5c5c7c7c8c8c%14c9c9c%10c2c2c%11c4c4c%12c5c7c5c8c9c2c45)C613,[*]c1cc(CCCCCC)c([*])s1.COC(=O)CCCC1(c2ccccc2)C23c4c5c6c7c8c9c(c%10c%11c2c2c%12c4c4c%13c5c5c7c7c8c8c%14c9c%10c9c%10c%11c2c2c%11c%12c4c4c%12c%13c5c5c7c7c8c8c%14c9c9c%10c2c2c%11c4c4c%12c5c7c5c8c9c2c45)C613,TRUE,o-dichlorobenzene (DCB),FALSE,doctor-blade coating,FALSE,FALSE,,,,1,,10.1021/acsami.7b13346
76,2.74,7.19,0.6,0.650,[*]c1cc(CCCCCC)c([*])s1,COC(=O)CCCC1(c2ccccc2)C23c4c5c6c7c8c9c(c%10c%11c2c2c%12c4c4c%13c5c5c7c7c8c8c%14c9c%10c9c%10c%11c2c2c%11c%12c4c4c%12c%13c5c5c7c7c8c8c%14c9c9c%10c2c2c%11c4c4c%12c5c7c5c8c9c2c45)C613,[*]c1cc(CCCCCC)c([*])s1.COC(=O)CCCC1(c2ccccc2)C23c4c5c6c7c8c9c(c%10c%11c2c2c%12c4c4c%13c5c5c7c7c8c8c%14c9c%10c9c%10c%11c2c2c%11c%12c4c4c%12c%13c5c5c7c7c8c8c%14c9c9c%10c2c2c%11c4c4c%12c5c7c5c8c9c2c45)C613,TRUE,o-dichlorobenzene (DCB),FALSE,doctor-blade coating,FALSE,FALSE,,,,1,,10.1021/acsami.7b13346
77,4.93,11.28,0.78,0.570,[*]c1cc2c(-c3ccc(CC(CC)CCCC)s3)c3sc(-c4sc([*])c5c(F)c(C(=O)OCC(CC)CCCC)sc45)cc3c(-c3ccc(CC(CC)CCCC)s3)c2s1,COC(=O)CCCC1(c2ccccc2)C23c4c5c6c7c8c9c(c%10c%11c2c2c4c4c%12c5c5c6c6c8c8c%13c9c9c%10c%10c%11c%11c2c2c4c4c%14c%12c%12c5c5c6c8c6c8c%13c9c9c%10c%10c%11c%11c2c4c2c4c%14c%12c%12c5c6c5c6c8c9c8c%10c%11c2c(c86)c4c%125)C713,[*]c1cc2c(-c3ccc(CC(CC)CCCC)s3)c3sc(-c4sc([*])c5c(F)c(C(=O)OCC(CC)CCCC)sc45)cc3c(-c3ccc(CC(CC)CCCC)s3)c2s1.COC(=O)CCCC1(c2ccccc2)C23c4c5c6c7c8c9c(c%10c%11c2c2c4c4c%12c5c5c6c6c8c8c%13c9c9c%10c%10c%11c%11c2c2c4c4c%14c%12c%12c5c5c6c8c6c8c%13c9c9c%10c%10c%11c%11c2c4c2c4c%14c%12c%12c5c6c5c6c8c9c8c%10c%11c2c(c86)c4c%125)C713,TRUE,"97% chlorobenzene (CB) + 3% 1,8-diiodooctane (DIO)",TRUE,doctor-blade coating,FALSE,FALSE,,,,0.6666666666666666,,10.1021/acsami.7b13346
78,5.53,12.7,0.77,0.590,[*]c1cc2c(-c3ccc(CC(CC)CCCC)s3)c3sc(-c4sc([*])c5c(F)c(C(=O)OCC(CC)CCCC)sc45)cc3c(-c3ccc(CC(CC)CCCC)s3)c2s1,COC(=O)CCCC1(c2ccccc2)C23c4c5c6c7c8c9c(c%10c%11c2c2c4c4c%12c5c5c6c6c8c8c%13c9c9c%10c%10c%11c%11c2c2c4c4c%14c%12c%12c5c5c6c8c6c8c%13c9c9c%10c%10c%11c%11c2c4c2c4c%14c%12c%12c5c6c5c6c8c9c8c%10c%11c2c(c86)c4c%125)C713,[*]c1cc2c(-c3ccc(CC(CC)CCCC)s3)c3sc(-c4sc([*])c5c(F)c(C(=O)OCC(CC)CCCC)sc45)cc3c(-c3ccc(CC(CC)CCCC)s3)c2s1.COC(=O)CCCC1(c2ccccc2)C23c4c5c6c7c8c9c(c%10c%11c2c2c4c4c%12c5c5c6c6c8c8c%13c9c9c%10c%10c%11c%11c2c2c4c4c%14c%12c%12c5c5c6c8c6c8c%13c9c9c%10c%10c%11c%11c2c4c2c4c%14c%12c%12c5c6c5c6c8c9c8c%10c%11c2c(c86)c4c%125)C713,TRUE,"97% chlorobenzene (CB) + 3% 1,8-diiodooctane (DIO)",TRUE,doctor-blade coating,FALSE,FALSE,,,,0.6666666666666666,,10.1021/acsami.7b13346
79,3.58,9.33,1.01,0.380,[O-][C+]1C(c2c(O)cc(N3CCc4ccccc43)cc2O)[C+]([O-])C1N(c1ccccc1)c1ccccc1,COC(=O)CCCC1(c2ccccc2)C23c4c5c6c7c8c9c(c%10c%11c2c2c4c4c%12c5c5c6c6c8c8c%13c9c9c%10c%10c%11c%11c2c2c4c4c%14c%12c%12c5c5c6c8c6c8c%13c9c9c%10c%10c%11c%11c2c4c2c4c%14c%12c%12c5c6c5c6c8c9c8c%10c%11c2c(c86)c4c%125)C713,[O-][C+]1C(c2c(O)cc(N3CCc4ccccc43)cc2O)[C+]([O-])C1N(c1ccccc1)c1ccccc1.COC(=O)CCCC1(c2ccccc2)C23c4c5c6c7c8c9c(c%10c%11c2c2c4c4c%12c5c5c6c6c8c8c%13c9c9c%10c%10c%11c%11c2c2c4c4c%14c%12c%12c5c5c6c8c6c8c%13c9c9c%10c%10c%11c%11c2c4c2c4c%14c%12c%12c5c6c5c6c8c9c8c%10c%11c2c(c86)c4c%125)C713,FALSE,chloroform,FALSE,spin coating,FALSE,FALSE,,,60,0.3333333333333333,,10.1021/acsami.8b08878
80,4.92,11.27,0.97,0.450,CCCCN(c1ccccc1)c1cc(O)c(C2[C+]([O-])C(c3c(O)cc(N(CCCC)c4ccccc4)cc3O)[C+]2[O-])c(O)c1,COC(=O)CCCC1(c2ccccc2)C23c4c5c6c7c8c9c(c%10c%11c2c2c4c4c%12c5c5c6c6c8c8c%13c9c9c%10c%10c%11c%11c2c2c4c4c%14c%12c%12c5c5c6c8c6c8c%13c9c9c%10c%10c%11c%11c2c4c2c4c%14c%12c%12c5c6c5c6c8c9c8c%10c%11c2c(c86)c4c%125)C713,CCCCN(c1ccccc1)c1cc(O)c(C2[C+]([O-])C(c3c(O)cc(N(CCCC)c4ccccc4)cc3O)[C+]2[O-])c(O)c1.COC(=O)CCCC1(c2ccccc2)C23c4c5c6c7c8c9c(c%10c%11c2c2c4c4c%12c5c5c6c6c8c8c%13c9c9c%10c%10c%11c%11c2c2c4c4c%14c%12c%12c5c5c6c8c6c8c%13c9c9c%10c%10c%11c%11c2c4c2c4c%14c%12c%12c5c6c5c6c8c9c8c%10c%11c2c(c86)c4c%125)C713,FALSE,chloroform,FALSE,spin coating,FALSE,FALSE,,,60,0.3333333333333333,,10.1021/acsami.8b08878
81,4.98,11.79,0.88,0.480,CCCCC(CC)Cc1ccc(-c2c3cc(-c4ccc5c(c4)C(C)(C)C(C=C4C(=O)C(c6c(O)cc(N7c8ccccc8C8CCCC87)cc6O)=C4[O-])=[N+]5CCCC)sc3c(-c3ccc(CC(CC)CCCC)s3)c3cc(-c4ccc5c(c4)C(C)(C)C(C=C4C(=O)C(c6c(O)cc(N7c8ccccc8C8CCCC87)cc6O)=C4[O-])=[N+]5CCCC)sc23)s1,COC(=O)CCCC1(c2ccccc2)C23c4c5c6c7c8c9c(c%10c%11c2c2c4c4c%12c5c5c6c6c8c8c%13c9c9c%10c%10c%11c%11c2c2c4c4c%14c%12c%12c5c5c6c8c6c8c%13c9c9c%10c%10c%11c%11c2c4c2c4c%14c%12c%12c5c6c5c6c8c9c8c%10c%11c2c(c86)c4c%125)C713,CCCCC(CC)Cc1ccc(-c2c3cc(-c4ccc5c(c4)C(C)(C)C(C=C4C(=O)C(c6c(O)cc(N7c8ccccc8C8CCCC87)cc6O)=C4[O-])=[N+]5CCCC)sc3c(-c3ccc(CC(CC)CCCC)s3)c3cc(-c4ccc5c(c4)C(C)(C)C(C=C4C(=O)C(c6c(O)cc(N7c8ccccc8C8CCCC87)cc6O)=C4[O-])=[N+]5CCCC)sc23)s1.COC(=O)CCCC1(c2ccccc2)C23c4c5c6c7c8c9c(c%10c%11c2c2c4c4c%12c5c5c6c6c8c8c%13c9c9c%10c%10c%11c%11c2c2c4c4c%14c%12c%12c5c5c6c8c6c8c%13c9c9c%10c%10c%11c%11c2c4c2c4c%14c%12c%12c5c6c5c6c8c9c8c%10c%11c2c(c86)c4c%125)C713,FALSE,chloroform,FALSE,spin coating,FALSE,FALSE,,,70,0.16666666666666666,,10.1021/acsami.8b08878
82,1.73,6.07,0.77,0.370,CC1=C/C(=C2\C(=O)C(c3c(O)cc(N4c5ccc6ccccc6c5C5CCCC54)cc3O)=C2[O-])C2[C+](C)CCC(C(C)C)CC12,COC(=O)CCCC1(c2ccccc2)C23c4c5c6c7c8c9c(c%10c%11c2c2c4c4c%12c5c5c6c6c8c8c%13c9c9c%10c%10c%11c%11c2c2c4c4c%14c%12c%12c5c5c6c8c6c8c%13c9c9c%10c%10c%11c%11c2c4c2c4c%14c%12c%12c5c6c5c6c8c9c8c%10c%11c2c(c86)c4c%125)C713,CC1=C/C(=C2\C(=O)C(c3c(O)cc(N4c5ccc6ccccc6c5C5CCCC54)cc3O)=C2[O-])C2[C+](C)CCC(C(C)C)CC12.COC(=O)CCCC1(c2ccccc2)C23c4c5c6c7c8c9c(c%10c%11c2c2c4c4c%12c5c5c6c6c8c8c%13c9c9c%10c%10c%11c%11c2c2c4c4c%14c%12c%12c5c5c6c8c6c8c%13c9c9c%10c%10c%11c%11c2c4c2c4c%14c%12c%12c5c6c5c6c8c9c8c%10c%11c2c(c86)c4c%125)C713,FALSE,chloroform,FALSE,spin coating,FALSE,FALSE,,,60,0.5,,10.1021/acsami.8b08878
83,9.33,16.05,0.987,0.589,[*]c1ccc(-c2cc3c(-c4ccc([Si](CCC)(CCC)CCC)s4)c4sc(-c5ccc(-c6c(F)c(F)c([*])c7nn(CC(CCCCCC)CCCCCCCC)nc67)s5)cc4c(-c4ccc([Si](CCC)(CCC)CCC)s4)c3s2)s1,CCCCCCc1ccc(C2(c3ccc(CCCCCC)cc3)c3cc4c(cc3-c3sc5cc(/C=C6\C(=O)c7cc(C)ccc7C6=C(C#N)C#N)sc5c32)C(c2ccc(CCCCCC)cc2)(c2ccc(CCCCCC)cc2)c2c-4sc3cc(/C=C4\C(=O)c5cc(C)ccc5C4=C(C#N)C#N)sc23)cc1,[*]c1ccc(-c2cc3c(-c4ccc([Si](CCC)(CCC)CCC)s4)c4sc(-c5ccc(-c6c(F)c(F)c([*])c7nn(CC(CCCCCC)CCCCCCCC)nc67)s5)cc4c(-c4ccc([Si](CCC)(CCC)CCC)s4)c3s2)s1.CCCCCCc1ccc(C2(c3ccc(CCCCCC)cc3)c3cc4c(cc3-c3sc5cc(/C=C6\C(=O)c7cc(C)ccc7C6=C(C#N)C#N)sc5c32)C(c2ccc(CCCCCC)cc2)(c2ccc(CCCCCC)cc2)c2c-4sc3cc(/C=C4\C(=O)c5cc(C)ccc5C4=C(C#N)C#N)sc23)cc1,FALSE,chloroform,FALSE,spin coating,FALSE,FALSE,,,,1,,10.1021/acsenergylett.8b00100
84,8.86,15.32,0.979,0.591,[*]c1ccc(-c2cc3c(-c4ccc([Si](CCC)(CCC)CCC)s4)c4sc(-c5ccc(-c6c(F)c(F)c([*])c7nn(CC(CCCCCC)CCCCCCCC)nc67)s5)cc4c(-c4ccc([Si](CCC)(CCC)CCC)s4)c3s2)s1,CCCCCCc1ccc(C2(c3ccc(CCCCCC)cc3)c3cc4c(cc3-c3sc5cc(/C=C6\C(=O)c7cc(C)ccc7C6=C(C#N)C#N)sc5c32)C(c2ccc(CCCCCC)cc2)(c2ccc(CCCCCC)cc2)c2c-4sc3cc(/C=C4\C(=O)c5cc(C)ccc5C4=C(C#N)C#N)sc23)cc1,[*]c1ccc(-c2cc3c(-c4ccc([Si](CCC)(CCC)CCC)s4)c4sc(-c5ccc(-c6c(F)c(F)c([*])c7nn(CC(CCCCCC)CCCCCCCC)nc67)s5)cc4c(-c4ccc([Si](CCC)(CCC)CCC)s4)c3s2)s1.CCCCCCc1ccc(C2(c3ccc(CCCCCC)cc3)c3cc4c(cc3-c3sc5cc(/C=C6\C(=O)c7cc(C)ccc7C6=C(C#N)C#N)sc5c32)C(c2ccc(CCCCCC)cc2)(c2ccc(CCCCCC)cc2)c2c-4sc3cc(/C=C4\C(=O)c5cc(C)ccc5C4=C(C#N)C#N)sc23)cc1,FALSE,"99.8% chloroform + 0.2% 1,8-diiodooctance (DIO)",TRUE,spin coating,FALSE,FALSE,,,,1,,10.1021/acsenergylett.8b00100
85,9.71,16.21,0.984,0.609,[*]c1ccc(-c2cc3c(-c4ccc([Si](CCC)(CCC)CCC)s4)c4sc(-c5ccc(-c6c(F)c(F)c([*])c7nn(CC(CCCCCC)CCCCCCCC)nc67)s5)cc4c(-c4ccc([Si](CCC)(CCC)CCC)s4)c3s2)s1,CCCCCCc1ccc(C2(c3ccc(CCCCCC)cc3)c3cc4c(cc3-c3sc5cc(/C=C6\C(=O)c7cc(C)ccc7C6=C(C#N)C#N)sc5c32)C(c2ccc(CCCCCC)cc2)(c2ccc(CCCCCC)cc2)c2c-4sc3cc(/C=C4\C(=O)c5cc(C)ccc5C4=C(C#N)C#N)sc23)cc1,[*]c1ccc(-c2cc3c(-c4ccc([Si](CCC)(CCC)CCC)s4)c4sc(-c5ccc(-c6c(F)c(F)c([*])c7nn(CC(CCCCCC)CCCCCCCC)nc67)s5)cc4c(-c4ccc([Si](CCC)(CCC)CCC)s4)c3s2)s1.CCCCCCc1ccc(C2(c3ccc(CCCCCC)cc3)c3cc4c(cc3-c3sc5cc(/C=C6\C(=O)c7cc(C)ccc7C6=C(C#N)C#N)sc5c32)C(c2ccc(CCCCCC)cc2)(c2ccc(CCCCCC)cc2)c2c-4sc3cc(/C=C4\C(=O)c5cc(C)ccc5C4=C(C#N)C#N)sc23)cc1,FALSE,"99.8% chloroform + 0.2% 1,8-diiodooctance (DIO)",TRUE,spin coating,TRUE,FALSE,TA at 150°C for 10 minutes,,,1,,10.1021/acsenergylett.8b00100
86,10.68,17.71,0.981,0.615,[*]c1ccc(-c2cc3c(-c4ccc([Si](CCC)(CCC)CCC)s4)c4sc(-c5ccc(-c6c(F)c(F)c([*])c7nn(CC(CCCCCC)CCCCCCCC)nc67)s5)cc4c(-c4ccc([Si](CCC)(CCC)CCC)s4)c3s2)s1,CCCCCCc1ccc(C2(c3ccc(CCCCCC)cc3)c3cc4c(cc3-c3sc5cc(/C=C6\C(=O)c7cc(C)ccc7C6=C(C#N)C#N)sc5c32)C(c2ccc(CCCCCC)cc2)(c2ccc(CCCCCC)cc2)c2c-4sc3cc(/C=C4\C(=O)c5cc(C)ccc5C4=C(C#N)C#N)sc23)cc1,[*]c1ccc(-c2cc3c(-c4ccc([Si](CCC)(CCC)CCC)s4)c4sc(-c5ccc(-c6c(F)c(F)c([*])c7nn(CC(CCCCCC)CCCCCCCC)nc67)s5)cc4c(-c4ccc([Si](CCC)(CCC)CCC)s4)c3s2)s1.CCCCCCc1ccc(C2(c3ccc(CCCCCC)cc3)c3cc4c(cc3-c3sc5cc(/C=C6\C(=O)c7cc(C)ccc7C6=C(C#N)C#N)sc5c32)C(c2ccc(CCCCCC)cc2)(c2ccc(CCCCCC)cc2)c2c-4sc3cc(/C=C4\C(=O)c5cc(C)ccc5C4=C(C#N)C#N)sc23)cc1,FALSE,"99.8% chloroform + 0.2% 1,8-diiodooctance (DIO)",TRUE,spin coating,TRUE,TRUE,TA at 150°C for 10 minutes,SVA with solvent chloroform for unknown minutes,,1,,10.1021/acsenergylett.8b00100
87,10.65,16.81,0.929,0.682,[*]c1ccc(-c2cc3c(-c4ccc([Si](CCC)(CCC)CCC)s4)c4sc(-c5ccc(-c6c(F)c(F)c([*])c7nn(CC(CCCCCC)CCCCCCCC)nc67)s5)cc4c(-c4ccc([Si](CCC)(CCC)CCC)s4)c3s2)s1,CCCCCCc1ccc(C2(c3ccc(CCCCCC)cc3)c3cc4c(cc3-c3sc5cc(/C=C6\C(=O)c7ccccc7C6=C(C#N)C#N)sc5c32)C(c2ccc(CCCCCC)cc2)(c2ccc(CCCCCC)cc2)c2c-4sc3cc(/C=C4\C(=O)c5ccccc5C4=C(C#N)C#N)sc23)cc1,[*]c1ccc(-c2cc3c(-c4ccc([Si](CCC)(CCC)CCC)s4)c4sc(-c5ccc(-c6c(F)c(F)c([*])c7nn(CC(CCCCCC)CCCCCCCC)nc67)s5)cc4c(-c4ccc([Si](CCC)(CCC)CCC)s4)c3s2)s1.CCCCCCc1ccc(C2(c3ccc(CCCCCC)cc3)c3cc4c(cc3-c3sc5cc(/C=C6\C(=O)c7ccccc7C6=C(C#N)C#N)sc5c32)C(c2ccc(CCCCCC)cc2)(c2ccc(CCCCCC)cc2)c2c-4sc3cc(/C=C4\C(=O)c5ccccc5C4=C(C#N)C#N)sc23)cc1,FALSE,"99.8% chloroform + 0.2% 1,8-diiodooctance (DIO)",TRUE,spin coating,TRUE,TRUE,TA at 150°C for 10 minutes,SVA with solvent chloroform for unknown minutes,,1,,10.1021/acsenergylett.8b00100
88,9.58,16.12,0.949,0.626,[*]c1ccc(-c2cc3c(-c4ccc([Si](CCC)(CCC)CCC)s4)c4sc(-c5ccc(-c6c(F)c(F)c([*])c7nn(CC(CCCCCC)CCCCCCCC)nc67)s5)cc4c(-c4ccc([Si](CCC)(CCC)CCC)s4)c3s2)s1,CCCCCCc1ccc(C2(c3ccc(CCCCCC)cc3)c3cc4c(cc3-c3sc5cc(/C=C6\C(=O)c7ccccc7C6=C(C#N)C#N)sc5c32)C(c2ccc(CCCCCC)cc2)(c2ccc(CCCCCC)cc2)c2c-4sc3cc(/C=C4\C(=O)c5ccccc5C4=C(C#N)C#N)sc23)cc1,[*]c1ccc(-c2cc3c(-c4ccc([Si](CCC)(CCC)CCC)s4)c4sc(-c5ccc(-c6c(F)c(F)c([*])c7nn(CC(CCCCCC)CCCCCCCC)nc67)s5)cc4c(-c4ccc([Si](CCC)(CCC)CCC)s4)c3s2)s1.CCCCCCc1ccc(C2(c3ccc(CCCCCC)cc3)c3cc4c(cc3-c3sc5cc(/C=C6\C(=O)c7ccccc7C6=C(C#N)C#N)sc5c32)C(c2ccc(CCCCCC)cc2)(c2ccc(CCCCCC)cc2)c2c-4sc3cc(/C=C4\C(=O)c5ccccc5C4=C(C#N)C#N)sc23)cc1,FALSE,chloroform,FALSE,spin coating,FALSE,FALSE,,,,1,,10.1021/acsenergylett.8b00100
89,8.56,15.81,0.942,0.575,[*]c1ccc(-c2cc3c(-c4ccc([Si](CCC)(CCC)CCC)s4)c4sc(-c5ccc(-c6c(F)c(F)c([*])c7nn(CC(CCCCCC)CCCCCCCC)nc67)s5)cc4c(-c4ccc([Si](CCC)(CCC)CCC)s4)c3s2)s1,CCCCCCc1ccc(C2(c3ccc(CCCCCC)cc3)c3cc4c(cc3-c3sc5cc(/C=C6\C(=O)c7ccccc7C6=C(C#N)C#N)sc5c32)C(c2ccc(CCCCCC)cc2)(c2ccc(CCCCCC)cc2)c2c-4sc3cc(/C=C4\C(=O)c5ccccc5C4=C(C#N)C#N)sc23)cc1,[*]c1ccc(-c2cc3c(-c4ccc([Si](CCC)(CCC)CCC)s4)c4sc(-c5ccc(-c6c(F)c(F)c([*])c7nn(CC(CCCCCC)CCCCCCCC)nc67)s5)cc4c(-c4ccc([Si](CCC)(CCC)CCC)s4)c3s2)s1.CCCCCCc1ccc(C2(c3ccc(CCCCCC)cc3)c3cc4c(cc3-c3sc5cc(/C=C6\C(=O)c7ccccc7C6=C(C#N)C#N)sc5c32)C(c2ccc(CCCCCC)cc2)(c2ccc(CCCCCC)cc2)c2c-4sc3cc(/C=C4\C(=O)c5ccccc5C4=C(C#N)C#N)sc23)cc1,FALSE,"99.8% chloroform + 0.2% 1,8-diiodooctance (DIO)",TRUE,spin coating,FALSE,FALSE,,,,1,,10.1021/acsenergylett.8b00100
90,9.98,16.63,0.932,0.636,[*]c1ccc(-c2cc3c(-c4ccc([Si](CCC)(CCC)CCC)s4)c4sc(-c5ccc(-c6c(F)c(F)c([*])c7nn(CC(CCCCCC)CCCCCCCC)nc67)s5)cc4c(-c4ccc([Si](CCC)(CCC)CCC)s4)c3s2)s1,CCCCCCc1ccc(C2(c3ccc(CCCCCC)cc3)c3cc4c(cc3-c3sc5cc(/C=C6\C(=O)c7ccccc7C6=C(C#N)C#N)sc5c32)C(c2ccc(CCCCCC)cc2)(c2ccc(CCCCCC)cc2)c2c-4sc3cc(/C=C4\C(=O)c5ccccc5C4=C(C#N)C#N)sc23)cc1,[*]c1ccc(-c2cc3c(-c4ccc([Si](CCC)(CCC)CCC)s4)c4sc(-c5ccc(-c6c(F)c(F)c([*])c7nn(CC(CCCCCC)CCCCCCCC)nc67)s5)cc4c(-c4ccc([Si](CCC)(CCC)CCC)s4)c3s2)s1.CCCCCCc1ccc(C2(c3ccc(CCCCCC)cc3)c3cc4c(cc3-c3sc5cc(/C=C6\C(=O)c7ccccc7C6=C(C#N)C#N)sc5c32)C(c2ccc(CCCCCC)cc2)(c2ccc(CCCCCC)cc2)c2c-4sc3cc(/C=C4\C(=O)c5ccccc5C4=C(C#N)C#N)sc23)cc1,FALSE,"99.8% chloroform + 0.2% 1,8-diiodooctance (DIO)",TRUE,spin coating,TRUE,FALSE,TA at 150°C for 10 minutes,,,1,,10.1021/acsenergylett.8b00100
91,10.65,19.63,0.826,0.6570999999999999,[*]c1cc2c(-c3ccc(CC(CC)CCCC)s3)c3sc(-c4sc([*])c5c(F)c(C(=O)OCC(CC)CCCC)sc45)cc3c(-c3ccc(CC(CC)CCCC)s3)c2s1,CCCCCCc1ccc(C2(c3ccc(CCCCCC)cc3)c3c(sc4cc(/C=C5\C(=O)c6ccccc6C5=C(C#N)C#N)sc34)-c3sc4c5c(sc4c32)-c2sc3cc(/C=C4\C(=O)c6ccccc6C4=C(C#N)C#N)sc3c2C5(c2ccc(CCCCCC)cc2)c2ccc(CCCCCC)cc2)cc1,[*]c1cc2c(-c3ccc(CC(CC)CCCC)s3)c3sc(-c4sc([*])c5c(F)c(C(=O)OCC(CC)CCCC)sc45)cc3c(-c3ccc(CC(CC)CCCC)s3)c2s1.CCCCCCc1ccc(C2(c3ccc(CCCCCC)cc3)c3c(sc4cc(/C=C5\C(=O)c6ccccc6C5=C(C#N)C#N)sc34)-c3sc4c5c(sc4c32)-c2sc3cc(/C=C4\C(=O)c6ccccc6C4=C(C#N)C#N)sc3c2C5(c2ccc(CCCCCC)cc2)c2ccc(CCCCCC)cc2)cc1,FALSE,99.75% chlorobenzene (CB) + 0.25% diiodooctane (DIO),TRUE,spin coating,TRUE,FALSE,TA at 150°C for 10 minutes,,100,0.6666666666666666,,10.1002/aenm.201702831
92,9.51,17.55,0.826,0.649,[*]c1cc2c(-c3ccc(CC(CC)CCCC)s3)c3sc(-c4sc([*])c5c(F)c(C(=O)OCC(CC)CCCC)sc45)cc3c(-c3ccc(CC(CC)CCCC)s3)c2s1,CCCCCCc1ccc(C2(c3ccc(CCCCCC)cc3)c3c(sc4cc(/C=C5\C(=O)c6ccccc6C5=C(C#N)C#N)sc34)-c3sc4c5c(sc4c32)-c2sc3cc(/C=C4\C(=O)c6ccccc6C4=C(C#N)C#N)sc3c2C5(c2ccc(CCCCCC)cc2)c2ccc(CCCCCC)cc2)cc1,[*]c1cc2c(-c3ccc(CC(CC)CCCC)s3)c3sc(-c4sc([*])c5c(F)c(C(=O)OCC(CC)CCCC)sc45)cc3c(-c3ccc(CC(CC)CCCC)s3)c2s1.CCCCCCc1ccc(C2(c3ccc(CCCCCC)cc3)c3c(sc4cc(/C=C5\C(=O)c6ccccc6C5=C(C#N)C#N)sc34)-c3sc4c5c(sc4c32)-c2sc3cc(/C=C4\C(=O)c6ccccc6C4=C(C#N)C#N)sc3c2C5(c2ccc(CCCCCC)cc2)c2ccc(CCCCCC)cc2)cc1,FALSE,99.75% chlorobenzene (CB) + 0.25% diiodooctane (DIO),TRUE,spin coating,FALSE,FALSE,,,100,0.6666666666666666,,10.1002/aenm.201702831
93,9.1,15.8,0.82,0.710,[*]c1cc2c(-c3ccc(CC(CC)CCCC)s3)c3sc(-c4sc([*])c5c(F)c(C(=O)OCC(CC)CCCC)sc45)cc3c(-c3ccc(CC(CC)CCCC)s3)c2s1,COC(=O)CCCC1(c2ccccc2)C23c4c5c6c7c8c9c(c%10c%11c2c2c4c4c%12c5c5c6c6c8c8c%13c9c9c%10c%10c%11c%11c2c2c4c4c%14c%12c%12c5c5c6c8c6c8c%13c9c9c%10c%10c%11c%11c2c4c2c4c%14c%12c%12c5c6c5c6c8c9c8c%10c%11c2c(c86)c4c%125)C713,[*]c1cc2c(-c3ccc(CC(CC)CCCC)s3)c3sc(-c4sc([*])c5c(F)c(C(=O)OCC(CC)CCCC)sc45)cc3c(-c3ccc(CC(CC)CCCC)s3)c2s1.COC(=O)CCCC1(c2ccccc2)C23c4c5c6c7c8c9c(c%10c%11c2c2c4c4c%12c5c5c6c6c8c8c%13c9c9c%10c%10c%11c%11c2c2c4c4c%14c%12c%12c5c5c6c8c6c8c%13c9c9c%10c%10c%11c%11c2c4c2c4c%14c%12c%12c5c6c5c6c8c9c8c%10c%11c2c(c86)c4c%125)C713,FALSE,"chlorobenzene (CB) + 1,3-propanedithiol (PDT)",FALSE,spin coating,FALSE,FALSE,,,80,0.6666666666666666,,10.1002/adfm.201800627
94,9.2,16,0.82,0.720,[*]c1cc2c(-c3ccc(CC(CC)CCCC)s3)c3sc(-c4sc([*])c5c(F)c(C(=O)OCC(CC)CCCC)sc45)cc3c(-c3ccc(CC(CC)CCCC)s3)c2s1,COC(=O)CCCC1(c2ccccc2)C23c4c5c6c7c8c9c(c%10c%11c2c2c4c4c%12c5c5c6c6c8c8c%13c9c9c%10c%10c%11c%11c2c2c4c4c%14c%12c%12c5c5c6c8c6c8c%13c9c9c%10c%10c%11c%11c2c4c2c4c%14c%12c%12c5c6c5c6c8c9c8c%10c%11c2c(c86)c4c%125)C713,[*]c1cc2c(-c3ccc(CC(CC)CCCC)s3)c3sc(-c4sc([*])c5c(F)c(C(=O)OCC(CC)CCCC)sc45)cc3c(-c3ccc(CC(CC)CCCC)s3)c2s1.COC(=O)CCCC1(c2ccccc2)C23c4c5c6c7c8c9c(c%10c%11c2c2c4c4c%12c5c5c6c6c8c8c%13c9c9c%10c%10c%11c%11c2c2c4c4c%14c%12c%12c5c5c6c8c6c8c%13c9c9c%10c%10c%11c%11c2c4c2c4c%14c%12c%12c5c6c5c6c8c9c8c%10c%11c2c(c86)c4c%125)C713,FALSE,"chlorobenzene (CB) + 1,3-propanedithiol (PDT)",FALSE,spin coating,FALSE,FALSE,,,85,0.6666666666666666,,10.1002/adfm.201800627
95,9.1,16.1,0.82,0.700,[*]c1cc2c(-c3ccc(CC(CC)CCCC)s3)c3sc(-c4sc([*])c5c(F)c(C(=O)OCC(CC)CCCC)sc45)cc3c(-c3ccc(CC(CC)CCCC)s3)c2s1,COC(=O)CCCC1(c2ccccc2)C23c4c5c6c7c8c9c(c%10c%11c2c2c4c4c%12c5c5c6c6c8c8c%13c9c9c%10c%10c%11c%11c2c2c4c4c%14c%12c%12c5c5c6c8c6c8c%13c9c9c%10c%10c%11c%11c2c4c2c4c%14c%12c%12c5c6c5c6c8c9c8c%10c%11c2c(c86)c4c%125)C713,[*]c1cc2c(-c3ccc(CC(CC)CCCC)s3)c3sc(-c4sc([*])c5c(F)c(C(=O)OCC(CC)CCCC)sc45)cc3c(-c3ccc(CC(CC)CCCC)s3)c2s1.COC(=O)CCCC1(c2ccccc2)C23c4c5c6c7c8c9c(c%10c%11c2c2c4c4c%12c5c5c6c6c8c8c%13c9c9c%10c%10c%11c%11c2c2c4c4c%14c%12c%12c5c5c6c8c6c8c%13c9c9c%10c%10c%11c%11c2c4c2c4c%14c%12c%12c5c6c5c6c8c9c8c%10c%11c2c(c86)c4c%125)C713,FALSE,"chlorobenzene (CB) + 1,3-propanedithiol (PDT)",FALSE,spin coating,FALSE,FALSE,,,95,0.6666666666666666,,10.1002/adfm.201800627
96,8.8,15.7,0.82,0.691,[*]c1cc2c(-c3ccc(CC(CC)CCCC)s3)c3sc(-c4sc([*])c5c(F)c(C(=O)OCC(CC)CCCC)sc45)cc3c(-c3ccc(CC(CC)CCCC)s3)c2s1,COC(=O)CCCC1(c2ccccc2)C23c4c5c6c7c8c9c(c%10c%11c2c2c4c4c%12c5c5c6c6c8c8c%13c9c9c%10c%10c%11c%11c2c2c4c4c%14c%12c%12c5c5c6c8c6c8c%13c9c9c%10c%10c%11c%11c2c4c2c4c%14c%12c%12c5c6c5c6c8c9c8c%10c%11c2c(c86)c4c%125)C713,[*]c1cc2c(-c3ccc(CC(CC)CCCC)s3)c3sc(-c4sc([*])c5c(F)c(C(=O)OCC(CC)CCCC)sc45)cc3c(-c3ccc(CC(CC)CCCC)s3)c2s1.COC(=O)CCCC1(c2ccccc2)C23c4c5c6c7c8c9c(c%10c%11c2c2c4c4c%12c5c5c6c6c8c8c%13c9c9c%10c%10c%11c%11c2c2c4c4c%14c%12c%12c5c5c6c8c6c8c%13c9c9c%10c%10c%11c%11c2c4c2c4c%14c%12c%12c5c6c5c6c8c9c8c%10c%11c2c(c86)c4c%125)C713,FALSE,"chlorobenzene (CB) + 1,3-propanedithiol (PDT)",FALSE,spin coating,FALSE,FALSE,,,100,0.6666666666666666,,10.1002/adfm.201800627
97,11.4,23.5,0.739,0.654,[*]c1cc2c(-c3ccc(CC(CC)CCCC)s3)c3sc(-c4sc([*])c5c(F)c(C(=O)OCC(CC)CCCC)sc45)cc3c(-c3ccc(CC(CC)CCCC)s3)c2s1,CCCCCCc1ccc(C2(c3ccc(CCCCCC)cc3)c3c(sc4cc(/C=C5\C(=O)c6cc(F)ccc6C5=C(C#N)C#N)sc34)-c3sc4c5c(sc4c32)-c2sc3cc(/C=C4\C(=O)c6cc(F)ccc6C4=C(C#N)C#N)sc3c2C5(c2ccc(CCCCCC)cc2)c2ccc(CCCCCC)cc2)cc1,[*]c1cc2c(-c3ccc(CC(CC)CCCC)s3)c3sc(-c4sc([*])c5c(F)c(C(=O)OCC(CC)CCCC)sc45)cc3c(-c3ccc(CC(CC)CCCC)s3)c2s1.CCCCCCc1ccc(C2(c3ccc(CCCCCC)cc3)c3c(sc4cc(/C=C5\C(=O)c6cc(F)ccc6C5=C(C#N)C#N)sc34)-c3sc4c5c(sc4c32)-c2sc3cc(/C=C4\C(=O)c6cc(F)ccc6C4=C(C#N)C#N)sc3c2C5(c2ccc(CCCCCC)cc2)c2ccc(CCCCCC)cc2)cc1,FALSE,chloroform,FALSE,spin coating,FALSE,FALSE,,,,0.8333333333333334,,10.1002/adma.201705969
98,11.6,23.5,0.74,0.6679999999999999,[*]c1cc2c(-c3ccc(CC(CC)CCCC)s3)c3sc(-c4sc([*])c5c(F)c(C(=O)OCC(CC)CCCC)sc45)cc3c(-c3ccc(CC(CC)CCCC)s3)c2s1,CCCCCCc1ccc(C2(c3ccc(CCCCCC)cc3)c3c(sc4cc(/C=C5\C(=O)c6cc(F)ccc6C5=C(C#N)C#N)sc34)-c3sc4c5c(sc4c32)-c2sc3cc(/C=C4\C(=O)c6cc(F)ccc6C4=C(C#N)C#N)sc3c2C5(c2ccc(CCCCCC)cc2)c2ccc(CCCCCC)cc2)cc1,[*]c1cc2c(-c3ccc(CC(CC)CCCC)s3)c3sc(-c4sc([*])c5c(F)c(C(=O)OCC(CC)CCCC)sc45)cc3c(-c3ccc(CC(CC)CCCC)s3)c2s1.CCCCCCc1ccc(C2(c3ccc(CCCCCC)cc3)c3c(sc4cc(/C=C5\C(=O)c6cc(F)ccc6C5=C(C#N)C#N)sc34)-c3sc4c5c(sc4c32)-c2sc3cc(/C=C4\C(=O)c6cc(F)ccc6C4=C(C#N)C#N)sc3c2C5(c2ccc(CCCCCC)cc2)c2ccc(CCCCCC)cc2)cc1,FALSE,chloroform,FALSE,spin coating,FALSE,FALSE,,,80,0.6666666666666666,,10.1002/adma.201705969
99,11.4,23.1,0.737,0.6709999999999999,[*]c1cc2c(-c3ccc(CC(CC)CCCC)s3)c3sc(-c4sc([*])c5c(F)c(C(=O)OCC(CC)CCCC)sc45)cc3c(-c3ccc(CC(CC)CCCC)s3)c2s1,CCCCCCc1ccc(C2(c3ccc(CCCCCC)cc3)c3c(sc4cc(/C=C5\C(=O)c6cc(F)ccc6C5=C(C#N)C#N)sc34)-c3sc4c5c(sc4c32)-c2sc3cc(/C=C4\C(=O)c6cc(F)ccc6C4=C(C#N)C#N)sc3c2C5(c2ccc(CCCCCC)cc2)c2ccc(CCCCCC)cc2)cc1,[*]c1cc2c(-c3ccc(CC(CC)CCCC)s3)c3sc(-c4sc([*])c5c(F)c(C(=O)OCC(CC)CCCC)sc45)cc3c(-c3ccc(CC(CC)CCCC)s3)c2s1.CCCCCCc1ccc(C2(c3ccc(CCCCCC)cc3)c3c(sc4cc(/C=C5\C(=O)c6cc(F)ccc6C5=C(C#N)C#N)sc34)-c3sc4c5c(sc4c32)-c2sc3cc(/C=C4\C(=O)c6cc(F)ccc6C4=C(C#N)C#N)sc3c2C5(c2ccc(CCCCCC)cc2)c2ccc(CCCCCC)cc2)cc1,FALSE,chloroform,FALSE,spin coating,FALSE,FALSE,,,,0.5555555555555556,,10.1002/adma.201705969
100,7.97,17.2,0.756,0.613,[*]c1cc2c(-c3ccc(CC(CC)CCCC)s3)c3sc(-c4sc([*])c5c(F)c(C(=O)OCC(CC)CCCC)sc45)cc3c(-c3ccc(CC(CC)CCCC)s3)c2s1,CCCCCCc1ccc(C2(c3ccc(CCCCCC)cc3)c3cc4c(cc3-c3sc5cc(/C=C6\C(=O)c7cc(F)ccc7C6=C(C#N)C#N)sc5c32)C(c2ccc(CCCCCC)cc2)(c2ccc(CCCCCC)cc2)c2c-4sc3cc(/C=C4\C(=O)c5cc(F)ccc5C4=C(C#N)C#N)sc23)cc1,[*]c1cc2c(-c3ccc(CC(CC)CCCC)s3)c3sc(-c4sc([*])c5c(F)c(C(=O)OCC(CC)CCCC)sc45)cc3c(-c3ccc(CC(CC)CCCC)s3)c2s1.CCCCCCc1ccc(C2(c3ccc(CCCCCC)cc3)c3cc4c(cc3-c3sc5cc(/C=C6\C(=O)c7cc(F)ccc7C6=C(C#N)C#N)sc5c32)C(c2ccc(CCCCCC)cc2)(c2ccc(CCCCCC)cc2)c2c-4sc3cc(/C=C4\C(=O)c5cc(F)ccc5C4=C(C#N)C#N)sc23)cc1,FALSE,chloroform,FALSE,spin coating,FALSE,FALSE,,,,0.8333333333333334,,10.1002/adma.201705969
