Repository: Ramprasad-Group/polyVERSE

The data has been made available along with the following paper:

Christopher Kuenneth & Rampi Ramprasad, [From Corpus to Innovation: Advancing Organic Solar Cell Design with Large Language Models](), submitted, 2025.

The dataset is in the following format:

1. **pol_id**: A unique pol_id assigned to each polymer within the database (PolyDB).
2. **value**: Atomization energy(eV/atom): DFT calculated
3. **hp_id**: A unique pol_id assigned to each homopolymer within the database (PolyDB).
4. **smiles1**: Polymer SMILES
5. **canonical_smiles**: canonical polymer SMILES

File: Other/Organic_solar_cell/OSC_data.csv (part 3 of 8)
,PCE,Jsc,Voc,FF,smiles_donor,smiles_acceptor,smiles_canonical,Inverted?,Solvent,DIO?,Processing_Technique,TA?,SVA?,TA,SVA,thickness_nm,blend_ratio,Molecular_Weight,DOI
101,7.98,17,0.758,0.619,[*]c1cc2c(-c3ccc(CC(CC)CCCC)s3)c3sc(-c4sc([*])c5c(F)c(C(=O)OCC(CC)CCCC)sc45)cc3c(-c3ccc(CC(CC)CCCC)s3)c2s1,CCCCCCc1ccc(C2(c3ccc(CCCCCC)cc3)c3cc4c(cc3-c3sc5cc(/C=C6\C(=O)c7cc(F)ccc7C6=C(C#N)C#N)sc5c32)C(c2ccc(CCCCCC)cc2)(c2ccc(CCCCCC)cc2)c2c-4sc3cc(/C=C4\C(=O)c5cc(F)ccc5C4=C(C#N)C#N)sc23)cc1,[*]c1cc2c(-c3ccc(CC(CC)CCCC)s3)c3sc(-c4sc([*])c5c(F)c(C(=O)OCC(CC)CCCC)sc45)cc3c(-c3ccc(CC(CC)CCCC)s3)c2s1.CCCCCCc1ccc(C2(c3ccc(CCCCCC)cc3)c3cc4c(cc3-c3sc5cc(/C=C6\C(=O)c7cc(F)ccc7C6=C(C#N)C#N)sc5c32)C(c2ccc(CCCCCC)cc2)(c2ccc(CCCCCC)cc2)c2c-4sc3cc(/C=C4\C(=O)c5cc(F)ccc5C4=C(C#N)C#N)sc23)cc1,FALSE,chloroform,FALSE,spin coating,FALSE,FALSE,,,,0.6666666666666666,,10.1002/adma.201705969
102,7.63,16.5,0.756,0.612,[*]c1cc2c(-c3ccc(CC(CC)CCCC)s3)c3sc(-c4sc([*])c5c(F)c(C(=O)OCC(CC)CCCC)sc45)cc3c(-c3ccc(CC(CC)CCCC)s3)c2s1,CCCCCCc1ccc(C2(c3ccc(CCCCCC)cc3)c3cc4c(cc3-c3sc5cc(/C=C6\C(=O)c7cc(F)ccc7C6=C(C#N)C#N)sc5c32)C(c2ccc(CCCCCC)cc2)(c2ccc(CCCCCC)cc2)c2c-4sc3cc(/C=C4\C(=O)c5cc(F)ccc5C4=C(C#N)C#N)sc23)cc1,[*]c1cc2c(-c3ccc(CC(CC)CCCC)s3)c3sc(-c4sc([*])c5c(F)c(C(=O)OCC(CC)CCCC)sc45)cc3c(-c3ccc(CC(CC)CCCC)s3)c2s1.CCCCCCc1ccc(C2(c3ccc(CCCCCC)cc3)c3cc4c(cc3-c3sc5cc(/C=C6\C(=O)c7cc(F)ccc7C6=C(C#N)C#N)sc5c32)C(c2ccc(CCCCCC)cc2)(c2ccc(CCCCCC)cc2)c2c-4sc3cc(/C=C4\C(=O)c5cc(F)ccc5C4=C(C#N)C#N)sc23)cc1,FALSE,chloroform,FALSE,spin coating,FALSE,FALSE,,,,0.5555555555555556,,10.1002/adma.201705969
103,10.8,21.7,0.738,0.674,[*]c1cc2c(-c3ccc(CC(CC)CCCC)s3)c3sc(-c4sc([*])c5c(F)c(C(=O)OCC(CC)CCCC)sc45)cc3c(-c3ccc(CC(CC)CCCC)s3)c2s1,CCCCCCc1ccc(C2(c3ccc(CCCCCC)cc3)c3c(sc4cc(/C=C5\C(=O)c6cc(F)ccc6C5=C(C#N)C#N)sc34)-c3sc4c5c(sc4c32)-c2sc3cc(/C=C4\C(=O)c6cc(F)ccc6C4=C(C#N)C#N)sc3c2C5(c2ccc(CCCCCC)cc2)c2ccc(CCCCCC)cc2)cc1,[*]c1cc2c(-c3ccc(CC(CC)CCCC)s3)c3sc(-c4sc([*])c5c(F)c(C(=O)OCC(CC)CCCC)sc45)cc3c(-c3ccc(CC(CC)CCCC)s3)c2s1.CCCCCCc1ccc(C2(c3ccc(CCCCCC)cc3)c3c(sc4cc(/C=C5\C(=O)c6cc(F)ccc6C5=C(C#N)C#N)sc34)-c3sc4c5c(sc4c32)-c2sc3cc(/C=C4\C(=O)c6cc(F)ccc6C4=C(C#N)C#N)sc3c2C5(c2ccc(CCCCCC)cc2)c2ccc(CCCCCC)cc2)cc1,FALSE,chloroform,FALSE,spin coating,FALSE,FALSE,,,50,0.6666666666666666,,10.1002/adma.201705969
104,11.6,23.5,0.737,0.6709999999999999,[*]c1cc2c(-c3ccc(CC(CC)CCCC)s3)c3sc(-c4sc([*])c5c(F)c(C(=O)OCC(CC)CCCC)sc45)cc3c(-c3ccc(CC(CC)CCCC)s3)c2s1,CCCCCCc1ccc(C2(c3ccc(CCCCCC)cc3)c3c(sc4cc(/C=C5\C(=O)c6cc(F)ccc6C5=C(C#N)C#N)sc34)-c3sc4c5c(sc4c32)-c2sc3cc(/C=C4\C(=O)c6cc(F)ccc6C4=C(C#N)C#N)sc3c2C5(c2ccc(CCCCCC)cc2)c2ccc(CCCCCC)cc2)cc1,[*]c1cc2c(-c3ccc(CC(CC)CCCC)s3)c3sc(-c4sc([*])c5c(F)c(C(=O)OCC(CC)CCCC)sc45)cc3c(-c3ccc(CC(CC)CCCC)s3)c2s1.CCCCCCc1ccc(C2(c3ccc(CCCCCC)cc3)c3c(sc4cc(/C=C5\C(=O)c6cc(F)ccc6C5=C(C#N)C#N)sc34)-c3sc4c5c(sc4c32)-c2sc3cc(/C=C4\C(=O)c6cc(F)ccc6C4=C(C#N)C#N)sc3c2C5(c2ccc(CCCCCC)cc2)c2ccc(CCCCCC)cc2)cc1,FALSE,chloroform,FALSE,spin coating,FALSE,FALSE,,,65,0.6666666666666666,,10.1002/adma.201705969
105,11.7,24,0.739,0.6579999999999999,[*]c1cc2c(-c3ccc(CC(CC)CCCC)s3)c3sc(-c4sc([*])c5c(F)c(C(=O)OCC(CC)CCCC)sc45)cc3c(-c3ccc(CC(CC)CCCC)s3)c2s1,CCCCCCc1ccc(C2(c3ccc(CCCCCC)cc3)c3c(sc4cc(/C=C5\C(=O)c6cc(F)ccc6C5=C(C#N)C#N)sc34)-c3sc4c5c(sc4c32)-c2sc3cc(/C=C4\C(=O)c6cc(F)ccc6C4=C(C#N)C#N)sc3c2C5(c2ccc(CCCCCC)cc2)c2ccc(CCCCCC)cc2)cc1,[*]c1cc2c(-c3ccc(CC(CC)CCCC)s3)c3sc(-c4sc([*])c5c(F)c(C(=O)OCC(CC)CCCC)sc45)cc3c(-c3ccc(CC(CC)CCCC)s3)c2s1.CCCCCCc1ccc(C2(c3ccc(CCCCCC)cc3)c3c(sc4cc(/C=C5\C(=O)c6cc(F)ccc6C5=C(C#N)C#N)sc34)-c3sc4c5c(sc4c32)-c2sc3cc(/C=C4\C(=O)c6cc(F)ccc6C4=C(C#N)C#N)sc3c2C5(c2ccc(CCCCCC)cc2)c2ccc(CCCCCC)cc2)cc1,FALSE,chloroform,FALSE,spin coating,FALSE,FALSE,,,90,0.6666666666666666,,10.1002/adma.201705969
106,11.1,24,0.74,0.627,[*]c1cc2c(-c3ccc(CC(CC)CCCC)s3)c3sc(-c4sc([*])c5c(F)c(C(=O)OCC(CC)CCCC)sc45)cc3c(-c3ccc(CC(CC)CCCC)s3)c2s1,CCCCCCc1ccc(C2(c3ccc(CCCCCC)cc3)c3c(sc4cc(/C=C5\C(=O)c6cc(F)ccc6C5=C(C#N)C#N)sc34)-c3sc4c5c(sc4c32)-c2sc3cc(/C=C4\C(=O)c6cc(F)ccc6C4=C(C#N)C#N)sc3c2C5(c2ccc(CCCCCC)cc2)c2ccc(CCCCCC)cc2)cc1,[*]c1cc2c(-c3ccc(CC(CC)CCCC)s3)c3sc(-c4sc([*])c5c(F)c(C(=O)OCC(CC)CCCC)sc45)cc3c(-c3ccc(CC(CC)CCCC)s3)c2s1.CCCCCCc1ccc(C2(c3ccc(CCCCCC)cc3)c3c(sc4cc(/C=C5\C(=O)c6cc(F)ccc6C5=C(C#N)C#N)sc34)-c3sc4c5c(sc4c32)-c2sc3cc(/C=C4\C(=O)c6cc(F)ccc6C4=C(C#N)C#N)sc3c2C5(c2ccc(CCCCCC)cc2)c2ccc(CCCCCC)cc2)cc1,FALSE,chloroform,FALSE,spin coating,FALSE,FALSE,,,100,0.6666666666666666,,10.1002/adma.201705969
107,10.8,24.1,0.735,0.611,[*]c1cc2c(-c3ccc(CC(CC)CCCC)s3)c3sc(-c4sc([*])c5c(F)c(C(=O)OCC(CC)CCCC)sc45)cc3c(-c3ccc(CC(CC)CCCC)s3)c2s1,CCCCCCc1ccc(C2(c3ccc(CCCCCC)cc3)c3c(sc4cc(/C=C5\C(=O)c6cc(F)ccc6C5=C(C#N)C#N)sc34)-c3sc4c5c(sc4c32)-c2sc3cc(/C=C4\C(=O)c6cc(F)ccc6C4=C(C#N)C#N)sc3c2C5(c2ccc(CCCCCC)cc2)c2ccc(CCCCCC)cc2)cc1,[*]c1cc2c(-c3ccc(CC(CC)CCCC)s3)c3sc(-c4sc([*])c5c(F)c(C(=O)OCC(CC)CCCC)sc45)cc3c(-c3ccc(CC(CC)CCCC)s3)c2s1.CCCCCCc1ccc(C2(c3ccc(CCCCCC)cc3)c3c(sc4cc(/C=C5\C(=O)c6cc(F)ccc6C5=C(C#N)C#N)sc34)-c3sc4c5c(sc4c32)-c2sc3cc(/C=C4\C(=O)c6cc(F)ccc6C4=C(C#N)C#N)sc3c2C5(c2ccc(CCCCCC)cc2)c2ccc(CCCCCC)cc2)cc1,FALSE,chloroform,FALSE,spin coating,FALSE,FALSE,,,130,0.6666666666666666,,10.1002/adma.201705969
108,10.5,24.3,0.735,0.5920000000000001,[*]c1cc2c(-c3ccc(CC(CC)CCCC)s3)c3sc(-c4sc([*])c5c(F)c(C(=O)OCC(CC)CCCC)sc45)cc3c(-c3ccc(CC(CC)CCCC)s3)c2s1,CCCCCCc1ccc(C2(c3ccc(CCCCCC)cc3)c3c(sc4cc(/C=C5\C(=O)c6cc(F)ccc6C5=C(C#N)C#N)sc34)-c3sc4c5c(sc4c32)-c2sc3cc(/C=C4\C(=O)c6cc(F)ccc6C4=C(C#N)C#N)sc3c2C5(c2ccc(CCCCCC)cc2)c2ccc(CCCCCC)cc2)cc1,[*]c1cc2c(-c3ccc(CC(CC)CCCC)s3)c3sc(-c4sc([*])c5c(F)c(C(=O)OCC(CC)CCCC)sc45)cc3c(-c3ccc(CC(CC)CCCC)s3)c2s1.CCCCCCc1ccc(C2(c3ccc(CCCCCC)cc3)c3c(sc4cc(/C=C5\C(=O)c6cc(F)ccc6C5=C(C#N)C#N)sc34)-c3sc4c5c(sc4c32)-c2sc3cc(/C=C4\C(=O)c6cc(F)ccc6C4=C(C#N)C#N)sc3c2C5(c2ccc(CCCCCC)cc2)c2ccc(CCCCCC)cc2)cc1,FALSE,chloroform,FALSE,spin coating,FALSE,FALSE,,,160,0.6666666666666666,,10.1002/adma.201705969
109,10.3,24.5,0.733,0.574,[*]c1cc2c(-c3ccc(CC(CC)CCCC)s3)c3sc(-c4sc([*])c5c(F)c(C(=O)OCC(CC)CCCC)sc45)cc3c(-c3ccc(CC(CC)CCCC)s3)c2s1,CCCCCCc1ccc(C2(c3ccc(CCCCCC)cc3)c3c(sc4cc(/C=C5\C(=O)c6cc(F)ccc6C5=C(C#N)C#N)sc34)-c3sc4c5c(sc4c32)-c2sc3cc(/C=C4\C(=O)c6cc(F)ccc6C4=C(C#N)C#N)sc3c2C5(c2ccc(CCCCCC)cc2)c2ccc(CCCCCC)cc2)cc1,[*]c1cc2c(-c3ccc(CC(CC)CCCC)s3)c3sc(-c4sc([*])c5c(F)c(C(=O)OCC(CC)CCCC)sc45)cc3c(-c3ccc(CC(CC)CCCC)s3)c2s1.CCCCCCc1ccc(C2(c3ccc(CCCCCC)cc3)c3c(sc4cc(/C=C5\C(=O)c6cc(F)ccc6C5=C(C#N)C#N)sc34)-c3sc4c5c(sc4c32)-c2sc3cc(/C=C4\C(=O)c6cc(F)ccc6C4=C(C#N)C#N)sc3c2C5(c2ccc(CCCCCC)cc2)c2ccc(CCCCCC)cc2)cc1,FALSE,chloroform,FALSE,spin coating,FALSE,FALSE,,,200,0.6666666666666666,,10.1002/adma.201705969
110,9.43,24.5,0.736,0.524,[*]c1cc2c(-c3ccc(CC(CC)CCCC)s3)c3sc(-c4sc([*])c5c(F)c(C(=O)OCC(CC)CCCC)sc45)cc3c(-c3ccc(CC(CC)CCCC)s3)c2s1,CCCCCCc1ccc(C2(c3ccc(CCCCCC)cc3)c3c(sc4cc(/C=C5\C(=O)c6cc(F)ccc6C5=C(C#N)C#N)sc34)-c3sc4c5c(sc4c32)-c2sc3cc(/C=C4\C(=O)c6cc(F)ccc6C4=C(C#N)C#N)sc3c2C5(c2ccc(CCCCCC)cc2)c2ccc(CCCCCC)cc2)cc1,[*]c1cc2c(-c3ccc(CC(CC)CCCC)s3)c3sc(-c4sc([*])c5c(F)c(C(=O)OCC(CC)CCCC)sc45)cc3c(-c3ccc(CC(CC)CCCC)s3)c2s1.CCCCCCc1ccc(C2(c3ccc(CCCCCC)cc3)c3c(sc4cc(/C=C5\C(=O)c6cc(F)ccc6C5=C(C#N)C#N)sc34)-c3sc4c5c(sc4c32)-c2sc3cc(/C=C4\C(=O)c6cc(F)ccc6C4=C(C#N)C#N)sc3c2C5(c2ccc(CCCCCC)cc2)c2ccc(CCCCCC)cc2)cc1,FALSE,chloroform,FALSE,spin coating,FALSE,FALSE,,,250,0.6666666666666666,,10.1002/adma.201705969
111,10,19.8,0.739,0.688,[*]c1cc2c(-c3ccc(CC(CC)CCCC)s3)c3sc(-c4sc([*])c5c(F)c(C(=O)OCC(CC)CCCC)sc45)cc3c(-c3ccc(CC(CC)CCCC)s3)c2s1,CCCCCCc1ccc(C2(c3ccc(CCCCCC)cc3)c3c(sc4cc(/C=C5\C(=O)c6cc(F)ccc6C5=C(C#N)C#N)sc34)-c3sc4c5c(sc4c32)-c2sc3cc(/C=C4\C(=O)c6cc(F)ccc6C4=C(C#N)C#N)sc3c2C5(c2ccc(CCCCCC)cc2)c2ccc(CCCCCC)cc2)cc1,[*]c1cc2c(-c3ccc(CC(CC)CCCC)s3)c3sc(-c4sc([*])c5c(F)c(C(=O)OCC(CC)CCCC)sc45)cc3c(-c3ccc(CC(CC)CCCC)s3)c2s1.CCCCCCc1ccc(C2(c3ccc(CCCCCC)cc3)c3c(sc4cc(/C=C5\C(=O)c6cc(F)ccc6C5=C(C#N)C#N)sc34)-c3sc4c5c(sc4c32)-c2sc3cc(/C=C4\C(=O)c6cc(F)ccc6C4=C(C#N)C#N)sc3c2C5(c2ccc(CCCCCC)cc2)c2ccc(CCCCCC)cc2)cc1,FALSE,chloroform,FALSE,spin coating,FALSE,FALSE,,,,0.6666666666666666,,10.1002/adma.201705969
112,10.3,20.88,0.791,0.633,[*]c1cc2c(-c3ccc(CC(CC)CCCC)s3)c3sc(-c4sc([*])c5c(F)c(C(=O)OCC(CC)CCCC)sc45)cc3c(-c3ccc(CC(CC)CCCC)s3)c2s1,CCCCCCc1ccc(C2(c3ccc(CCCCCC)cc3)c3cc4c(cc3-c3sc5c6c(sc5c32)-c2sc(/C=C3\C(=O)c5cc(F)c(F)cc5C3=C(C#N)C#N)cc2C6(c2ccc(CCCCCC)cc2)c2ccc(CCCCCC)cc2)C(c2ccc(CCCCCC)cc2)(c2ccc(CCCCCC)cc2)c2c-4sc3c4c(sc23)-c2sc(/C=C3\C(=O)c5cc(F)c(F)cc5C3=C(C#N)C#N)cc2C4(c2ccc(CCCCCC)cc2)c2ccc(CCCCCC)cc2)cc1,[*]c1cc2c(-c3ccc(CC(CC)CCCC)s3)c3sc(-c4sc([*])c5c(F)c(C(=O)OCC(CC)CCCC)sc45)cc3c(-c3ccc(CC(CC)CCCC)s3)c2s1.CCCCCCc1ccc(C2(c3ccc(CCCCCC)cc3)c3cc4c(cc3-c3sc5c6c(sc5c32)-c2sc(/C=C3\C(=O)c5cc(F)c(F)cc5C3=C(C#N)C#N)cc2C6(c2ccc(CCCCCC)cc2)c2ccc(CCCCCC)cc2)C(c2ccc(CCCCCC)cc2)(c2ccc(CCCCCC)cc2)c2c-4sc3c4c(sc23)-c2sc(/C=C3\C(=O)c5cc(F)c(F)cc5C3=C(C#N)C#N)cc2C4(c2ccc(CCCCCC)cc2)c2ccc(CCCCCC)cc2)cc1,FALSE,dichlorobenzene (DCB),FALSE,spin coating,FALSE,FALSE,,,100,0.8333333333333334,,10.1021/acs.chemmater.7b04251
113,11,21.51,0.792,0.647,[*]c1cc2c(-c3ccc(CC(CC)CCCC)s3)c3sc(-c4sc([*])c5c(F)c(C(=O)OCC(CC)CCCC)sc45)cc3c(-c3ccc(CC(CC)CCCC)s3)c2s1,CCCCCCc1ccc(C2(c3ccc(CCCCCC)cc3)c3cc4c(cc3-c3sc5c6c(sc5c32)-c2sc(/C=C3\C(=O)c5cc(F)c(F)cc5C3=C(C#N)C#N)cc2C6(c2ccc(CCCCCC)cc2)c2ccc(CCCCCC)cc2)C(c2ccc(CCCCCC)cc2)(c2ccc(CCCCCC)cc2)c2c-4sc3c4c(sc23)-c2sc(/C=C3\C(=O)c5cc(F)c(F)cc5C3=C(C#N)C#N)cc2C4(c2ccc(CCCCCC)cc2)c2ccc(CCCCCC)cc2)cc1,[*]c1cc2c(-c3ccc(CC(CC)CCCC)s3)c3sc(-c4sc([*])c5c(F)c(C(=O)OCC(CC)CCCC)sc45)cc3c(-c3ccc(CC(CC)CCCC)s3)c2s1.CCCCCCc1ccc(C2(c3ccc(CCCCCC)cc3)c3cc4c(cc3-c3sc5c6c(sc5c32)-c2sc(/C=C3\C(=O)c5cc(F)c(F)cc5C3=C(C#N)C#N)cc2C6(c2ccc(CCCCCC)cc2)c2ccc(CCCCCC)cc2)C(c2ccc(CCCCCC)cc2)(c2ccc(CCCCCC)cc2)c2c-4sc3c4c(sc23)-c2sc(/C=C3\C(=O)c5cc(F)c(F)cc5C3=C(C#N)C#N)cc2C4(c2ccc(CCCCCC)cc2)c2ccc(CCCCCC)cc2)cc1,FALSE,dichlorobenzene (DCB),FALSE,spin coating,FALSE,FALSE,,,100,0.6666666666666666,,10.1021/acs.chemmater.7b04251
114,10.7,20.74,0.794,0.631,[*]c1cc2c(-c3ccc(CC(CC)CCCC)s3)c3sc(-c4sc([*])c5c(F)c(C(=O)OCC(CC)CCCC)sc45)cc3c(-c3ccc(CC(CC)CCCC)s3)c2s1,CCCCCCc1ccc(C2(c3ccc(CCCCCC)cc3)c3cc4c(cc3-c3sc5c6c(sc5c32)-c2sc(/C=C3\C(=O)c5cc(F)c(F)cc5C3=C(C#N)C#N)cc2C6(c2ccc(CCCCCC)cc2)c2ccc(CCCCCC)cc2)C(c2ccc(CCCCCC)cc2)(c2ccc(CCCCCC)cc2)c2c-4sc3c4c(sc23)-c2sc(/C=C3\C(=O)c5cc(F)c(F)cc5C3=C(C#N)C#N)cc2C4(c2ccc(CCCCCC)cc2)c2ccc(CCCCCC)cc2)cc1,[*]c1cc2c(-c3ccc(CC(CC)CCCC)s3)c3sc(-c4sc([*])c5c(F)c(C(=O)OCC(CC)CCCC)sc45)cc3c(-c3ccc(CC(CC)CCCC)s3)c2s1.CCCCCCc1ccc(C2(c3ccc(CCCCCC)cc3)c3cc4c(cc3-c3sc5c6c(sc5c32)-c2sc(/C=C3\C(=O)c5cc(F)c(F)cc5C3=C(C#N)C#N)cc2C6(c2ccc(CCCCCC)cc2)c2ccc(CCCCCC)cc2)C(c2ccc(CCCCCC)cc2)(c2ccc(CCCCCC)cc2)c2c-4sc3c4c(sc23)-c2sc(/C=C3\C(=O)c5cc(F)c(F)cc5C3=C(C#N)C#N)cc2C4(c2ccc(CCCCCC)cc2)c2ccc(CCCCCC)cc2)cc1,FALSE,dichlorobenzene (DCB),FALSE,spin coating,FALSE,FALSE,,,100,0.5555555555555556,,10.1021/acs.chemmater.7b04251
115,7.66,16.98,0.676,0.670,[*]c1cc2c(-c3ccc(CC(CC)CCCC)s3)c3sc(-c4sc([*])c5c(F)c(C(=O)OCC(CC)CCCC)sc45)cc3c(-c3ccc(CC(CC)CCCC)s3)c2s1,CCCCCCc1ccc(C2(c3ccc(CCCCCC)cc3)c3cc4c(cc3-c3sc5cc(/C=C6\C(=O)c7cc(F)c(F)cc7C6=C(C#N)C#N)sc5c32)C(c2ccc(CCCCCC)cc2)(c2ccc(CCCCCC)cc2)c2c-4sc3cc(/C=C4\C(=O)c5cc(F)c(F)cc5C4=C(C#N)C#N)sc23)cc1,[*]c1cc2c(-c3ccc(CC(CC)CCCC)s3)c3sc(-c4sc([*])c5c(F)c(C(=O)OCC(CC)CCCC)sc45)cc3c(-c3ccc(CC(CC)CCCC)s3)c2s1.CCCCCCc1ccc(C2(c3ccc(CCCCCC)cc3)c3cc4c(cc3-c3sc5cc(/C=C6\C(=O)c7cc(F)c(F)cc7C6=C(C#N)C#N)sc5c32)C(c2ccc(CCCCCC)cc2)(c2ccc(CCCCCC)cc2)c2c-4sc3cc(/C=C4\C(=O)c5cc(F)c(F)cc5C4=C(C#N)C#N)sc23)cc1,FALSE,dichlorobenzene (DCB),FALSE,spin coating,FALSE,FALSE,,,100,0.8333333333333334,,10.1021/acs.chemmater.7b04251
116,7.91,16.47,0.685,0.705,[*]c1cc2c(-c3ccc(CC(CC)CCCC)s3)c3sc(-c4sc([*])c5c(F)c(C(=O)OCC(CC)CCCC)sc45)cc3c(-c3ccc(CC(CC)CCCC)s3)c2s1,CCCCCCc1ccc(C2(c3ccc(CCCCCC)cc3)c3cc4c(cc3-c3sc5cc(/C=C6\C(=O)c7cc(F)c(F)cc7C6=C(C#N)C#N)sc5c32)C(c2ccc(CCCCCC)cc2)(c2ccc(CCCCCC)cc2)c2c-4sc3cc(/C=C4\C(=O)c5cc(F)c(F)cc5C4=C(C#N)C#N)sc23)cc1,[*]c1cc2c(-c3ccc(CC(CC)CCCC)s3)c3sc(-c4sc([*])c5c(F)c(C(=O)OCC(CC)CCCC)sc45)cc3c(-c3ccc(CC(CC)CCCC)s3)c2s1.CCCCCCc1ccc(C2(c3ccc(CCCCCC)cc3)c3cc4c(cc3-c3sc5cc(/C=C6\C(=O)c7cc(F)c(F)cc7C6=C(C#N)C#N)sc5c32)C(c2ccc(CCCCCC)cc2)(c2ccc(CCCCCC)cc2)c2c-4sc3cc(/C=C4\C(=O)c5cc(F)c(F)cc5C4=C(C#N)C#N)sc23)cc1,FALSE,dichlorobenzene (DCB),FALSE,spin coating,FALSE,FALSE,,,100,0.6666666666666666,,10.1021/acs.chemmater.7b04251
117,7.63,16.57,0.677,0.657,[*]c1cc2c(-c3ccc(CC(CC)CCCC)s3)c3sc(-c4sc([*])c5c(F)c(C(=O)OCC(CC)CCCC)sc45)cc3c(-c3ccc(CC(CC)CCCC)s3)c2s1,CCCCCCc1ccc(C2(c3ccc(CCCCCC)cc3)c3cc4c(cc3-c3sc5cc(/C=C6\C(=O)c7cc(F)c(F)cc7C6=C(C#N)C#N)sc5c32)C(c2ccc(CCCCCC)cc2)(c2ccc(CCCCCC)cc2)c2c-4sc3cc(/C=C4\C(=O)c5cc(F)c(F)cc5C4=C(C#N)C#N)sc23)cc1,[*]c1cc2c(-c3ccc(CC(CC)CCCC)s3)c3sc(-c4sc([*])c5c(F)c(C(=O)OCC(CC)CCCC)sc45)cc3c(-c3ccc(CC(CC)CCCC)s3)c2s1.CCCCCCc1ccc(C2(c3ccc(CCCCCC)cc3)c3cc4c(cc3-c3sc5cc(/C=C6\C(=O)c7cc(F)c(F)cc7C6=C(C#N)C#N)sc5c32)C(c2ccc(CCCCCC)cc2)(c2ccc(CCCCCC)cc2)c2c-4sc3cc(/C=C4\C(=O)c5cc(F)c(F)cc5C4=C(C#N)C#N)sc23)cc1,FALSE,dichlorobenzene (DCB),FALSE,spin coating,FALSE,FALSE,,,100,0.5555555555555556,,10.1021/acs.chemmater.7b04251
118,9.91,18.12,0.789,0.690,[*]c1cc2c(-c3ccc(CC(CC)CCCC)s3)c3sc(-c4sc([*])c5c(F)c(C(=O)OCC(CC)CCCC)sc45)cc3c(-c3ccc(CC(CC)CCCC)s3)c2s1,CCCCCCc1ccc(C2(c3ccc(CCCCCC)cc3)c3cc4c(cc3-c3sc5c6c(sc5c32)-c2sc(/C=C3\C(=O)c5cc(F)c(F)cc5C3=C(C#N)C#N)cc2C6(c2ccc(CCCCCC)cc2)c2ccc(CCCCCC)cc2)C(c2ccc(CCCCCC)cc2)(c2ccc(CCCCCC)cc2)c2c-4sc3c4c(sc23)-c2sc(/C=C3\C(=O)c5cc(F)c(F)cc5C3=C(C#N)C#N)cc2C4(c2ccc(CCCCCC)cc2)c2ccc(CCCCCC)cc2)cc1,[*]c1cc2c(-c3ccc(CC(CC)CCCC)s3)c3sc(-c4sc([*])c5c(F)c(C(=O)OCC(CC)CCCC)sc45)cc3c(-c3ccc(CC(CC)CCCC)s3)c2s1.CCCCCCc1ccc(C2(c3ccc(CCCCCC)cc3)c3cc4c(cc3-c3sc5c6c(sc5c32)-c2sc(/C=C3\C(=O)c5cc(F)c(F)cc5C3=C(C#N)C#N)cc2C6(c2ccc(CCCCCC)cc2)c2ccc(CCCCCC)cc2)C(c2ccc(CCCCCC)cc2)(c2ccc(CCCCCC)cc2)c2c-4sc3c4c(sc23)-c2sc(/C=C3\C(=O)c5cc(F)c(F)cc5C3=C(C#N)C#N)cc2C4(c2ccc(CCCCCC)cc2)c2ccc(CCCCCC)cc2)cc1,FALSE,dichlorobenzene (DCB),FALSE,spin coating,FALSE,FALSE,,,100,0.6666666666666666,,10.1021/acs.chemmater.7b04251
119,6.31,13.05,0.682,0.711,[*]c1cc2c(-c3ccc(CC(CC)CCCC)s3)c3sc(-c4sc([*])c5c(F)c(C(=O)OCC(CC)CCCC)sc45)cc3c(-c3ccc(CC(CC)CCCC)s3)c2s1,CCCCCCc1ccc(C2(c3ccc(CCCCCC)cc3)c3cc4c(cc3-c3sc5cc(/C=C6\C(=O)c7cc(F)c(F)cc7C6=C(C#N)C#N)sc5c32)C(c2ccc(CCCCCC)cc2)(c2ccc(CCCCCC)cc2)c2c-4sc3cc(/C=C4\C(=O)c5cc(F)c(F)cc5C4=C(C#N)C#N)sc23)cc1,[*]c1cc2c(-c3ccc(CC(CC)CCCC)s3)c3sc(-c4sc([*])c5c(F)c(C(=O)OCC(CC)CCCC)sc45)cc3c(-c3ccc(CC(CC)CCCC)s3)c2s1.CCCCCCc1ccc(C2(c3ccc(CCCCCC)cc3)c3cc4c(cc3-c3sc5cc(/C=C6\C(=O)c7cc(F)c(F)cc7C6=C(C#N)C#N)sc5c32)C(c2ccc(CCCCCC)cc2)(c2ccc(CCCCCC)cc2)c2c-4sc3cc(/C=C4\C(=O)c5cc(F)c(F)cc5C4=C(C#N)C#N)sc23)cc1,FALSE,dichlorobenzene (DCB),FALSE,spin coating,FALSE,FALSE,,,100,0.6666666666666666,,10.1021/acs.chemmater.7b04251
120,7.59,14.9,0.831,0.613,[*]c1cc2c(-c3ccc(CC(CC)CCCC)s3)c3sc(-c4sc([*])c5c(F)c(C(=O)OCC(CC)CCCC)sc45)cc3c(-c3ccc(CC(CC)CCCC)s3)c2s1,CCCCCCc1ccc(C2(c3ccc(CCCCCC)cc3)c3cc(/C=C4\C(=O)c5cc(F)c(F)cc5C4=C(C#N)C#N)sc3-c3sc4c(c(CCCCCC)cc5c4cc(CCCCCC)c4c6c(sc45)-c4sc(/C=C5\C(=O)c7cc(F)c(F)cc7C5=C(C#N)C#N)cc4C6(c4ccc(CCCCCC)cc4)c4ccc(CCCCCC)cc4)c32)cc1,[*]c1cc2c(-c3ccc(CC(CC)CCCC)s3)c3sc(-c4sc([*])c5c(F)c(C(=O)OCC(CC)CCCC)sc45)cc3c(-c3ccc(CC(CC)CCCC)s3)c2s1.CCCCCCc1ccc(C2(c3ccc(CCCCCC)cc3)c3cc(/C=C4\C(=O)c5cc(F)c(F)cc5C4=C(C#N)C#N)sc3-c3sc4c(c(CCCCCC)cc5c4cc(CCCCCC)c4c6c(sc45)-c4sc(/C=C5\C(=O)c7cc(F)c(F)cc7C5=C(C#N)C#N)cc4C6(c4ccc(CCCCCC)cc4)c4ccc(CCCCCC)cc4)c32)cc1,FALSE,chloroform,FALSE,spin coating,FALSE,FALSE,,,100,1,,10.1021/acs.chemmater.8b01677
121,8.54,16.4,0.829,0.628,[*]c1cc2c(-c3ccc(CC(CC)CCCC)s3)c3sc(-c4sc([*])c5c(F)c(C(=O)OCC(CC)CCCC)sc45)cc3c(-c3ccc(CC(CC)CCCC)s3)c2s1,CCCCCCc1ccc(C2(c3ccc(CCCCCC)cc3)c3cc(/C=C4\C(=O)c5cc(F)c(F)cc5C4=C(C#N)C#N)sc3-c3sc4c(c(CCCCCC)cc5c4cc(CCCCCC)c4c6c(sc45)-c4sc(/C=C5\C(=O)c7cc(F)c(F)cc7C5=C(C#N)C#N)cc4C6(c4ccc(CCCCCC)cc4)c4ccc(CCCCCC)cc4)c32)cc1,[*]c1cc2c(-c3ccc(CC(CC)CCCC)s3)c3sc(-c4sc([*])c5c(F)c(C(=O)OCC(CC)CCCC)sc45)cc3c(-c3ccc(CC(CC)CCCC)s3)c2s1.CCCCCCc1ccc(C2(c3ccc(CCCCCC)cc3)c3cc(/C=C4\C(=O)c5cc(F)c(F)cc5C4=C(C#N)C#N)sc3-c3sc4c(c(CCCCCC)cc5c4cc(CCCCCC)c4c6c(sc45)-c4sc(/C=C5\C(=O)c7cc(F)c(F)cc7C5=C(C#N)C#N)cc4C6(c4ccc(CCCCCC)cc4)c4ccc(CCCCCC)cc4)c32)cc1,FALSE,chloroform,FALSE,spin coating,FALSE,FALSE,,,100,0.6666666666666666,,10.1021/acs.chemmater.8b01677
122,7.75,15.6,0.826,0.602,[*]c1cc2c(-c3ccc(CC(CC)CCCC)s3)c3sc(-c4sc([*])c5c(F)c(C(=O)OCC(CC)CCCC)sc45)cc3c(-c3ccc(CC(CC)CCCC)s3)c2s1,CCCCCCc1ccc(C2(c3ccc(CCCCCC)cc3)c3cc(/C=C4\C(=O)c5cc(F)c(F)cc5C4=C(C#N)C#N)sc3-c3sc4c(c(CCCCCC)cc5c4cc(CCCCCC)c4c6c(sc45)-c4sc(/C=C5\C(=O)c7cc(F)c(F)cc7C5=C(C#N)C#N)cc4C6(c4ccc(CCCCCC)cc4)c4ccc(CCCCCC)cc4)c32)cc1,[*]c1cc2c(-c3ccc(CC(CC)CCCC)s3)c3sc(-c4sc([*])c5c(F)c(C(=O)OCC(CC)CCCC)sc45)cc3c(-c3ccc(CC(CC)CCCC)s3)c2s1.CCCCCCc1ccc(C2(c3ccc(CCCCCC)cc3)c3cc(/C=C4\C(=O)c5cc(F)c(F)cc5C4=C(C#N)C#N)sc3-c3sc4c(c(CCCCCC)cc5c4cc(CCCCCC)c4c6c(sc45)-c4sc(/C=C5\C(=O)c7cc(F)c(F)cc7C5=C(C#N)C#N)cc4C6(c4ccc(CCCCCC)cc4)c4ccc(CCCCCC)cc4)c32)cc1,FALSE,chloroform,FALSE,spin coating,FALSE,FALSE,,,100,0.5,,10.1021/acs.chemmater.8b01677
123,10.7,19.9,0.772,0.696,[*]c1cc2c(-c3ccc(CC(CC)CCCC)s3)c3sc(-c4sc([*])c5c(F)c(C(=O)OCC(CC)CCCC)sc45)cc3c(-c3ccc(CC(CC)CCCC)s3)c2s1,CCCCCCOc1cc2c(cc(OCCCCCC)c3c4c(sc32)-c2sc(/C=C3\C(=O)c5cc(F)c(F)cc5C3=C(C#N)C#N)cc2C4(c2ccc(CCCCCC)cc2)c2ccc(CCCCCC)cc2)c2sc3c(c12)C(c1ccc(CCCCCC)cc1)(c1ccc(CCCCCC)cc1)c1cc(/C=C2\C(=O)c4cc(F)c(F)cc4C2=C(C#N)C#N)sc1-3,[*]c1cc2c(-c3ccc(CC(CC)CCCC)s3)c3sc(-c4sc([*])c5c(F)c(C(=O)OCC(CC)CCCC)sc45)cc3c(-c3ccc(CC(CC)CCCC)s3)c2s1.CCCCCCOc1cc2c(cc(OCCCCCC)c3c4c(sc32)-c2sc(/C=C3\C(=O)c5cc(F)c(F)cc5C3=C(C#N)C#N)cc2C4(c2ccc(CCCCCC)cc2)c2ccc(CCCCCC)cc2)c2sc3c(c12)C(c1ccc(CCCCCC)cc1)(c1ccc(CCCCCC)cc1)c1cc(/C=C2\C(=O)c4cc(F)c(F)cc4C2=C(C#N)C#N)sc1-3,FALSE,chloroform,FALSE,spin coating,FALSE,FALSE,,,100,1,,10.1021/acs.chemmater.8b01677
124,11.9,20.6,0.767,0.754,[*]c1cc2c(-c3ccc(CC(CC)CCCC)s3)c3sc(-c4sc([*])c5c(F)c(C(=O)OCC(CC)CCCC)sc45)cc3c(-c3ccc(CC(CC)CCCC)s3)c2s1,CCCCCCOc1cc2c(cc(OCCCCCC)c3c4c(sc32)-c2sc(/C=C3\C(=O)c5cc(F)c(F)cc5C3=C(C#N)C#N)cc2C4(c2ccc(CCCCCC)cc2)c2ccc(CCCCCC)cc2)c2sc3c(c12)C(c1ccc(CCCCCC)cc1)(c1ccc(CCCCCC)cc1)c1cc(/C=C2\C(=O)c4cc(F)c(F)cc4C2=C(C#N)C#N)sc1-3,[*]c1cc2c(-c3ccc(CC(CC)CCCC)s3)c3sc(-c4sc([*])c5c(F)c(C(=O)OCC(CC)CCCC)sc45)cc3c(-c3ccc(CC(CC)CCCC)s3)c2s1.CCCCCCOc1cc2c(cc(OCCCCCC)c3c4c(sc32)-c2sc(/C=C3\C(=O)c5cc(F)c(F)cc5C3=C(C#N)C#N)cc2C4(c2ccc(CCCCCC)cc2)c2ccc(CCCCCC)cc2)c2sc3c(c12)C(c1ccc(CCCCCC)cc1)(c1ccc(CCCCCC)cc1)c1cc(/C=C2\C(=O)c4cc(F)c(F)cc4C2=C(C#N)C#N)sc1-3,FALSE,chloroform,FALSE,spin coating,FALSE,FALSE,,,100,0.6666666666666666,,10.1021/acs.chemmater.8b01677
125,11.1,20.2,0.761,0.721,[*]c1cc2c(-c3ccc(CC(CC)CCCC)s3)c3sc(-c4sc([*])c5c(F)c(C(=O)OCC(CC)CCCC)sc45)cc3c(-c3ccc(CC(CC)CCCC)s3)c2s1,CCCCCCOc1cc2c(cc(OCCCCCC)c3c4c(sc32)-c2sc(/C=C3\C(=O)c5cc(F)c(F)cc5C3=C(C#N)C#N)cc2C4(c2ccc(CCCCCC)cc2)c2ccc(CCCCCC)cc2)c2sc3c(c12)C(c1ccc(CCCCCC)cc1)(c1ccc(CCCCCC)cc1)c1cc(/C=C2\C(=O)c4cc(F)c(F)cc4C2=C(C#N)C#N)sc1-3,[*]c1cc2c(-c3ccc(CC(CC)CCCC)s3)c3sc(-c4sc([*])c5c(F)c(C(=O)OCC(CC)CCCC)sc45)cc3c(-c3ccc(CC(CC)CCCC)s3)c2s1.CCCCCCOc1cc2c(cc(OCCCCCC)c3c4c(sc32)-c2sc(/C=C3\C(=O)c5cc(F)c(F)cc5C3=C(C#N)C#N)cc2C4(c2ccc(CCCCCC)cc2)c2ccc(CCCCCC)cc2)c2sc3c(c12)C(c1ccc(CCCCCC)cc1)(c1ccc(CCCCCC)cc1)c1cc(/C=C2\C(=O)c4cc(F)c(F)cc4C2=C(C#N)C#N)sc1-3,FALSE,chloroform,FALSE,spin coating,FALSE,FALSE,,,100,0.5,,10.1021/acs.chemmater.8b01677
126,8.88,16.6,0.827,0.647,[*]c1cc2c(-c3ccc(CC(CC)CCCC)s3)c3sc(-c4sc([*])c5c(F)c(C(=O)OCC(CC)CCCC)sc45)cc3c(-c3ccc(CC(CC)CCCC)s3)c2s1,CCCCCCc1ccc(C2(c3ccc(CCCCCC)cc3)c3cc(/C=C4\C(=O)c5cc(F)c(F)cc5C4=C(C#N)C#N)sc3-c3sc4c(c(CCCCCC)cc5c4cc(CCCCCC)c4c6c(sc45)-c4sc(/C=C5\C(=O)c7cc(F)c(F)cc7C5=C(C#N)C#N)cc4C6(c4ccc(CCCCCC)cc4)c4ccc(CCCCCC)cc4)c32)cc1,[*]c1cc2c(-c3ccc(CC(CC)CCCC)s3)c3sc(-c4sc([*])c5c(F)c(C(=O)OCC(CC)CCCC)sc45)cc3c(-c3ccc(CC(CC)CCCC)s3)c2s1.CCCCCCc1ccc(C2(c3ccc(CCCCCC)cc3)c3cc(/C=C4\C(=O)c5cc(F)c(F)cc5C4=C(C#N)C#N)sc3-c3sc4c(c(CCCCCC)cc5c4cc(CCCCCC)c4c6c(sc45)-c4sc(/C=C5\C(=O)c7cc(F)c(F)cc7C5=C(C#N)C#N)cc4C6(c4ccc(CCCCCC)cc4)c4ccc(CCCCCC)cc4)c32)cc1,FALSE,"99.9% chloroform + 0.1% 1,8-diiodooctance (DIO)",TRUE,spin coating,FALSE,FALSE,,,100,0.6666666666666666,,10.1021/acs.chemmater.8b01677
127,9.12,17,0.826,0.649,[*]c1cc2c(-c3ccc(CC(CC)CCCC)s3)c3sc(-c4sc([*])c5c(F)c(C(=O)OCC(CC)CCCC)sc45)cc3c(-c3ccc(CC(CC)CCCC)s3)c2s1,CCCCCCc1ccc(C2(c3ccc(CCCCCC)cc3)c3cc(/C=C4\C(=O)c5cc(F)c(F)cc5C4=C(C#N)C#N)sc3-c3sc4c(c(CCCCCC)cc5c4cc(CCCCCC)c4c6c(sc45)-c4sc(/C=C5\C(=O)c7cc(F)c(F)cc7C5=C(C#N)C#N)cc4C6(c4ccc(CCCCCC)cc4)c4ccc(CCCCCC)cc4)c32)cc1,[*]c1cc2c(-c3ccc(CC(CC)CCCC)s3)c3sc(-c4sc([*])c5c(F)c(C(=O)OCC(CC)CCCC)sc45)cc3c(-c3ccc(CC(CC)CCCC)s3)c2s1.CCCCCCc1ccc(C2(c3ccc(CCCCCC)cc3)c3cc(/C=C4\C(=O)c5cc(F)c(F)cc5C4=C(C#N)C#N)sc3-c3sc4c(c(CCCCCC)cc5c4cc(CCCCCC)c4c6c(sc45)-c4sc(/C=C5\C(=O)c7cc(F)c(F)cc7C5=C(C#N)C#N)cc4C6(c4ccc(CCCCCC)cc4)c4ccc(CCCCCC)cc4)c32)cc1,FALSE,"99.8% chloroform + 0.2% 1,8-diiodooctance (DIO)",TRUE,spin coating,FALSE,FALSE,,,100,0.6666666666666666,,10.1021/acs.chemmater.8b01677
128,8.19,15.8,0.816,0.635,[*]c1cc2c(-c3ccc(CC(CC)CCCC)s3)c3sc(-c4sc([*])c5c(F)c(C(=O)OCC(CC)CCCC)sc45)cc3c(-c3ccc(CC(CC)CCCC)s3)c2s1,CCCCCCc1ccc(C2(c3ccc(CCCCCC)cc3)c3cc(/C=C4\C(=O)c5cc(F)c(F)cc5C4=C(C#N)C#N)sc3-c3sc4c(c(CCCCCC)cc5c4cc(CCCCCC)c4c6c(sc45)-c4sc(/C=C5\C(=O)c7cc(F)c(F)cc7C5=C(C#N)C#N)cc4C6(c4ccc(CCCCCC)cc4)c4ccc(CCCCCC)cc4)c32)cc1,[*]c1cc2c(-c3ccc(CC(CC)CCCC)s3)c3sc(-c4sc([*])c5c(F)c(C(=O)OCC(CC)CCCC)sc45)cc3c(-c3ccc(CC(CC)CCCC)s3)c2s1.CCCCCCc1ccc(C2(c3ccc(CCCCCC)cc3)c3cc(/C=C4\C(=O)c5cc(F)c(F)cc5C4=C(C#N)C#N)sc3-c3sc4c(c(CCCCCC)cc5c4cc(CCCCCC)c4c6c(sc45)-c4sc(/C=C5\C(=O)c7cc(F)c(F)cc7C5=C(C#N)C#N)cc4C6(c4ccc(CCCCCC)cc4)c4ccc(CCCCCC)cc4)c32)cc1,FALSE,"99.7% chloroform + 0.3% 1,8-diiodooctance (DIO)",TRUE,spin coating,FALSE,FALSE,,,100,0.6666666666666666,,10.1021/acs.chemmater.8b01677
129,12.5,21.7,0.766,0.7509999999999999,[*]c1cc2c(-c3ccc(CC(CC)CCCC)s3)c3sc(-c4sc([*])c5c(F)c(C(=O)OCC(CC)CCCC)sc45)cc3c(-c3ccc(CC(CC)CCCC)s3)c2s1,CCCCCCOc1cc2c(cc(OCCCCCC)c3c4c(sc32)-c2sc(/C=C3\C(=O)c5cc(F)c(F)cc5C3=C(C#N)C#N)cc2C4(c2ccc(CCCCCC)cc2)c2ccc(CCCCCC)cc2)c2sc3c(c12)C(c1ccc(CCCCCC)cc1)(c1ccc(CCCCCC)cc1)c1cc(/C=C2\C(=O)c4cc(F)c(F)cc4C2=C(C#N)C#N)sc1-3,[*]c1cc2c(-c3ccc(CC(CC)CCCC)s3)c3sc(-c4sc([*])c5c(F)c(C(=O)OCC(CC)CCCC)sc45)cc3c(-c3ccc(CC(CC)CCCC)s3)c2s1.CCCCCCOc1cc2c(cc(OCCCCCC)c3c4c(sc32)-c2sc(/C=C3\C(=O)c5cc(F)c(F)cc5C3=C(C#N)C#N)cc2C4(c2ccc(CCCCCC)cc2)c2ccc(CCCCCC)cc2)c2sc3c(c12)C(c1ccc(CCCCCC)cc1)(c1ccc(CCCCCC)cc1)c1cc(/C=C2\C(=O)c4cc(F)c(F)cc4C2=C(C#N)C#N)sc1-3,FALSE,"99.9% chloroform + 0.1% 1,8-diiodooctance (DIO)",TRUE,spin coating,FALSE,FALSE,,,100,0.6666666666666666,,10.1021/acs.chemmater.8b01677
130,12.8,22.6,0.765,0.741,[*]c1cc2c(-c3ccc(CC(CC)CCCC)s3)c3sc(-c4sc([*])c5c(F)c(C(=O)OCC(CC)CCCC)sc45)cc3c(-c3ccc(CC(CC)CCCC)s3)c2s1,CCCCCCOc1cc2c(cc(OCCCCCC)c3c4c(sc32)-c2sc(/C=C3\C(=O)c5cc(F)c(F)cc5C3=C(C#N)C#N)cc2C4(c2ccc(CCCCCC)cc2)c2ccc(CCCCCC)cc2)c2sc3c(c12)C(c1ccc(CCCCCC)cc1)(c1ccc(CCCCCC)cc1)c1cc(/C=C2\C(=O)c4cc(F)c(F)cc4C2=C(C#N)C#N)sc1-3,[*]c1cc2c(-c3ccc(CC(CC)CCCC)s3)c3sc(-c4sc([*])c5c(F)c(C(=O)OCC(CC)CCCC)sc45)cc3c(-c3ccc(CC(CC)CCCC)s3)c2s1.CCCCCCOc1cc2c(cc(OCCCCCC)c3c4c(sc32)-c2sc(/C=C3\C(=O)c5cc(F)c(F)cc5C3=C(C#N)C#N)cc2C4(c2ccc(CCCCCC)cc2)c2ccc(CCCCCC)cc2)c2sc3c(c12)C(c1ccc(CCCCCC)cc1)(c1ccc(CCCCCC)cc1)c1cc(/C=C2\C(=O)c4cc(F)c(F)cc4C2=C(C#N)C#N)sc1-3,FALSE,"99.8% chloroform + 0.2% 1,8-diiodooctance (DIO)",TRUE,spin coating,FALSE,FALSE,,,100,0.6666666666666666,,10.1021/acs.chemmater.8b01677
131,12.6,22.6,0.758,0.735,[*]c1cc2c(-c3ccc(CC(CC)CCCC)s3)c3sc(-c4sc([*])c5c(F)c(C(=O)OCC(CC)CCCC)sc45)cc3c(-c3ccc(CC(CC)CCCC)s3)c2s1,CCCCCCOc1cc2c(cc(OCCCCCC)c3c4c(sc32)-c2sc(/C=C3\C(=O)c5cc(F)c(F)cc5C3=C(C#N)C#N)cc2C4(c2ccc(CCCCCC)cc2)c2ccc(CCCCCC)cc2)c2sc3c(c12)C(c1ccc(CCCCCC)cc1)(c1ccc(CCCCCC)cc1)c1cc(/C=C2\C(=O)c4cc(F)c(F)cc4C2=C(C#N)C#N)sc1-3,[*]c1cc2c(-c3ccc(CC(CC)CCCC)s3)c3sc(-c4sc([*])c5c(F)c(C(=O)OCC(CC)CCCC)sc45)cc3c(-c3ccc(CC(CC)CCCC)s3)c2s1.CCCCCCOc1cc2c(cc(OCCCCCC)c3c4c(sc32)-c2sc(/C=C3\C(=O)c5cc(F)c(F)cc5C3=C(C#N)C#N)cc2C4(c2ccc(CCCCCC)cc2)c2ccc(CCCCCC)cc2)c2sc3c(c12)C(c1ccc(CCCCCC)cc1)(c1ccc(CCCCCC)cc1)c1cc(/C=C2\C(=O)c4cc(F)c(F)cc4C2=C(C#N)C#N)sc1-3,FALSE,"99.7% chloroform + 0.3% 1,8-diiodooctance (DIO)",TRUE,spin coating,FALSE,FALSE,,,100,0.6666666666666666,,10.1021/acs.chemmater.8b01677
132,7.15,13.7,0.812,0.643,[*]c1cc2c(-c3ccc(CC(CC)CCCC)s3)c3sc(-c4sc([*])c5c(F)c(C(=O)OCC(CC)CCCC)sc45)cc3c(-c3ccc(CC(CC)CCCC)s3)c2s1,CCCCCCc1ccc(C2(c3ccc(CCCCCC)cc3)c3cc(/C=C4\C(=O)c5cc(F)c(F)cc5C4=C(C#N)C#N)sc3-c3sc4c(c(CCCCCC)cc5c4cc(CCCCCC)c4c6c(sc45)-c4sc(/C=C5\C(=O)c7cc(F)c(F)cc7C5=C(C#N)C#N)cc4C6(c4ccc(CCCCCC)cc4)c4ccc(CCCCCC)cc4)c32)cc1,[*]c1cc2c(-c3ccc(CC(CC)CCCC)s3)c3sc(-c4sc([*])c5c(F)c(C(=O)OCC(CC)CCCC)sc45)cc3c(-c3ccc(CC(CC)CCCC)s3)c2s1.CCCCCCc1ccc(C2(c3ccc(CCCCCC)cc3)c3cc(/C=C4\C(=O)c5cc(F)c(F)cc5C4=C(C#N)C#N)sc3-c3sc4c(c(CCCCCC)cc5c4cc(CCCCCC)c4c6c(sc45)-c4sc(/C=C5\C(=O)c7cc(F)c(F)cc7C5=C(C#N)C#N)cc4C6(c4ccc(CCCCCC)cc4)c4ccc(CCCCCC)cc4)c32)cc1,FALSE,"99.8% chloroform + 0.2% 1,8-diiodooctance (DIO)",TRUE,spin coating,FALSE,FALSE,,,100,0.6666666666666666,,10.1021/acs.chemmater.8b01677
133,10.5,19.2,0.759,0.723,[*]c1cc2c(-c3ccc(CC(CC)CCCC)s3)c3sc(-c4sc([*])c5c(F)c(C(=O)OCC(CC)CCCC)sc45)cc3c(-c3ccc(CC(CC)CCCC)s3)c2s1,CCCCCCOc1cc2c(cc(OCCCCCC)c3c4c(sc32)-c2sc(/C=C3\C(=O)c5cc(F)c(F)cc5C3=C(C#N)C#N)cc2C4(c2ccc(CCCCCC)cc2)c2ccc(CCCCCC)cc2)c2sc3c(c12)C(c1ccc(CCCCCC)cc1)(c1ccc(CCCCCC)cc1)c1cc(/C=C2\C(=O)c4cc(F)c(F)cc4C2=C(C#N)C#N)sc1-3,[*]c1cc2c(-c3ccc(CC(CC)CCCC)s3)c3sc(-c4sc([*])c5c(F)c(C(=O)OCC(CC)CCCC)sc45)cc3c(-c3ccc(CC(CC)CCCC)s3)c2s1.CCCCCCOc1cc2c(cc(OCCCCCC)c3c4c(sc32)-c2sc(/C=C3\C(=O)c5cc(F)c(F)cc5C3=C(C#N)C#N)cc2C4(c2ccc(CCCCCC)cc2)c2ccc(CCCCCC)cc2)c2sc3c(c12)C(c1ccc(CCCCCC)cc1)(c1ccc(CCCCCC)cc1)c1cc(/C=C2\C(=O)c4cc(F)c(F)cc4C2=C(C#N)C#N)sc1-3,FALSE,"99.8% chloroform + 0.2% 1,8-diiodooctance (DIO)",TRUE,spin coating,FALSE,FALSE,,,100,0.6666666666666666,,10.1021/acs.chemmater.8b01677
134,7.63,18.88,0.78,0.518,[*]c1cc2c(-c3ccc(CC(CC)CCCC)s3)c3sc(-c4sc([*])c5c(F)c(C(=O)OCC(CC)CCCC)sc45)cc3c(-c3ccc(CC(CC)CCCC)s3)c2s1,CCCCCCc1ccc(C2(c3ccc(CCCCCC)cc3)c3cc(/C=C4\C(=O)c5cc(F)c(F)cc5C4=C(C#N)C#N)sc3-c3sc4c(sc5c(-c6ccc(CCCCCC)s6)c6c(sc7c8c(sc76)-c6sc(/C=C7\C(=O)c9cc(F)c(F)cc9C7=C(C#N)C#N)cc6C8(c6ccc(CCCCCC)cc6)c6ccc(CCCCCC)cc6)c(-c6ccc(CCCCCC)s6)c54)c32)cc1,[*]c1cc2c(-c3ccc(CC(CC)CCCC)s3)c3sc(-c4sc([*])c5c(F)c(C(=O)OCC(CC)CCCC)sc45)cc3c(-c3ccc(CC(CC)CCCC)s3)c2s1.CCCCCCc1ccc(C2(c3ccc(CCCCCC)cc3)c3cc(/C=C4\C(=O)c5cc(F)c(F)cc5C4=C(C#N)C#N)sc3-c3sc4c(sc5c(-c6ccc(CCCCCC)s6)c6c(sc7c8c(sc76)-c6sc(/C=C7\C(=O)c9cc(F)c(F)cc9C7=C(C#N)C#N)cc6C8(c6ccc(CCCCCC)cc6)c6ccc(CCCCCC)cc6)c(-c6ccc(CCCCCC)s6)c54)c32)cc1,FALSE,o-dichlorobenzene (DCB),FALSE,spin coating,FALSE,FALSE,,,100,1.5,,10.1021/jacs.8b04027
135,10.3,19.97,0.774,0.664,[*]c1cc2c(-c3ccc(CC(CC)CCCC)s3)c3sc(-c4sc([*])c5c(F)c(C(=O)OCC(CC)CCCC)sc45)cc3c(-c3ccc(CC(CC)CCCC)s3)c2s1,CCCCCCc1ccc(C2(c3ccc(CCCCCC)cc3)c3cc(/C=C4\C(=O)c5cc(F)c(F)cc5C4=C(C#N)C#N)sc3-c3sc4c(sc5c(-c6ccc(CCCCCC)s6)c6c(sc7c8c(sc76)-c6sc(/C=C7\C(=O)c9cc(F)c(F)cc9C7=C(C#N)C#N)cc6C8(c6ccc(CCCCCC)cc6)c6ccc(CCCCCC)cc6)c(-c6ccc(CCCCCC)s6)c54)c32)cc1,[*]c1cc2c(-c3ccc(CC(CC)CCCC)s3)c3sc(-c4sc([*])c5c(F)c(C(=O)OCC(CC)CCCC)sc45)cc3c(-c3ccc(CC(CC)CCCC)s3)c2s1.CCCCCCc1ccc(C2(c3ccc(CCCCCC)cc3)c3cc(/C=C4\C(=O)c5cc(F)c(F)cc5C4=C(C#N)C#N)sc3-c3sc4c(sc5c(-c6ccc(CCCCCC)s6)c6c(sc7c8c(sc76)-c6sc(/C=C7\C(=O)c9cc(F)c(F)cc9C7=C(C#N)C#N)cc6C8(c6ccc(CCCCCC)cc6)c6ccc(CCCCCC)cc6)c(-c6ccc(CCCCCC)s6)c54)c32)cc1,FALSE,o-dichlorobenzene (DCB),FALSE,spin coating,FALSE,FALSE,,,100,1,,10.1021/jacs.8b04027
136,9.54,20.01,0.773,0.617,[*]c1cc2c(-c3ccc(CC(CC)CCCC)s3)c3sc(-c4sc([*])c5c(F)c(C(=O)OCC(CC)CCCC)sc45)cc3c(-c3ccc(CC(CC)CCCC)s3)c2s1,CCCCCCc1ccc(C2(c3ccc(CCCCCC)cc3)c3cc(/C=C4\C(=O)c5cc(F)c(F)cc5C4=C(C#N)C#N)sc3-c3sc4c(sc5c(-c6ccc(CCCCCC)s6)c6c(sc7c8c(sc76)-c6sc(/C=C7\C(=O)c9cc(F)c(F)cc9C7=C(C#N)C#N)cc6C8(c6ccc(CCCCCC)cc6)c6ccc(CCCCCC)cc6)c(-c6ccc(CCCCCC)s6)c54)c32)cc1,[*]c1cc2c(-c3ccc(CC(CC)CCCC)s3)c3sc(-c4sc([*])c5c(F)c(C(=O)OCC(CC)CCCC)sc45)cc3c(-c3ccc(CC(CC)CCCC)s3)c2s1.CCCCCCc1ccc(C2(c3ccc(CCCCCC)cc3)c3cc(/C=C4\C(=O)c5cc(F)c(F)cc5C4=C(C#N)C#N)sc3-c3sc4c(sc5c(-c6ccc(CCCCCC)s6)c6c(sc7c8c(sc76)-c6sc(/C=C7\C(=O)c9cc(F)c(F)cc9C7=C(C#N)C#N)cc6C8(c6ccc(CCCCCC)cc6)c6ccc(CCCCCC)cc6)c(-c6ccc(CCCCCC)s6)c54)c32)cc1,FALSE,o-dichlorobenzene (DCB),FALSE,spin coating,FALSE,FALSE,,,100,0.6666666666666666,,10.1021/jacs.8b04027
137,11.3,22.93,0.725,0.683,[*]c1cc2c(-c3ccc(CC(CC)CCCC)s3)c3sc(-c4sc([*])c5c(F)c(C(=O)OCC(CC)CCCC)sc45)cc3c(-c3ccc(CC(CC)CCCC)s3)c2s1,CCCCCCc1ccc(C2(c3ccc(CCCCCC)cc3)c3c(sc4cc(C=C5C(=O)c6cc(F)c(F)cc6C5=C(C#N)C#N)sc34)-c3sc4c(-c5ccc(CCCCCC)s5)c5c6c(sc5c(-c5ccc(CCCCCC)s5)c4c32)-c2sc3cc(/C=C4\C(=O)c5cc(F)c(F)cc5C4=C(C#N)C#N)sc3c2C6(c2ccc(CCCCCC)cc2)c2ccc(CCCCCC)cc2)cc1,[*]c1cc2c(-c3ccc(CC(CC)CCCC)s3)c3sc(-c4sc([*])c5c(F)c(C(=O)OCC(CC)CCCC)sc45)cc3c(-c3ccc(CC(CC)CCCC)s3)c2s1.CCCCCCc1ccc(C2(c3ccc(CCCCCC)cc3)c3c(sc4cc(C=C5C(=O)c6cc(F)c(F)cc6C5=C(C#N)C#N)sc34)-c3sc4c(-c5ccc(CCCCCC)s5)c5c6c(sc5c(-c5ccc(CCCCCC)s5)c4c32)-c2sc3cc(/C=C4\C(=O)c5cc(F)c(F)cc5C4=C(C#N)C#N)sc3c2C6(c2ccc(CCCCCC)cc2)c2ccc(CCCCCC)cc2)cc1,FALSE,o-dichlorobenzene (DCB),FALSE,spin coating,FALSE,FALSE,,,100,1.5,,10.1021/jacs.8b04027
138,13,23.93,0.741,0.734,[*]c1cc2c(-c3ccc(CC(CC)CCCC)s3)c3sc(-c4sc([*])c5c(F)c(C(=O)OCC(CC)CCCC)sc45)cc3c(-c3ccc(CC(CC)CCCC)s3)c2s1,CCCCCCc1ccc(C2(c3ccc(CCCCCC)cc3)c3c(sc4cc(C=C5C(=O)c6cc(F)c(F)cc6C5=C(C#N)C#N)sc34)-c3sc4c(-c5ccc(CCCCCC)s5)c5c6c(sc5c(-c5ccc(CCCCCC)s5)c4c32)-c2sc3cc(/C=C4\C(=O)c5cc(F)c(F)cc5C4=C(C#N)C#N)sc3c2C6(c2ccc(CCCCCC)cc2)c2ccc(CCCCCC)cc2)cc1,[*]c1cc2c(-c3ccc(CC(CC)CCCC)s3)c3sc(-c4sc([*])c5c(F)c(C(=O)OCC(CC)CCCC)sc45)cc3c(-c3ccc(CC(CC)CCCC)s3)c2s1.CCCCCCc1ccc(C2(c3ccc(CCCCCC)cc3)c3c(sc4cc(C=C5C(=O)c6cc(F)c(F)cc6C5=C(C#N)C#N)sc34)-c3sc4c(-c5ccc(CCCCCC)s5)c5c6c(sc5c(-c5ccc(CCCCCC)s5)c4c32)-c2sc3cc(/C=C4\C(=O)c5cc(F)c(F)cc5C4=C(C#N)C#N)sc3c2C6(c2ccc(CCCCCC)cc2)c2ccc(CCCCCC)cc2)cc1,FALSE,o-dichlorobenzene (DCB),FALSE,spin coating,FALSE,FALSE,,,100,1,,10.1021/jacs.8b04027
139,12.1,23.04,0.734,0.715,[*]c1cc2c(-c3ccc(CC(CC)CCCC)s3)c3sc(-c4sc([*])c5c(F)c(C(=O)OCC(CC)CCCC)sc45)cc3c(-c3ccc(CC(CC)CCCC)s3)c2s1,CCCCCCc1ccc(C2(c3ccc(CCCCCC)cc3)c3c(sc4cc(C=C5C(=O)c6cc(F)c(F)cc6C5=C(C#N)C#N)sc34)-c3sc4c(-c5ccc(CCCCCC)s5)c5c6c(sc5c(-c5ccc(CCCCCC)s5)c4c32)-c2sc3cc(/C=C4\C(=O)c5cc(F)c(F)cc5C4=C(C#N)C#N)sc3c2C6(c2ccc(CCCCCC)cc2)c2ccc(CCCCCC)cc2)cc1,[*]c1cc2c(-c3ccc(CC(CC)CCCC)s3)c3sc(-c4sc([*])c5c(F)c(C(=O)OCC(CC)CCCC)sc45)cc3c(-c3ccc(CC(CC)CCCC)s3)c2s1.CCCCCCc1ccc(C2(c3ccc(CCCCCC)cc3)c3c(sc4cc(C=C5C(=O)c6cc(F)c(F)cc6C5=C(C#N)C#N)sc34)-c3sc4c(-c5ccc(CCCCCC)s5)c5c6c(sc5c(-c5ccc(CCCCCC)s5)c4c32)-c2sc3cc(/C=C4\C(=O)c5cc(F)c(F)cc5C4=C(C#N)C#N)sc3c2C6(c2ccc(CCCCCC)cc2)c2ccc(CCCCCC)cc2)cc1,FALSE,o-dichlorobenzene (DCB),FALSE,spin coating,FALSE,FALSE,,,100,0.6666666666666666,,10.1021/jacs.8b04027
140,0.02,0.07,1.33,0.250,[*]c1cc(CCCCCC)c([*])s1,[*]c1ccc2c(c1)C(CCCCCCCC)(CCCCCCCC)c1cc(-c3ccc(-c4c(OCCCCCC)c(OCCCCCC)c(-c5ccc([*])s5)c5nsnc45)s3)ccc1-2,[*]c1cc(CCCCCC)c([*])s1.[*]c1ccc2c(c1)C(CCCCCCCC)(CCCCCCCC)c1cc(-c3ccc(-c4c(OCCCCCC)c(OCCCCCC)c(-c5ccc([*])s5)c5nsnc45)s3)ccc1-2,FALSE,chloroform,FALSE,spin coating,FALSE,FALSE,,,100,0.5,30000,10.1039/C3RA47512C
141,0.49,1.42,1.25,0.290,[*]c1cc(CCCCCC)c([*])s1,[*]c1ccc2c(c1)C(CCCCCCCC)(CCCCCCCC)c1cc(-c3ccc(-c4c(OCCCCCC)c(OCCCCCC)c(-c5ccc([*])s5)c5nsnc45)s3)ccc1-2,[*]c1cc(CCCCCC)c([*])s1.[*]c1ccc2c(c1)C(CCCCCCCC)(CCCCCCCC)c1cc(-c3ccc(-c4c(OCCCCCC)c(OCCCCCC)c(-c5ccc([*])s5)c5nsnc45)s3)ccc1-2,FALSE,chloroform,FALSE,spin coating,TRUE,FALSE,TA at 120°C for unknown minutes,,100,0.5,30000,10.1039/C3RA47512C
142,0.95,2.22,1.2,0.390,[*]c1cc(CCCCCC)c([*])s1,[*]c1ccc2c(c1)C(CCCCCCCC)(CCCCCCCC)c1cc(-c3ccc(-c4c(OCCCCCC)c(OCCCCCC)c(-c5ccc([*])s5)c5nsnc45)s3)ccc1-2,[*]c1cc(CCCCCC)c([*])s1.[*]c1ccc2c(c1)C(CCCCCCCC)(CCCCCCCC)c1cc(-c3ccc(-c4c(OCCCCCC)c(OCCCCCC)c(-c5ccc([*])s5)c5nsnc45)s3)ccc1-2,FALSE,chloroform,FALSE,spin coating,TRUE,FALSE,TA at 150°C for unknown minutes,,100,0.5,30000,10.1039/C3RA47512C
143,0.8,2.08,1.16,0.380,[*]c1cc(CCCCCC)c([*])s1,[*]c1ccc2c(c1)C(CCCCCCCC)(CCCCCCCC)c1cc(-c3ccc(-c4c(OCCCCCC)c(OCCCCCC)c(-c5ccc([*])s5)c5nsnc45)s3)ccc1-2,[*]c1cc(CCCCCC)c([*])s1.[*]c1ccc2c(c1)C(CCCCCCCC)(CCCCCCCC)c1cc(-c3ccc(-c4c(OCCCCCC)c(OCCCCCC)c(-c5ccc([*])s5)c5nsnc45)s3)ccc1-2,FALSE,chloroform,FALSE,spin coating,TRUE,FALSE,TA at 170°C for unknown minutes,,100,0.5,30000,10.1039/C3RA47512C
144,1.73,2.93,1.36,0.450,[*]c1cc(CCCCCC)c([*])s1,[*]c1ccc2c(c1)C(CCCCCCCC)(CCCCCCCC)c1cc(-c3ccc(-c4c(OCCCCCC)c(OCCCCCC)c(-c5ccc([*])s5)c5nsnc45)s3)ccc1-2,[*]c1cc(CCCCCC)c([*])s1.[*]c1ccc2c(c1)C(CCCCCCCC)(CCCCCCCC)c1cc(-c3ccc(-c4c(OCCCCCC)c(OCCCCCC)c(-c5ccc([*])s5)c5nsnc45)s3)ccc1-2,FALSE,chloroform,FALSE,spin coating,TRUE,FALSE,TA at 150°C for unknown minutes,,80,0.5,30000,10.1039/C3RA47512C
145,2.98,10.32,0.75,0.380,[*]c1ccc(-c2sc(-c3ccc4c(c3)N(CC(CCCCCC)CCCCCCCC)C(=O)C4=C3C(=O)N(CC(CCCCCC)CCCCCCCC)c4cc(-c5cc(CCCCCCCC)c([*])s5)ccc43)cc2CCCCCCCC)s1,COC(=O)CCCC1(c2ccccc2)C23c4c5c6c7c8c9c(c%10c%11c2c2c%12c4c4c%13c5c5c7c7c8c8c%14c9c%10c9c%10c%11c2c2c%11c%12c4c4c%12c%13c5c5c7c7c8c8c%14c9c9c%10c2c2c%11c4c4c%12c5c7c5c8c9c2c45)C613,[*]c1ccc(-c2sc(-c3ccc4c(c3)N(CC(CCCCCC)CCCCCCCC)C(=O)C4=C3C(=O)N(CC(CCCCCC)CCCCCCCC)c4cc(-c5cc(CCCCCCCC)c([*])s5)ccc43)cc2CCCCCCCC)s1.COC(=O)CCCC1(c2ccccc2)C23c4c5c6c7c8c9c(c%10c%11c2c2c%12c4c4c%13c5c5c7c7c8c8c%14c9c%10c9c%10c%11c2c2c%11c%12c4c4c%12c%13c5c5c7c7c8c8c%14c9c9c%10c2c2c%11c4c4c%12c5c7c5c8c9c2c45)C613,FALSE,97.5% chlorobenzene (CB) + 2.5% 1-chloronaphthalene,FALSE,doctor-blade coating,FALSE,FALSE,,,140,0.6666666666666666,101000,10.1016/j.solmat.2014.08.039
146,3.91,12.63,0.76,0.410,[*]c1ccc(-c2sc(-c3ccc4c(c3)N(CC(CCCCCC)CCCCCCCC)C(=O)C4=C3C(=O)N(CC(CCCCCC)CCCCCCCC)c4cc(-c5cc(CCCCCCCC)c([*])s5)ccc43)cc2CCCCCCCC)s1,COC(=O)CCCC1(c2ccccc2)C23c4c5c6c7c8c9c(c%10c%11c2c2c%12c4c4c%13c5c5c7c7c8c8c%14c9c%10c9c%10c%11c2c2c%11c%12c4c4c%12c%13c5c5c7c7c8c8c%14c9c9c%10c2c2c%11c4c4c%12c5c7c5c8c9c2c45)C613,[*]c1ccc(-c2sc(-c3ccc4c(c3)N(CC(CCCCCC)CCCCCCCC)C(=O)C4=C3C(=O)N(CC(CCCCCC)CCCCCCCC)c4cc(-c5cc(CCCCCCCC)c([*])s5)ccc43)cc2CCCCCCCC)s1.COC(=O)CCCC1(c2ccccc2)C23c4c5c6c7c8c9c(c%10c%11c2c2c%12c4c4c%13c5c5c7c7c8c8c%14c9c%10c9c%10c%11c2c2c%11c%12c4c4c%12c%13c5c5c7c7c8c8c%14c9c9c%10c2c2c%11c4c4c%12c5c7c5c8c9c2c45)C613,FALSE,97.5% chlorobenzene (CB) + 2.5% 1-chloronaphthalene,FALSE,doctor-blade coating,FALSE,FALSE,,,100,0.6666666666666666,101000,10.1016/j.solmat.2014.08.039
147,5.51,13.41,0.76,0.540,[*]c1ccc(-c2sc(-c3ccc4c(c3)N(CC(CCCCCC)CCCCCCCC)C(=O)C4=C3C(=O)N(CC(CCCCCC)CCCCCCCC)c4cc(-c5cc(CCCCCCCC)c([*])s5)ccc43)cc2CCCCCCCC)s1,COC(=O)CCCC1(c2ccccc2)C23c4c5c6c7c8c9c(c%10c%11c2c2c%12c4c4c%13c5c5c7c7c8c8c%14c9c%10c9c%10c%11c2c2c%11c%12c4c4c%12c%13c5c5c7c7c8c8c%14c9c9c%10c2c2c%11c4c4c%12c5c7c5c8c9c2c45)C613,[*]c1ccc(-c2sc(-c3ccc4c(c3)N(CC(CCCCCC)CCCCCCCC)C(=O)C4=C3C(=O)N(CC(CCCCCC)CCCCCCCC)c4cc(-c5cc(CCCCCCCC)c([*])s5)ccc43)cc2CCCCCCCC)s1.COC(=O)CCCC1(c2ccccc2)C23c4c5c6c7c8c9c(c%10c%11c2c2c%12c4c4c%13c5c5c7c7c8c8c%14c9c%10c9c%10c%11c2c2c%11c%12c4c4c%12c%13c5c5c7c7c8c8c%14c9c9c%10c2c2c%11c4c4c%12c5c7c5c8c9c2c45)C613,FALSE,"97.5% o-dichlorobenzene (DCB) + 2.5% 1,8-diiodooctane (DIO)",TRUE,spin coating,FALSE,FALSE,,,95,0.6666666666666666,101000,10.1016/j.solmat.2014.08.039
148,3.38,11.02,0.75,0.410,[*]c1ccc(-c2sc(-c3ccc4c(c3)N(CC(CCCCCC)CCCCCCCC)C(=O)C4=C3C(=O)N(CC(CCCCCC)CCCCCCCC)c4cc(-c5cc(CCCCCCCC)c([*])s5)ccc43)cc2CCCCCCCC)s1,COC(=O)CCCC1(c2ccccc2)C23c4c5c6c7c8c9c(c%10c%11c2c2c4c4c%12c5c5c6c6c8c8c%13c9c9c%10c%10c%11c%11c2c2c4c4c%14c%12c%12c5c5c6c8c6c8c%13c9c9c%10c%10c%11c%11c2c4c2c4c%14c%12c%12c5c6c5c6c8c9c8c%10c%11c2c(c86)c4c%125)C713,[*]c1ccc(-c2sc(-c3ccc4c(c3)N(CC(CCCCCC)CCCCCCCC)C(=O)C4=C3C(=O)N(CC(CCCCCC)CCCCCCCC)c4cc(-c5cc(CCCCCCCC)c([*])s5)ccc43)cc2CCCCCCCC)s1.COC(=O)CCCC1(c2ccccc2)C23c4c5c6c7c8c9c(c%10c%11c2c2c4c4c%12c5c5c6c6c8c8c%13c9c9c%10c%10c%11c%11c2c2c4c4c%14c%12c%12c5c5c6c8c6c8c%13c9c9c%10c%10c%11c%11c2c4c2c4c%14c%12c%12c5c6c5c6c8c9c8c%10c%11c2c(c86)c4c%125)C713,FALSE,97.5% chlorobenzene (CB) + 2.5% 1-chloronaphthalene,FALSE,doctor-blade coating,FALSE,FALSE,,,150,0.6666666666666666,101000,10.1016/j.solmat.2014.08.039
149,4.46,11.69,0.74,0.520,[*]c1ccc(-c2sc(-c3ccc4c(c3)N(CC(CCCCCC)CCCCCCCC)C(=O)C4=C3C(=O)N(CC(CCCCCC)CCCCCCCC)c4cc(-c5cc(CCCCCCCC)c([*])s5)ccc43)cc2CCCCCCCC)s1,COC(=O)CCCC1(c2ccccc2)C23c4c5c6c7c8c9c(c%10c%11c2c2c4c4c%12c5c5c6c6c8c8c%13c9c9c%10c%10c%11c%11c2c2c4c4c%14c%12c%12c5c5c6c8c6c8c%13c9c9c%10c%10c%11c%11c2c4c2c4c%14c%12c%12c5c6c5c6c8c9c8c%10c%11c2c(c86)c4c%125)C713,[*]c1ccc(-c2sc(-c3ccc4c(c3)N(CC(CCCCCC)CCCCCCCC)C(=O)C4=C3C(=O)N(CC(CCCCCC)CCCCCCCC)c4cc(-c5cc(CCCCCCCC)c([*])s5)ccc43)cc2CCCCCCCC)s1.COC(=O)CCCC1(c2ccccc2)C23c4c5c6c7c8c9c(c%10c%11c2c2c4c4c%12c5c5c6c6c8c8c%13c9c9c%10c%10c%11c%11c2c2c4c4c%14c%12c%12c5c5c6c8c6c8c%13c9c9c%10c%10c%11c%11c2c4c2c4c%14c%12c%12c5c6c5c6c8c9c8c%10c%11c2c(c86)c4c%125)C713,FALSE,97.5% chlorobenzene (CB) + 2.5% 1-chloronaphthalene,FALSE,doctor-blade coating,FALSE,FALSE,,,100,0.6666666666666666,101000,10.1016/j.solmat.2014.08.039
150,5.65,13.56,0.74,0.560,[*]c1ccc(-c2sc(-c3ccc4c(c3)N(CC(CCCCCC)CCCCCCCC)C(=O)C4=C3C(=O)N(CC(CCCCCC)CCCCCCCC)c4cc(-c5cc(CCCCCCCC)c([*])s5)ccc43)cc2CCCCCCCC)s1,COC(=O)CCCC1(c2ccccc2)C23c4c5c6c7c8c9c(c%10c%11c2c2c4c4c%12c5c5c6c6c8c8c%13c9c9c%10c%10c%11c%11c2c2c4c4c%14c%12c%12c5c5c6c8c6c8c%13c9c9c%10c%10c%11c%11c2c4c2c4c%14c%12c%12c5c6c5c6c8c9c8c%10c%11c2c(c86)c4c%125)C713,[*]c1ccc(-c2sc(-c3ccc4c(c3)N(CC(CCCCCC)CCCCCCCC)C(=O)C4=C3C(=O)N(CC(CCCCCC)CCCCCCCC)c4cc(-c5cc(CCCCCCCC)c([*])s5)ccc43)cc2CCCCCCCC)s1.COC(=O)CCCC1(c2ccccc2)C23c4c5c6c7c8c9c(c%10c%11c2c2c4c4c%12c5c5c6c6c8c8c%13c9c9c%10c%10c%11c%11c2c2c4c4c%14c%12c%12c5c5c6c8c6c8c%13c9c9c%10c%10c%11c%11c2c4c2c4c%14c%12c%12c5c6c5c6c8c9c8c%10c%11c2c(c86)c4c%125)C713,FALSE,"97.5% o-dichlorobenzene (DCB) + 2.5% 1,8-diiodooctane (DIO)",TRUE,spin coating,FALSE,FALSE,,,120,0.6666666666666666,101000,10.1016/j.solmat.2014.08.039
151,2.32,8.57,0.59,0.460,[*]c1cc(CCCCCC)c([*])s1,COC(=O)CCCC1(c2ccccc2)C23c4c5c6c7c8c9c(c%10c%11c2c2c%12c4c4c%13c5c5c7c7c8c8c%14c9c%10c9c%10c%11c2c2c%11c%12c4c4c%12c%13c5c5c7c7c8c8c%14c9c9c%10c2c2c%11c4c4c%12c5c7c5c8c9c2c45)C613,[*]c1cc(CCCCCC)c([*])s1.COC(=O)CCCC1(c2ccccc2)C23c4c5c6c7c8c9c(c%10c%11c2c2c%12c4c4c%13c5c5c7c7c8c8c%14c9c%10c9c%10c%11c2c2c%11c%12c4c4c%12c%13c5c5c7c7c8c8c%14c9c9c%10c2c2c%11c4c4c%12c5c7c5c8c9c2c45)C613,FALSE,chlorobenzene (CB),FALSE,spin coating,FALSE,FALSE,,,65,1.25,,10.1039/c4ra11305e
152,2.44,8.64,0.6,0.47100000000000003,[*]c1cc(CCCCCC)c([*])s1,COC(=O)CCCC1(c2ccccc2)C23c4c5c6c7c8c9c(c%10c%11c2c2c%12c4c4c%13c5c5c7c7c8c8c%14c9c%10c9c%10c%11c2c2c%11c%12c4c4c%12c%13c5c5c7c7c8c8c%14c9c9c%10c2c2c%11c4c4c%12c5c7c5c8c9c2c45)C613,[*]c1cc(CCCCCC)c([*])s1.COC(=O)CCCC1(c2ccccc2)C23c4c5c6c7c8c9c(c%10c%11c2c2c%12c4c4c%13c5c5c7c7c8c8c%14c9c%10c9c%10c%11c2c2c%11c%12c4c4c%12c%13c5c5c7c7c8c8c%14c9c9c%10c2c2c%11c4c4c%12c5c7c5c8c9c2c45)C613,FALSE,chlorobenzene (CB),FALSE,spin coating,FALSE,FALSE,,,65,1.25,,10.1039/c4ra11305e
153,2.64,8.59,0.62,0.493,[*]c1cc(CCCCCC)c([*])s1,COC(=O)CCCC1(c2ccccc2)C23c4c5c6c7c8c9c(c%10c%11c2c2c%12c4c4c%13c5c5c7c7c8c8c%14c9c%10c9c%10c%11c2c2c%11c%12c4c4c%12c%13c5c5c7c7c8c8c%14c9c9c%10c2c2c%11c4c4c%12c5c7c5c8c9c2c45)C613,[*]c1cc(CCCCCC)c([*])s1.COC(=O)CCCC1(c2ccccc2)C23c4c5c6c7c8c9c(c%10c%11c2c2c%12c4c4c%13c5c5c7c7c8c8c%14c9c%10c9c%10c%11c2c2c%11c%12c4c4c%12c%13c5c5c7c7c8c8c%14c9c9c%10c2c2c%11c4c4c%12c5c7c5c8c9c2c45)C613,FALSE,chlorobenzene (CB),FALSE,spin coating,FALSE,FALSE,,,65,1.25,,10.1039/c4ra11305e
154,2.42,7.67,0.63,0.498,[*]c1cc(CCCCCC)c([*])s1,COC(=O)CCCC1(c2ccccc2)C23c4c5c6c7c8c9c(c%10c%11c2c2c%12c4c4c%13c5c5c7c7c8c8c%14c9c%10c9c%10c%11c2c2c%11c%12c4c4c%12c%13c5c5c7c7c8c8c%14c9c9c%10c2c2c%11c4c4c%12c5c7c5c8c9c2c45)C613,[*]c1cc(CCCCCC)c([*])s1.COC(=O)CCCC1(c2ccccc2)C23c4c5c6c7c8c9c(c%10c%11c2c2c%12c4c4c%13c5c5c7c7c8c8c%14c9c%10c9c%10c%11c2c2c%11c%12c4c4c%12c%13c5c5c7c7c8c8c%14c9c9c%10c2c2c%11c4c4c%12c5c7c5c8c9c2c45)C613,FALSE,chlorobenzene (CB),FALSE,spin coating,FALSE,FALSE,,,65,1.25,,10.1039/c4ra11305e
