Repository: Ramprasad-Group/polyVERSE

The data has been made available along with the following paper:

Christopher Kuenneth & Rampi Ramprasad, [From Corpus to Innovation: Advancing Organic Solar Cell Design with Large Language Models](), submitted, 2025.

The dataset is in the following format:

1. **pol_id**: A unique pol_id assigned to each polymer within the database (PolyDB).
2. **value**: Atomization energy(eV/atom): DFT calculated
3. **hp_id**: A unique pol_id assigned to each homopolymer within the database (PolyDB).
4. **smiles1**: Polymer SMILES
5. **canonical_smiles**: canonical polymer SMILES

File: Other/Organic_solar_cell/OSC_data.csv (part 4 of 8)
,PCE,Jsc,Voc,FF,smiles_donor,smiles_acceptor,smiles_canonical,Inverted?,Solvent,DIO?,Processing_Technique,TA?,SVA?,TA,SVA,thickness_nm,blend_ratio,Molecular_Weight,DOI
155,2.86,8.45,0.64,0.530,[*]c1cc(CCCCCC)c([*])s1,COC(=O)CCCC1(c2ccccc2)C23c4c5c6c7c8c9c(c%10c%11c2c2c%12c4c4c%13c5c5c7c7c8c8c%14c9c%10c9c%10c%11c2c2c%11c%12c4c4c%12c%13c5c5c7c7c8c8c%14c9c9c%10c2c2c%11c4c4c%12c5c7c5c8c9c2c45)C613,[*]c1cc(CCCCCC)c([*])s1.COC(=O)CCCC1(c2ccccc2)C23c4c5c6c7c8c9c(c%10c%11c2c2c%12c4c4c%13c5c5c7c7c8c8c%14c9c%10c9c%10c%11c2c2c%11c%12c4c4c%12c%13c5c5c7c7c8c8c%14c9c9c%10c2c2c%11c4c4c%12c5c7c5c8c9c2c45)C613,FALSE,chlorobenzene (CB),FALSE,spin coating,FALSE,FALSE,,,65,1.25,,10.1039/c4ra11305e
156,0.37,5.44,0.28,0.24100000000000002,[*]c1cc(CCCCCC)c([*])s1,COC(=O)CCCC1(c2ccccc2)C23c4c5c6c7c8c9c(c%10c%11c2c2c%12c4c4c%13c5c5c7c7c8c8c%14c9c%10c9c%10c%11c2c2c%11c%12c4c4c%12c%13c5c5c7c7c8c8c%14c9c9c%10c2c2c%11c4c4c%12c5c7c5c8c9c2c45)C613,[*]c1cc(CCCCCC)c([*])s1.COC(=O)CCCC1(c2ccccc2)C23c4c5c6c7c8c9c(c%10c%11c2c2c%12c4c4c%13c5c5c7c7c8c8c%14c9c%10c9c%10c%11c2c2c%11c%12c4c4c%12c%13c5c5c7c7c8c8c%14c9c9c%10c2c2c%11c4c4c%12c5c7c5c8c9c2c45)C613,FALSE,chlorobenzene (CB),FALSE,spin coating,FALSE,FALSE,,,65,1.25,,10.1039/c4ra11305e
157,2.01,8.54,0.62,0.380,[*]c1cc(CCCCCC)c([*])s1,COC(=O)CCCC1(c2ccccc2)C23c4c5c6c7c8c9c(c%10c%11c2c2c%12c4c4c%13c5c5c7c7c8c8c%14c9c%10c9c%10c%11c2c2c%11c%12c4c4c%12c%13c5c5c7c7c8c8c%14c9c9c%10c2c2c%11c4c4c%12c5c7c5c8c9c2c45)C613,[*]c1cc(CCCCCC)c([*])s1.COC(=O)CCCC1(c2ccccc2)C23c4c5c6c7c8c9c(c%10c%11c2c2c%12c4c4c%13c5c5c7c7c8c8c%14c9c%10c9c%10c%11c2c2c%11c%12c4c4c%12c%13c5c5c7c7c8c8c%14c9c9c%10c2c2c%11c4c4c%12c5c7c5c8c9c2c45)C613,FALSE,chlorobenzene (CB),FALSE,spin coating,FALSE,FALSE,,,65,1.25,,10.1039/c4ra11305e
158,3.13,8.3,0.65,0.5820000000000001,[*]c1cc(CCCCCC)c([*])s1,COC(=O)CCCC1(c2ccccc2)C23c4c5c6c7c8c9c(c%10c%11c2c2c%12c4c4c%13c5c5c7c7c8c8c%14c9c%10c9c%10c%11c2c2c%11c%12c4c4c%12c%13c5c5c7c7c8c8c%14c9c9c%10c2c2c%11c4c4c%12c5c7c5c8c9c2c45)C613,[*]c1cc(CCCCCC)c([*])s1.COC(=O)CCCC1(c2ccccc2)C23c4c5c6c7c8c9c(c%10c%11c2c2c%12c4c4c%13c5c5c7c7c8c8c%14c9c%10c9c%10c%11c2c2c%11c%12c4c4c%12c%13c5c5c7c7c8c8c%14c9c9c%10c2c2c%11c4c4c%12c5c7c5c8c9c2c45)C613,FALSE,chlorobenzene (CB),FALSE,spin coating,FALSE,FALSE,,,65,1.25,,10.1039/c4ra11305e
159,0.42,3.21,0.43,0.300,[*]c1cc2sc3cc(-c4sc(-c5cc(CCCCCCCCCCCC)c([*])s5)cc4CCCCCCCCCCCC)sc3c2s1,COC(=O)CCCC1(c2ccccc2)C23c4c5c6c7c8c9c(c%10c%11c2c2c%12c4c4c%13c5c5c7c7c8c8c%14c9c%10c9c%10c%11c2c2c%11c%12c4c4c%12c%13c5c5c7c7c8c8c%14c9c9c%10c2c2c%11c4c4c%12c5c7c5c8c9c2c45)C613,[*]c1cc2sc3cc(-c4sc(-c5cc(CCCCCCCCCCCC)c([*])s5)cc4CCCCCCCCCCCC)sc3c2s1.COC(=O)CCCC1(c2ccccc2)C23c4c5c6c7c8c9c(c%10c%11c2c2c%12c4c4c%13c5c5c7c7c8c8c%14c9c%10c9c%10c%11c2c2c%11c%12c4c4c%12c%13c5c5c7c7c8c8c%14c9c9c%10c2c2c%11c4c4c%12c5c7c5c8c9c2c45)C613,FALSE,chlorobenzene (CB),FALSE,spin coating,TRUE,FALSE,TA at 160°C for unknown minutes,,,0.16666666666666666,10200,10.1016/j.solmat.2009.07.005
160,2.13,5.21,0.78,0.522,[*]c1ccc(-c2cc3c(-c4cc(CCCCCCCC)c(CCCCCCCC)s4)c4oc(-c5ccc(-c6c(F)cc([*])c7nc(-c8cccc(OCCCCCCCC)c8)c(-c8cccc(OCCCCCCCC)c8)nc67)s5)cc4c(-c4cc(CCCCCCCC)c(CCCCCCCC)s4)c3o2)s1,COC(=O)CCCC1(c2ccccc2)C23c4c5c6c7c8c9c(c%10c%11c2c2c4c4c%12c5c5c6c6c8c8c%13c9c9c%10c%10c%11c%11c2c2c4c4c%14c%12c%12c5c5c6c8c6c8c%13c9c9c%10c%10c%11c%11c2c4c2c4c%14c%12c%12c5c6c5c6c8c9c8c%10c%11c2c(c86)c4c%125)C713,[*]c1ccc(-c2cc3c(-c4cc(CCCCCCCC)c(CCCCCCCC)s4)c4oc(-c5ccc(-c6c(F)cc([*])c7nc(-c8cccc(OCCCCCCCC)c8)c(-c8cccc(OCCCCCCCC)c8)nc67)s5)cc4c(-c4cc(CCCCCCCC)c(CCCCCCCC)s4)c3o2)s1.COC(=O)CCCC1(c2ccccc2)C23c4c5c6c7c8c9c(c%10c%11c2c2c4c4c%12c5c5c6c6c8c8c%13c9c9c%10c%10c%11c%11c2c2c4c4c%14c%12c%12c5c5c6c8c6c8c%13c9c9c%10c%10c%11c%11c2c4c2c4c%14c%12c%12c5c6c5c6c8c9c8c%10c%11c2c(c86)c4c%125)C713,FALSE,o-dichlorobenzene (DCB),FALSE,spin coating,FALSE,FALSE,,,90,1,,10.1016/j.polymer.2015.04.058
161,2.22,5.28,0.83,0.510,[*]c1ccc(-c2cc3c(-c4cc(CCCCCCCC)c(CCCCCCCC)s4)c4oc(-c5ccc(-c6c(F)cc([*])c7nc(-c8cccc(OCCCCCCCC)c8)c(-c8cccc(OCCCCCCCC)c8)nc67)s5)cc4c(-c4cc(CCCCCCCC)c(CCCCCCCC)s4)c3o2)s1,COC(=O)CCCC1(c2ccccc2)C23c4c5c6c7c8c9c(c%10c%11c2c2c4c4c%12c5c5c6c6c8c8c%13c9c9c%10c%10c%11c%11c2c2c4c4c%14c%12c%12c5c5c6c8c6c8c%13c9c9c%10c%10c%11c%11c2c4c2c4c%14c%12c%12c5c6c5c6c8c9c8c%10c%11c2c(c86)c4c%125)C713,[*]c1ccc(-c2cc3c(-c4cc(CCCCCCCC)c(CCCCCCCC)s4)c4oc(-c5ccc(-c6c(F)cc([*])c7nc(-c8cccc(OCCCCCCCC)c8)c(-c8cccc(OCCCCCCCC)c8)nc67)s5)cc4c(-c4cc(CCCCCCCC)c(CCCCCCCC)s4)c3o2)s1.COC(=O)CCCC1(c2ccccc2)C23c4c5c6c7c8c9c(c%10c%11c2c2c4c4c%12c5c5c6c6c8c8c%13c9c9c%10c%10c%11c%11c2c2c4c4c%14c%12c%12c5c5c6c8c6c8c%13c9c9c%10c%10c%11c%11c2c4c2c4c%14c%12c%12c5c6c5c6c8c9c8c%10c%11c2c(c86)c4c%125)C713,FALSE,"o-dichlorobenzene (DCB) + 1,8-diiodooctane (DIO)",TRUE,spin coating,FALSE,FALSE,,,90,1,,10.1016/j.polymer.2015.04.058
162,2.4,6.4,0.76,0.49200000000000005,[*]c1ccc(-c2cc3c(-c4cc(CCCCCCCC)c(CCCCCCCC)s4)c4oc(-c5ccc(-c6c(F)c(F)c([*])c7nc(-c8cccc(OCCCCCCCC)c8)c(-c8cccc(OCCCCCCCC)c8)nc67)s5)cc4c(-c4cc(CCCCCCCC)c(CCCCCCCC)s4)c3o2)s1,COC(=O)CCCC1(c2ccccc2)C23c4c5c6c7c8c9c(c%10c%11c2c2c4c4c%12c5c5c6c6c8c8c%13c9c9c%10c%10c%11c%11c2c2c4c4c%14c%12c%12c5c5c6c8c6c8c%13c9c9c%10c%10c%11c%11c2c4c2c4c%14c%12c%12c5c6c5c6c8c9c8c%10c%11c2c(c86)c4c%125)C713,[*]c1ccc(-c2cc3c(-c4cc(CCCCCCCC)c(CCCCCCCC)s4)c4oc(-c5ccc(-c6c(F)c(F)c([*])c7nc(-c8cccc(OCCCCCCCC)c8)c(-c8cccc(OCCCCCCCC)c8)nc67)s5)cc4c(-c4cc(CCCCCCCC)c(CCCCCCCC)s4)c3o2)s1.COC(=O)CCCC1(c2ccccc2)C23c4c5c6c7c8c9c(c%10c%11c2c2c4c4c%12c5c5c6c6c8c8c%13c9c9c%10c%10c%11c%11c2c2c4c4c%14c%12c%12c5c5c6c8c6c8c%13c9c9c%10c%10c%11c%11c2c4c2c4c%14c%12c%12c5c6c5c6c8c9c8c%10c%11c2c(c86)c4c%125)C713,FALSE,o-dichlorobenzene (DCB),FALSE,spin coating,FALSE,FALSE,,,90,1,,10.1016/j.polymer.2015.04.058
163,4.44,8.74,0.83,0.612,[*]c1ccc(-c2cc3c(-c4cc(CCCCCCCC)c(CCCCCCCC)s4)c4oc(-c5ccc(-c6c(F)c(F)c([*])c7nc(-c8cccc(OCCCCCCCC)c8)c(-c8cccc(OCCCCCCCC)c8)nc67)s5)cc4c(-c4cc(CCCCCCCC)c(CCCCCCCC)s4)c3o2)s1,COC(=O)CCCC1(c2ccccc2)C23c4c5c6c7c8c9c(c%10c%11c2c2c4c4c%12c5c5c6c6c8c8c%13c9c9c%10c%10c%11c%11c2c2c4c4c%14c%12c%12c5c5c6c8c6c8c%13c9c9c%10c%10c%11c%11c2c4c2c4c%14c%12c%12c5c6c5c6c8c9c8c%10c%11c2c(c86)c4c%125)C713,[*]c1ccc(-c2cc3c(-c4cc(CCCCCCCC)c(CCCCCCCC)s4)c4oc(-c5ccc(-c6c(F)c(F)c([*])c7nc(-c8cccc(OCCCCCCCC)c8)c(-c8cccc(OCCCCCCCC)c8)nc67)s5)cc4c(-c4cc(CCCCCCCC)c(CCCCCCCC)s4)c3o2)s1.COC(=O)CCCC1(c2ccccc2)C23c4c5c6c7c8c9c(c%10c%11c2c2c4c4c%12c5c5c6c6c8c8c%13c9c9c%10c%10c%11c%11c2c2c4c4c%14c%12c%12c5c5c6c8c6c8c%13c9c9c%10c%10c%11c%11c2c4c2c4c%14c%12c%12c5c6c5c6c8c9c8c%10c%11c2c(c86)c4c%125)C713,FALSE,"o-dichlorobenzene (DCB) + 1,8-diiodooctane (DIO)",TRUE,spin coating,FALSE,FALSE,,,90,1,,10.1016/j.polymer.2015.04.058
164,3.2,9.2,0.59,0.590,[*]c1cc(CCCCCC)c([*])s1,COC(=O)CCCC1(c2ccccc2)C23c4c5c6c7c8c9c(c%10c%11c2c2c%12c4c4c%13c5c5c7c7c8c8c%14c9c%10c9c%10c%11c2c2c%11c%12c4c4c%12c%13c5c5c7c7c8c8c%14c9c9c%10c2c2c%11c4c4c%12c5c7c5c8c9c2c45)C613,[*]c1cc(CCCCCC)c([*])s1.COC(=O)CCCC1(c2ccccc2)C23c4c5c6c7c8c9c(c%10c%11c2c2c%12c4c4c%13c5c5c7c7c8c8c%14c9c%10c9c%10c%11c2c2c%11c%12c4c4c%12c%13c5c5c7c7c8c8c%14c9c9c%10c2c2c%11c4c4c%12c5c7c5c8c9c2c45)C613,TRUE,o-dichlorobenzene (DCB),FALSE,spin coating,TRUE,FALSE,TA at 50°C for 15 minutes,,220,1.25,,10.1016/j.synthmet.2015.12.021
165,5.07,11.3,0.76,0.591,[*]c1cc2c(-c3ccc(CC(CC)CCCC)s3)c3sc(-c4sc([*])c5sc(C(=O)C(CC)CCCC)cc45)cc3c(-c3ccc(CC(CC)CCCC)s3)c2s1,COC(=O)CCCC1(c2ccccc2)C23c4c5c6c7c8c9c(c%10c%11c2c2c4c4c%12c5c5c6c6c8c8c%13c9c9c%10c%10c%11c%11c2c2c4c4c%14c%12c%12c5c5c6c8c6c8c%13c9c9c%10c%10c%11c%11c2c4c2c4c%14c%12c%12c5c6c5c6c8c9c8c%10c%11c2c(c86)c4c%125)C713,[*]c1cc2c(-c3ccc(CC(CC)CCCC)s3)c3sc(-c4sc([*])c5sc(C(=O)C(CC)CCCC)cc45)cc3c(-c3ccc(CC(CC)CCCC)s3)c2s1.COC(=O)CCCC1(c2ccccc2)C23c4c5c6c7c8c9c(c%10c%11c2c2c4c4c%12c5c5c6c6c8c8c%13c9c9c%10c%10c%11c%11c2c2c4c4c%14c%12c%12c5c5c6c8c6c8c%13c9c9c%10c%10c%11c%11c2c4c2c4c%14c%12c%12c5c6c5c6c8c9c8c%10c%11c2c(c86)c4c%125)C713,FALSE,"96% dichlorobenzene (DCB) + 4% 1,8-diiodooctane (DIO)",TRUE,spin coating,FALSE,FALSE,,,60,0.6666666666666666,,10.1039/c5ta10192a
166,6.14,13.1,0.76,0.619,[*]c1cc2c(-c3ccc(CC(CC)CCCC)s3)c3sc(-c4sc([*])c5sc(C(=O)C(CC)CCCC)cc45)cc3c(-c3ccc(CC(CC)CCCC)s3)c2s1,COC(=O)CCCC1(c2ccccc2)C23c4c5c6c7c8c9c(c%10c%11c2c2c4c4c%12c5c5c6c6c8c8c%13c9c9c%10c%10c%11c%11c2c2c4c4c%14c%12c%12c5c5c6c8c6c8c%13c9c9c%10c%10c%11c%11c2c4c2c4c%14c%12c%12c5c6c5c6c8c9c8c%10c%11c2c(c86)c4c%125)C713,[*]c1cc2c(-c3ccc(CC(CC)CCCC)s3)c3sc(-c4sc([*])c5sc(C(=O)C(CC)CCCC)cc45)cc3c(-c3ccc(CC(CC)CCCC)s3)c2s1.COC(=O)CCCC1(c2ccccc2)C23c4c5c6c7c8c9c(c%10c%11c2c2c4c4c%12c5c5c6c6c8c8c%13c9c9c%10c%10c%11c%11c2c2c4c4c%14c%12c%12c5c5c6c8c6c8c%13c9c9c%10c%10c%11c%11c2c4c2c4c%14c%12c%12c5c6c5c6c8c9c8c%10c%11c2c(c86)c4c%125)C713,FALSE,"96% dichlorobenzene (DCB) + 4% 1,8-diiodooctane (DIO)",TRUE,spin coating,FALSE,FALSE,,,90,0.6666666666666666,,10.1039/c5ta10192a
167,6.98,14.4,0.76,0.638,[*]c1cc2c(-c3ccc(CC(CC)CCCC)s3)c3sc(-c4sc([*])c5sc(C(=O)C(CC)CCCC)cc45)cc3c(-c3ccc(CC(CC)CCCC)s3)c2s1,COC(=O)CCCC1(c2ccccc2)C23c4c5c6c7c8c9c(c%10c%11c2c2c4c4c%12c5c5c6c6c8c8c%13c9c9c%10c%10c%11c%11c2c2c4c4c%14c%12c%12c5c5c6c8c6c8c%13c9c9c%10c%10c%11c%11c2c4c2c4c%14c%12c%12c5c6c5c6c8c9c8c%10c%11c2c(c86)c4c%125)C713,[*]c1cc2c(-c3ccc(CC(CC)CCCC)s3)c3sc(-c4sc([*])c5sc(C(=O)C(CC)CCCC)cc45)cc3c(-c3ccc(CC(CC)CCCC)s3)c2s1.COC(=O)CCCC1(c2ccccc2)C23c4c5c6c7c8c9c(c%10c%11c2c2c4c4c%12c5c5c6c6c8c8c%13c9c9c%10c%10c%11c%11c2c2c4c4c%14c%12c%12c5c5c6c8c6c8c%13c9c9c%10c%10c%11c%11c2c4c2c4c%14c%12c%12c5c6c5c6c8c9c8c%10c%11c2c(c86)c4c%125)C713,FALSE,"96% dichlorobenzene (DCB) + 4% 1,8-diiodooctane (DIO)",TRUE,spin coating,FALSE,FALSE,,,120,0.6666666666666666,,10.1039/c5ta10192a
168,7.13,14.9,0.76,0.628,[*]c1cc2c(-c3ccc(CC(CC)CCCC)s3)c3sc(-c4sc([*])c5sc(C(=O)C(CC)CCCC)cc45)cc3c(-c3ccc(CC(CC)CCCC)s3)c2s1,COC(=O)CCCC1(c2ccccc2)C23c4c5c6c7c8c9c(c%10c%11c2c2c4c4c%12c5c5c6c6c8c8c%13c9c9c%10c%10c%11c%11c2c2c4c4c%14c%12c%12c5c5c6c8c6c8c%13c9c9c%10c%10c%11c%11c2c4c2c4c%14c%12c%12c5c6c5c6c8c9c8c%10c%11c2c(c86)c4c%125)C713,[*]c1cc2c(-c3ccc(CC(CC)CCCC)s3)c3sc(-c4sc([*])c5sc(C(=O)C(CC)CCCC)cc45)cc3c(-c3ccc(CC(CC)CCCC)s3)c2s1.COC(=O)CCCC1(c2ccccc2)C23c4c5c6c7c8c9c(c%10c%11c2c2c4c4c%12c5c5c6c6c8c8c%13c9c9c%10c%10c%11c%11c2c2c4c4c%14c%12c%12c5c5c6c8c6c8c%13c9c9c%10c%10c%11c%11c2c4c2c4c%14c%12c%12c5c6c5c6c8c9c8c%10c%11c2c(c86)c4c%125)C713,FALSE,"96% dichlorobenzene (DCB) + 4% 1,8-diiodooctane (DIO)",TRUE,spin coating,FALSE,FALSE,,,140,0.6666666666666666,,10.1039/c5ta10192a
169,6.78,14.9,0.76,0.5920000000000001,[*]c1cc2c(-c3ccc(CC(CC)CCCC)s3)c3sc(-c4sc([*])c5sc(C(=O)C(CC)CCCC)cc45)cc3c(-c3ccc(CC(CC)CCCC)s3)c2s1,COC(=O)CCCC1(c2ccccc2)C23c4c5c6c7c8c9c(c%10c%11c2c2c4c4c%12c5c5c6c6c8c8c%13c9c9c%10c%10c%11c%11c2c2c4c4c%14c%12c%12c5c5c6c8c6c8c%13c9c9c%10c%10c%11c%11c2c4c2c4c%14c%12c%12c5c6c5c6c8c9c8c%10c%11c2c(c86)c4c%125)C713,[*]c1cc2c(-c3ccc(CC(CC)CCCC)s3)c3sc(-c4sc([*])c5sc(C(=O)C(CC)CCCC)cc45)cc3c(-c3ccc(CC(CC)CCCC)s3)c2s1.COC(=O)CCCC1(c2ccccc2)C23c4c5c6c7c8c9c(c%10c%11c2c2c4c4c%12c5c5c6c6c8c8c%13c9c9c%10c%10c%11c%11c2c2c4c4c%14c%12c%12c5c5c6c8c6c8c%13c9c9c%10c%10c%11c%11c2c4c2c4c%14c%12c%12c5c6c5c6c8c9c8c%10c%11c2c(c86)c4c%125)C713,FALSE,"96% dichlorobenzene (DCB) + 4%  1,8-diiodooctane (DIO)",TRUE,spin coating,FALSE,FALSE,,,160,0.6666666666666666,,10.1039/c5ta10192a
170,7.1,15.5,0.76,0.603,[*]c1cc2c(-c3ccc(CC(CC)CCCC)s3)c3sc(-c4sc([*])c5sc(C(=O)C(CC)CCCC)cc45)cc3c(-c3ccc(CC(CC)CCCC)s3)c2s1,COC(=O)CCCC1(c2ccccc2)C23c4c5c6c7c8c9c(c%10c%11c2c2c4c4c%12c5c5c6c6c8c8c%13c9c9c%10c%10c%11c%11c2c2c4c4c%14c%12c%12c5c5c6c8c6c8c%13c9c9c%10c%10c%11c%11c2c4c2c4c%14c%12c%12c5c6c5c6c8c9c8c%10c%11c2c(c86)c4c%125)C713,[*]c1cc2c(-c3ccc(CC(CC)CCCC)s3)c3sc(-c4sc([*])c5sc(C(=O)C(CC)CCCC)cc45)cc3c(-c3ccc(CC(CC)CCCC)s3)c2s1.COC(=O)CCCC1(c2ccccc2)C23c4c5c6c7c8c9c(c%10c%11c2c2c4c4c%12c5c5c6c6c8c8c%13c9c9c%10c%10c%11c%11c2c2c4c4c%14c%12c%12c5c5c6c8c6c8c%13c9c9c%10c%10c%11c%11c2c4c2c4c%14c%12c%12c5c6c5c6c8c9c8c%10c%11c2c(c86)c4c%125)C713,TRUE,"96% dichlorobenzene (DCB) + 4% 1,8-diiodooctane (DIO)",TRUE,spin coating,FALSE,FALSE,,,60,0.6666666666666666,,10.1039/c5ta10192a
171,8.06,17.2,0.76,0.616,[*]c1cc2c(-c3ccc(CC(CC)CCCC)s3)c3sc(-c4sc([*])c5sc(C(=O)C(CC)CCCC)cc45)cc3c(-c3ccc(CC(CC)CCCC)s3)c2s1,COC(=O)CCCC1(c2ccccc2)C23c4c5c6c7c8c9c(c%10c%11c2c2c4c4c%12c5c5c6c6c8c8c%13c9c9c%10c%10c%11c%11c2c2c4c4c%14c%12c%12c5c5c6c8c6c8c%13c9c9c%10c%10c%11c%11c2c4c2c4c%14c%12c%12c5c6c5c6c8c9c8c%10c%11c2c(c86)c4c%125)C713,[*]c1cc2c(-c3ccc(CC(CC)CCCC)s3)c3sc(-c4sc([*])c5sc(C(=O)C(CC)CCCC)cc45)cc3c(-c3ccc(CC(CC)CCCC)s3)c2s1.COC(=O)CCCC1(c2ccccc2)C23c4c5c6c7c8c9c(c%10c%11c2c2c4c4c%12c5c5c6c6c8c8c%13c9c9c%10c%10c%11c%11c2c2c4c4c%14c%12c%12c5c5c6c8c6c8c%13c9c9c%10c%10c%11c%11c2c4c2c4c%14c%12c%12c5c6c5c6c8c9c8c%10c%11c2c(c86)c4c%125)C713,TRUE,"96% dichlorobenzene (DCB) + 4% 1,8-diiodooctane (DIO)",TRUE,spin coating,FALSE,FALSE,,,90,0.6666666666666666,,10.1039/c5ta10192a
172,8.81,18,0.76,0.6409999999999999,[*]c1cc2c(-c3ccc(CC(CC)CCCC)s3)c3sc(-c4sc([*])c5sc(C(=O)C(CC)CCCC)cc45)cc3c(-c3ccc(CC(CC)CCCC)s3)c2s1,COC(=O)CCCC1(c2ccccc2)C23c4c5c6c7c8c9c(c%10c%11c2c2c4c4c%12c5c5c6c6c8c8c%13c9c9c%10c%10c%11c%11c2c2c4c4c%14c%12c%12c5c5c6c8c6c8c%13c9c9c%10c%10c%11c%11c2c4c2c4c%14c%12c%12c5c6c5c6c8c9c8c%10c%11c2c(c86)c4c%125)C713,[*]c1cc2c(-c3ccc(CC(CC)CCCC)s3)c3sc(-c4sc([*])c5sc(C(=O)C(CC)CCCC)cc45)cc3c(-c3ccc(CC(CC)CCCC)s3)c2s1.COC(=O)CCCC1(c2ccccc2)C23c4c5c6c7c8c9c(c%10c%11c2c2c4c4c%12c5c5c6c6c8c8c%13c9c9c%10c%10c%11c%11c2c2c4c4c%14c%12c%12c5c5c6c8c6c8c%13c9c9c%10c%10c%11c%11c2c4c2c4c%14c%12c%12c5c6c5c6c8c9c8c%10c%11c2c(c86)c4c%125)C713,TRUE,"96% dichlorobenzene (DCB) + 4% 1,8-diiodooctane (DIO)",TRUE,spin coating,FALSE,FALSE,,,120,0.6666666666666666,,10.1039/c5ta10192a
173,7.92,17.4,0.76,0.599,[*]c1cc2c(-c3ccc(CC(CC)CCCC)s3)c3sc(-c4sc([*])c5sc(C(=O)C(CC)CCCC)cc45)cc3c(-c3ccc(CC(CC)CCCC)s3)c2s1,COC(=O)CCCC1(c2ccccc2)C23c4c5c6c7c8c9c(c%10c%11c2c2c4c4c%12c5c5c6c6c8c8c%13c9c9c%10c%10c%11c%11c2c2c4c4c%14c%12c%12c5c5c6c8c6c8c%13c9c9c%10c%10c%11c%11c2c4c2c4c%14c%12c%12c5c6c5c6c8c9c8c%10c%11c2c(c86)c4c%125)C713,[*]c1cc2c(-c3ccc(CC(CC)CCCC)s3)c3sc(-c4sc([*])c5sc(C(=O)C(CC)CCCC)cc45)cc3c(-c3ccc(CC(CC)CCCC)s3)c2s1.COC(=O)CCCC1(c2ccccc2)C23c4c5c6c7c8c9c(c%10c%11c2c2c4c4c%12c5c5c6c6c8c8c%13c9c9c%10c%10c%11c%11c2c2c4c4c%14c%12c%12c5c5c6c8c6c8c%13c9c9c%10c%10c%11c%11c2c4c2c4c%14c%12c%12c5c6c5c6c8c9c8c%10c%11c2c(c86)c4c%125)C713,TRUE,"96% dichlorobenzene (DCB) + 4% 1,8-diiodooctane (DIO)",TRUE,spin coating,FALSE,FALSE,,,140,0.6666666666666666,,10.1039/c5ta10192a
174,7.54,16.9,0.76,0.585,[*]c1cc2c(-c3ccc(CC(CC)CCCC)s3)c3sc(-c4sc([*])c5sc(C(=O)C(CC)CCCC)cc45)cc3c(-c3ccc(CC(CC)CCCC)s3)c2s1,COC(=O)CCCC1(c2ccccc2)C23c4c5c6c7c8c9c(c%10c%11c2c2c4c4c%12c5c5c6c6c8c8c%13c9c9c%10c%10c%11c%11c2c2c4c4c%14c%12c%12c5c5c6c8c6c8c%13c9c9c%10c%10c%11c%11c2c4c2c4c%14c%12c%12c5c6c5c6c8c9c8c%10c%11c2c(c86)c4c%125)C713,[*]c1cc2c(-c3ccc(CC(CC)CCCC)s3)c3sc(-c4sc([*])c5sc(C(=O)C(CC)CCCC)cc45)cc3c(-c3ccc(CC(CC)CCCC)s3)c2s1.COC(=O)CCCC1(c2ccccc2)C23c4c5c6c7c8c9c(c%10c%11c2c2c4c4c%12c5c5c6c6c8c8c%13c9c9c%10c%10c%11c%11c2c2c4c4c%14c%12c%12c5c5c6c8c6c8c%13c9c9c%10c%10c%11c%11c2c4c2c4c%14c%12c%12c5c6c5c6c8c9c8c%10c%11c2c(c86)c4c%125)C713,TRUE,"96% dichlorobenzene (DCB) + 4% 1,8-diiodooctane (DIO)",TRUE,spin coating,FALSE,FALSE,,,160,0.6666666666666666,,10.1039/c5ta10192a
175,0.54,1.4,0.84,0.460,[*]c1ccc(-c2nc3sc(-c4ccc(-c5cc6c(OCC(CCCCCCCC)CCCCCCCCCC)c7sc([*])cc7c(OCC(CCCCCCCC)CCCCCCCCCC)c6s5)o4)nc3s2)o1,COC(=O)CCCC1(c2ccccc2)C23c4c5c6c7c8c9c(c%10c%11c2c2c%12c4c4c%13c5c5c7c7c8c8c%14c9c%10c9c%10c%11c2c2c%11c%12c4c4c%12c%13c5c5c7c7c8c8c%14c9c9c%10c2c2c%11c4c4c%12c5c7c5c8c9c2c45)C613,[*]c1ccc(-c2nc3sc(-c4ccc(-c5cc6c(OCC(CCCCCCCC)CCCCCCCCCC)c7sc([*])cc7c(OCC(CCCCCCCC)CCCCCCCCCC)c6s5)o4)nc3s2)o1.COC(=O)CCCC1(c2ccccc2)C23c4c5c6c7c8c9c(c%10c%11c2c2c%12c4c4c%13c5c5c7c7c8c8c%14c9c%10c9c%10c%11c2c2c%11c%12c4c4c%12c%13c5c5c7c7c8c8c%14c9c9c%10c2c2c%11c4c4c%12c5c7c5c8c9c2c45)C613,FALSE,chloroform,FALSE,spin coating,FALSE,FALSE,,,65,1,,10.1016/j.polymer.2012.10.025
176,1.87,5.2,0.75,0.480,[*]c1ccc(-c2nc3sc(-c4ccc(-c5cc6c(OCC(CCCCCCCC)CCCCCCCCCC)c7sc([*])cc7c(OCC(CCCCCCCC)CCCCCCCCCC)c6s5)o4)nc3s2)o1,COC(=O)CCCC1(c2ccccc2)C23c4c5c6c7c8c9c(c%10c%11c2c2c%12c4c4c%13c5c5c7c7c8c8c%14c9c%10c9c%10c%11c2c2c%11c%12c4c4c%12c%13c5c5c7c7c8c8c%14c9c9c%10c2c2c%11c4c4c%12c5c7c5c8c9c2c45)C613,[*]c1ccc(-c2nc3sc(-c4ccc(-c5cc6c(OCC(CCCCCCCC)CCCCCCCCCC)c7sc([*])cc7c(OCC(CCCCCCCC)CCCCCCCCCC)c6s5)o4)nc3s2)o1.COC(=O)CCCC1(c2ccccc2)C23c4c5c6c7c8c9c(c%10c%11c2c2c%12c4c4c%13c5c5c7c7c8c8c%14c9c%10c9c%10c%11c2c2c%11c%12c4c4c%12c%13c5c5c7c7c8c8c%14c9c9c%10c2c2c%11c4c4c%12c5c7c5c8c9c2c45)C613,FALSE,"99% chloroform + 1% 1,8-diiodooctane (DIO)",TRUE,spin coating,FALSE,FALSE,,,65,1,,10.1016/j.polymer.2012.10.025
177,1.57,4.93,0.74,0.430,[*]c1ccc(-c2nc3sc(-c4ccc(-c5cc6c(OCC(CCCCCCCC)CCCCCCCCCC)c7sc([*])cc7c(OCC(CCCCCCCC)CCCCCCCCCC)c6s5)o4)nc3s2)o1,COC(=O)CCCC1(c2ccccc2)C23c4c5c6c7c8c9c(c%10c%11c2c2c%12c4c4c%13c5c5c7c7c8c8c%14c9c%10c9c%10c%11c2c2c%11c%12c4c4c%12c%13c5c5c7c7c8c8c%14c9c9c%10c2c2c%11c4c4c%12c5c7c5c8c9c2c45)C613,[*]c1ccc(-c2nc3sc(-c4ccc(-c5cc6c(OCC(CCCCCCCC)CCCCCCCCCC)c7sc([*])cc7c(OCC(CCCCCCCC)CCCCCCCCCC)c6s5)o4)nc3s2)o1.COC(=O)CCCC1(c2ccccc2)C23c4c5c6c7c8c9c(c%10c%11c2c2c%12c4c4c%13c5c5c7c7c8c8c%14c9c%10c9c%10c%11c2c2c%11c%12c4c4c%12c%13c5c5c7c7c8c8c%14c9c9c%10c2c2c%11c4c4c%12c5c7c5c8c9c2c45)C613,FALSE,"98% chloroform + 2% 1,8-diiodooctane (DIO)",TRUE,spin coating,FALSE,FALSE,,,65,1,,10.1016/j.polymer.2012.10.025
178,1.54,5.13,0.86,0.350,[*]=c1ccc(=c2nc3sc(=c4ccc(=c5cc6c(-c7cc(CCCCCC)c(CCCCCC)s7)c7sc(=[*])cc7c(-c7cc(CCCCCC)c(CCCCCC)s7)c6s5)o4)nc3s2)o1,COC(=O)CCCC1(c2ccccc2)C23c4c5c6c7c8c9c(c%10c%11c2c2c%12c4c4c%13c5c5c7c7c8c8c%14c9c%10c9c%10c%11c2c2c%11c%12c4c4c%12c%13c5c5c7c7c8c8c%14c9c9c%10c2c2c%11c4c4c%12c5c7c5c8c9c2c45)C613,[*]=c1ccc(=c2nc3sc(=c4ccc(=c5cc6c(-c7cc(CCCCCC)c(CCCCCC)s7)c7sc(=[*])cc7c(-c7cc(CCCCCC)c(CCCCCC)s7)c6s5)o4)nc3s2)o1.COC(=O)CCCC1(c2ccccc2)C23c4c5c6c7c8c9c(c%10c%11c2c2c%12c4c4c%13c5c5c7c7c8c8c%14c9c%10c9c%10c%11c2c2c%11c%12c4c4c%12c%13c5c5c7c7c8c8c%14c9c9c%10c2c2c%11c4c4c%12c5c7c5c8c9c2c45)C613,FALSE,chloroform,FALSE,spin coating,FALSE,FALSE,,,65,1.6666666666666667,,10.1016/j.polymer.2012.10.025
179,2.52,6.97,0.86,0.420,[*]=c1ccc(=c2nc3sc(=c4ccc(=c5cc6c(-c7cc(CCCCCC)c(CCCCCC)s7)c7sc(=[*])cc7c(-c7cc(CCCCCC)c(CCCCCC)s7)c6s5)o4)nc3s2)o1,COC(=O)CCCC1(c2ccccc2)C23c4c5c6c7c8c9c(c%10c%11c2c2c%12c4c4c%13c5c5c7c7c8c8c%14c9c%10c9c%10c%11c2c2c%11c%12c4c4c%12c%13c5c5c7c7c8c8c%14c9c9c%10c2c2c%11c4c4c%12c5c7c5c8c9c2c45)C613,[*]=c1ccc(=c2nc3sc(=c4ccc(=c5cc6c(-c7cc(CCCCCC)c(CCCCCC)s7)c7sc(=[*])cc7c(-c7cc(CCCCCC)c(CCCCCC)s7)c6s5)o4)nc3s2)o1.COC(=O)CCCC1(c2ccccc2)C23c4c5c6c7c8c9c(c%10c%11c2c2c%12c4c4c%13c5c5c7c7c8c8c%14c9c%10c9c%10c%11c2c2c%11c%12c4c4c%12c%13c5c5c7c7c8c8c%14c9c9c%10c2c2c%11c4c4c%12c5c7c5c8c9c2c45)C613,FALSE,chloroform,FALSE,spin coating,FALSE,FALSE,,,65,1,,10.1016/j.polymer.2012.10.025
180,1.9,6.51,0.73,0.400,[*]=c1ccc(=c2nc3sc(=c4ccc(=c5cc6c(-c7cc(CCCCCC)c(CCCCCC)s7)c7sc(=[*])cc7c(-c7cc(CCCCCC)c(CCCCCC)s7)c6s5)o4)nc3s2)o1,COC(=O)CCCC1(c2ccccc2)C23c4c5c6c7c8c9c(c%10c%11c2c2c%12c4c4c%13c5c5c7c7c8c8c%14c9c%10c9c%10c%11c2c2c%11c%12c4c4c%12c%13c5c5c7c7c8c8c%14c9c9c%10c2c2c%11c4c4c%12c5c7c5c8c9c2c45)C613,[*]=c1ccc(=c2nc3sc(=c4ccc(=c5cc6c(-c7cc(CCCCCC)c(CCCCCC)s7)c7sc(=[*])cc7c(-c7cc(CCCCCC)c(CCCCCC)s7)c6s5)o4)nc3s2)o1.COC(=O)CCCC1(c2ccccc2)C23c4c5c6c7c8c9c(c%10c%11c2c2c%12c4c4c%13c5c5c7c7c8c8c%14c9c%10c9c%10c%11c2c2c%11c%12c4c4c%12c%13c5c5c7c7c8c8c%14c9c9c%10c2c2c%11c4c4c%12c5c7c5c8c9c2c45)C613,FALSE,chloroform,FALSE,spin coating,FALSE,FALSE,,,65,0.5,,10.1016/j.polymer.2012.10.025
181,3.06,7.67,0.83,0.480,[*]=c1ccc(=c2nc3sc(=c4ccc(=c5cc6c(-c7cc(CCCCCC)c(CCCCCC)s7)c7sc(=[*])cc7c(-c7cc(CCCCCC)c(CCCCCC)s7)c6s5)o4)nc3s2)o1,COC(=O)CCCC1(c2ccccc2)C23c4c5c6c7c8c9c(c%10c%11c2c2c%12c4c4c%13c5c5c7c7c8c8c%14c9c%10c9c%10c%11c2c2c%11c%12c4c4c%12c%13c5c5c7c7c8c8c%14c9c9c%10c2c2c%11c4c4c%12c5c7c5c8c9c2c45)C613,[*]=c1ccc(=c2nc3sc(=c4ccc(=c5cc6c(-c7cc(CCCCCC)c(CCCCCC)s7)c7sc(=[*])cc7c(-c7cc(CCCCCC)c(CCCCCC)s7)c6s5)o4)nc3s2)o1.COC(=O)CCCC1(c2ccccc2)C23c4c5c6c7c8c9c(c%10c%11c2c2c%12c4c4c%13c5c5c7c7c8c8c%14c9c%10c9c%10c%11c2c2c%11c%12c4c4c%12c%13c5c5c7c7c8c8c%14c9c9c%10c2c2c%11c4c4c%12c5c7c5c8c9c2c45)C613,FALSE,"98% chloroform + 2% 1,8-diiodooctane (DIO)",TRUE,spin coating,FALSE,FALSE,,,65,1,,10.1016/j.polymer.2012.10.025
182,0.72,1.73,0.83,0.500,[*]c1ccc(-c2nc3sc(-c4ccc(-c5cc6c(OCC(CCCCCCCC)CCCCCCCCCC)c7sc([*])cc7c(OCC(CCCCCCCC)CCCCCCCCCC)c6s5)o4)nc3s2)o1,COC(=O)CCCC1(c2ccccc2)C23c4c5c6c7c8c9c(c%10c%11c2c2c%12c4c4c%13c5c5c7c7c8c8c%14c9c%10c9c%10c%11c2c2c%11c%12c4c4c%12c%13c5c5c7c7c8c8c%14c9c9c%10c2c2c%11c4c4c%12c5c7c5c8c9c2c45)C613,[*]c1ccc(-c2nc3sc(-c4ccc(-c5cc6c(OCC(CCCCCCCC)CCCCCCCCCC)c7sc([*])cc7c(OCC(CCCCCCCC)CCCCCCCCCC)c6s5)o4)nc3s2)o1.COC(=O)CCCC1(c2ccccc2)C23c4c5c6c7c8c9c(c%10c%11c2c2c%12c4c4c%13c5c5c7c7c8c8c%14c9c%10c9c%10c%11c2c2c%11c%12c4c4c%12c%13c5c5c7c7c8c8c%14c9c9c%10c2c2c%11c4c4c%12c5c7c5c8c9c2c45)C613,FALSE,chlorobenzene (CB),FALSE,spin coating,FALSE,FALSE,,,65,1,,10.1016/j.polymer.2012.10.025
183,1.09,2.71,0.76,0.530,[*]c1ccc(-c2nc3sc(-c4ccc(-c5cc6c(OCC(CCCCCCCC)CCCCCCCCCC)c7sc([*])cc7c(OCC(CCCCCCCC)CCCCCCCCCC)c6s5)o4)nc3s2)o1,COC(=O)CCCC1(c2ccccc2)C23c4c5c6c7c8c9c(c%10c%11c2c2c%12c4c4c%13c5c5c7c7c8c8c%14c9c%10c9c%10c%11c2c2c%11c%12c4c4c%12c%13c5c5c7c7c8c8c%14c9c9c%10c2c2c%11c4c4c%12c5c7c5c8c9c2c45)C613,[*]c1ccc(-c2nc3sc(-c4ccc(-c5cc6c(OCC(CCCCCCCC)CCCCCCCCCC)c7sc([*])cc7c(OCC(CCCCCCCC)CCCCCCCCCC)c6s5)o4)nc3s2)o1.COC(=O)CCCC1(c2ccccc2)C23c4c5c6c7c8c9c(c%10c%11c2c2c%12c4c4c%13c5c5c7c7c8c8c%14c9c%10c9c%10c%11c2c2c%11c%12c4c4c%12c%13c5c5c7c7c8c8c%14c9c9c%10c2c2c%11c4c4c%12c5c7c5c8c9c2c45)C613,FALSE,75% chlorobenzene (CB) + 25% dichlorobenzene (DCB),FALSE,spin coating,FALSE,FALSE,,,65,1,,10.1016/j.polymer.2012.10.025
184,0.89,2.27,0.75,0.520,[*]c1ccc(-c2nc3sc(-c4ccc(-c5cc6c(OCC(CCCCCCCC)CCCCCCCCCC)c7sc([*])cc7c(OCC(CCCCCCCC)CCCCCCCCCC)c6s5)o4)nc3s2)o1,COC(=O)CCCC1(c2ccccc2)C23c4c5c6c7c8c9c(c%10c%11c2c2c%12c4c4c%13c5c5c7c7c8c8c%14c9c%10c9c%10c%11c2c2c%11c%12c4c4c%12c%13c5c5c7c7c8c8c%14c9c9c%10c2c2c%11c4c4c%12c5c7c5c8c9c2c45)C613,[*]c1ccc(-c2nc3sc(-c4ccc(-c5cc6c(OCC(CCCCCCCC)CCCCCCCCCC)c7sc([*])cc7c(OCC(CCCCCCCC)CCCCCCCCCC)c6s5)o4)nc3s2)o1.COC(=O)CCCC1(c2ccccc2)C23c4c5c6c7c8c9c(c%10c%11c2c2c%12c4c4c%13c5c5c7c7c8c8c%14c9c%10c9c%10c%11c2c2c%11c%12c4c4c%12c%13c5c5c7c7c8c8c%14c9c9c%10c2c2c%11c4c4c%12c5c7c5c8c9c2c45)C613,FALSE,75% chlorobenzene (CB) + 25% dichlorobenzene (DCB),FALSE,spin coating,FALSE,FALSE,,,65,1.6666666666666667,,10.1016/j.polymer.2012.10.025
185,0.75,2.11,0.73,0.490,[*]c1ccc(-c2nc3sc(-c4ccc(-c5cc6c(OCC(CCCCCCCC)CCCCCCCCCC)c7sc([*])cc7c(OCC(CCCCCCCC)CCCCCCCCCC)c6s5)o4)nc3s2)o1,COC(=O)CCCC1(c2ccccc2)C23c4c5c6c7c8c9c(c%10c%11c2c2c%12c4c4c%13c5c5c7c7c8c8c%14c9c%10c9c%10c%11c2c2c%11c%12c4c4c%12c%13c5c5c7c7c8c8c%14c9c9c%10c2c2c%11c4c4c%12c5c7c5c8c9c2c45)C613,[*]c1ccc(-c2nc3sc(-c4ccc(-c5cc6c(OCC(CCCCCCCC)CCCCCCCCCC)c7sc([*])cc7c(OCC(CCCCCCCC)CCCCCCCCCC)c6s5)o4)nc3s2)o1.COC(=O)CCCC1(c2ccccc2)C23c4c5c6c7c8c9c(c%10c%11c2c2c%12c4c4c%13c5c5c7c7c8c8c%14c9c%10c9c%10c%11c2c2c%11c%12c4c4c%12c%13c5c5c7c7c8c8c%14c9c9c%10c2c2c%11c4c4c%12c5c7c5c8c9c2c45)C613,FALSE,75% chlorobenzene (CB) + 25% dichlorobenzene (DCB),FALSE,spin coating,FALSE,FALSE,,,65,0.5,,10.1016/j.polymer.2012.10.025
186,0.7,1.88,0.73,0.510,[*]c1ccc(-c2nc3sc(-c4ccc(-c5cc6c(OCC(CCCCCCCC)CCCCCCCCCC)c7sc([*])cc7c(OCC(CCCCCCCC)CCCCCCCCCC)c6s5)o4)nc3s2)o1,COC(=O)CCCC1(c2ccccc2)C23c4c5c6c7c8c9c(c%10c%11c2c2c%12c4c4c%13c5c5c7c7c8c8c%14c9c%10c9c%10c%11c2c2c%11c%12c4c4c%12c%13c5c5c7c7c8c8c%14c9c9c%10c2c2c%11c4c4c%12c5c7c5c8c9c2c45)C613,[*]c1ccc(-c2nc3sc(-c4ccc(-c5cc6c(OCC(CCCCCCCC)CCCCCCCCCC)c7sc([*])cc7c(OCC(CCCCCCCC)CCCCCCCCCC)c6s5)o4)nc3s2)o1.COC(=O)CCCC1(c2ccccc2)C23c4c5c6c7c8c9c(c%10c%11c2c2c%12c4c4c%13c5c5c7c7c8c8c%14c9c%10c9c%10c%11c2c2c%11c%12c4c4c%12c%13c5c5c7c7c8c8c%14c9c9c%10c2c2c%11c4c4c%12c5c7c5c8c9c2c45)C613,FALSE,75% chlorobenzene (CB) + 25% dichlorobenzene (DCB),FALSE,spin coating,FALSE,FALSE,,,65,0.3333333333333333,,10.1016/j.polymer.2012.10.025
187,1.75,4.16,0.78,0.540,[*]c1ccc(-c2nc3sc(-c4ccc(-c5cc6c(OCC(CCCCCCCC)CCCCCCCCCC)c7sc([*])cc7c(OCC(CCCCCCCC)CCCCCCCCCC)c6s5)o4)nc3s2)o1,COC(=O)CCCC1(c2ccccc2)C23c4c5c6c7c8c9c(c%10c%11c2c2c%12c4c4c%13c5c5c7c7c8c8c%14c9c%10c9c%10c%11c2c2c%11c%12c4c4c%12c%13c5c5c7c7c8c8c%14c9c9c%10c2c2c%11c4c4c%12c5c7c5c8c9c2c45)C613,[*]c1ccc(-c2nc3sc(-c4ccc(-c5cc6c(OCC(CCCCCCCC)CCCCCCCCCC)c7sc([*])cc7c(OCC(CCCCCCCC)CCCCCCCCCC)c6s5)o4)nc3s2)o1.COC(=O)CCCC1(c2ccccc2)C23c4c5c6c7c8c9c(c%10c%11c2c2c%12c4c4c%13c5c5c7c7c8c8c%14c9c%10c9c%10c%11c2c2c%11c%12c4c4c%12c%13c5c5c7c7c8c8c%14c9c9c%10c2c2c%11c4c4c%12c5c7c5c8c9c2c45)C613,FALSE,"75% chlorobenzene (CB) + 25% dichlorobenzene (DCB) + 1% 1,8-diiodooctane (DIO)",TRUE,spin coating,FALSE,FALSE,,,65,1,,10.1016/j.polymer.2012.10.025
188,1.57,4.46,0.72,0.490,[*]c1ccc(-c2nc3sc(-c4ccc(-c5cc6c(OCC(CCCCCCCC)CCCCCCCCCC)c7sc([*])cc7c(OCC(CCCCCCCC)CCCCCCCCCC)c6s5)o4)nc3s2)o1,COC(=O)CCCC1(c2ccccc2)C23c4c5c6c7c8c9c(c%10c%11c2c2c%12c4c4c%13c5c5c7c7c8c8c%14c9c%10c9c%10c%11c2c2c%11c%12c4c4c%12c%13c5c5c7c7c8c8c%14c9c9c%10c2c2c%11c4c4c%12c5c7c5c8c9c2c45)C613,[*]c1ccc(-c2nc3sc(-c4ccc(-c5cc6c(OCC(CCCCCCCC)CCCCCCCCCC)c7sc([*])cc7c(OCC(CCCCCCCC)CCCCCCCCCC)c6s5)o4)nc3s2)o1.COC(=O)CCCC1(c2ccccc2)C23c4c5c6c7c8c9c(c%10c%11c2c2c%12c4c4c%13c5c5c7c7c8c8c%14c9c%10c9c%10c%11c2c2c%11c%12c4c4c%12c%13c5c5c7c7c8c8c%14c9c9c%10c2c2c%11c4c4c%12c5c7c5c8c9c2c45)C613,FALSE,"75% chlorobenzene (CB) + 25% dichlorobenzene (DCB) + 2% 1,8-diiodooctane (DIO)",TRUE,spin coating,FALSE,FALSE,,,65,1,,10.1016/j.polymer.2012.10.025
189,0.89,2.58,0.65,0.530,[*]c1ccc(-c2nc3sc(-c4ccc(-c5cc6c(OCC(CCCCCCCC)CCCCCCCCCC)c7sc([*])cc7c(OCC(CCCCCCCC)CCCCCCCCCC)c6s5)o4)nc3s2)o1,COC(=O)CCCC1(c2ccccc2)C23c4c5c6c7c8c9c(c%10c%11c2c2c%12c4c4c%13c5c5c7c7c8c8c%14c9c%10c9c%10c%11c2c2c%11c%12c4c4c%12c%13c5c5c7c7c8c8c%14c9c9c%10c2c2c%11c4c4c%12c5c7c5c8c9c2c45)C613,[*]c1ccc(-c2nc3sc(-c4ccc(-c5cc6c(OCC(CCCCCCCC)CCCCCCCCCC)c7sc([*])cc7c(OCC(CCCCCCCC)CCCCCCCCCC)c6s5)o4)nc3s2)o1.COC(=O)CCCC1(c2ccccc2)C23c4c5c6c7c8c9c(c%10c%11c2c2c%12c4c4c%13c5c5c7c7c8c8c%14c9c%10c9c%10c%11c2c2c%11c%12c4c4c%12c%13c5c5c7c7c8c8c%14c9c9c%10c2c2c%11c4c4c%12c5c7c5c8c9c2c45)C613,FALSE,"75% chlorobenzene (CB) + 25% dichlorobenzene (DCB) + 3% 1,8-diiodooctane (DIO)",TRUE,spin coating,FALSE,FALSE,,,65,1,,10.1016/j.polymer.2012.10.025
190,1.55,4.69,0.77,0.430,[*]=c1ccc(=c2nc3sc(=c4ccc(=c5cc6c(-c7cc(CCCCCC)c(CCCCCC)s7)c7sc(=[*])cc7c(-c7cc(CCCCCC)c(CCCCCC)s7)c6s5)o4)nc3s2)o1,COC(=O)CCCC1(c2ccccc2)C23c4c5c6c7c8c9c(c%10c%11c2c2c%12c4c4c%13c5c5c7c7c8c8c%14c9c%10c9c%10c%11c2c2c%11c%12c4c4c%12c%13c5c5c7c7c8c8c%14c9c9c%10c2c2c%11c4c4c%12c5c7c5c8c9c2c45)C613,[*]=c1ccc(=c2nc3sc(=c4ccc(=c5cc6c(-c7cc(CCCCCC)c(CCCCCC)s7)c7sc(=[*])cc7c(-c7cc(CCCCCC)c(CCCCCC)s7)c6s5)o4)nc3s2)o1.COC(=O)CCCC1(c2ccccc2)C23c4c5c6c7c8c9c(c%10c%11c2c2c%12c4c4c%13c5c5c7c7c8c8c%14c9c%10c9c%10c%11c2c2c%11c%12c4c4c%12c%13c5c5c7c7c8c8c%14c9c9c%10c2c2c%11c4c4c%12c5c7c5c8c9c2c45)C613,FALSE,75% chlorobenzene (CB) + 25% dichlorobenzene (DCB),FALSE,spin coating,FALSE,FALSE,,,65,1,,10.1016/j.polymer.2012.10.025
191,3.7,14.9,0.739,0.331,[*]c1cc2c(OCC(CC)CCCC)c3sc(-c4sc([*])c5c(F)c(C(=O)OCC(CC)CCCC)sc45)cc3c(OCC(CC)CCCC)c2s1,COC(=O)CCCC1(c2ccccc2)C23c4c5c6c7c8c9c(c%10c%11c2c2c4c4c%12c5c5c6c6c8c8c%13c9c9c%10c%10c%11c%11c2c2c4c4c%14c%12c%12c5c5c6c8c6c8c%13c9c9c%10c%10c%11c%11c2c4c2c4c%14c%12c%12c5c6c5c6c8c9c8c%10c%11c2c(c86)c4c%125)C713,[*]c1cc2c(OCC(CC)CCCC)c3sc(-c4sc([*])c5c(F)c(C(=O)OCC(CC)CCCC)sc45)cc3c(OCC(CC)CCCC)c2s1.COC(=O)CCCC1(c2ccccc2)C23c4c5c6c7c8c9c(c%10c%11c2c2c4c4c%12c5c5c6c6c8c8c%13c9c9c%10c%10c%11c%11c2c2c4c4c%14c%12c%12c5c5c6c8c6c8c%13c9c9c%10c%10c%11c%11c2c4c2c4c%14c%12c%12c5c6c5c6c8c9c8c%10c%11c2c(c86)c4c%125)C713,TRUE,"97% chlorobenzene (CB) + 3% 1,8-diiodooctane (DIO)",TRUE,spin coating,FALSE,FALSE,,,80,0.6666666666666666,,10.1007/s11664-017-5605-7
192,2.6,12.9,0.564,0.359,[*]c1cc2c(OCC(CC)CCCC)c3sc(-c4sc([*])c5c(F)c(C(=O)OCC(CC)CCCC)sc45)cc3c(OCC(CC)CCCC)c2s1,COC(=O)CCCC1(c2ccccc2)C23c4c5c6c7c8c9c(c%10c%11c2c2c4c4c%12c5c5c6c6c8c8c%13c9c9c%10c%10c%11c%11c2c2c4c4c%14c%12c%12c5c5c6c8c6c8c%13c9c9c%10c%10c%11c%11c2c4c2c4c%14c%12c%12c5c6c5c6c8c9c8c%10c%11c2c(c86)c4c%125)C713,[*]c1cc2c(OCC(CC)CCCC)c3sc(-c4sc([*])c5c(F)c(C(=O)OCC(CC)CCCC)sc45)cc3c(OCC(CC)CCCC)c2s1.COC(=O)CCCC1(c2ccccc2)C23c4c5c6c7c8c9c(c%10c%11c2c2c4c4c%12c5c5c6c6c8c8c%13c9c9c%10c%10c%11c%11c2c2c4c4c%14c%12c%12c5c5c6c8c6c8c%13c9c9c%10c%10c%11c%11c2c4c2c4c%14c%12c%12c5c6c5c6c8c9c8c%10c%11c2c(c86)c4c%125)C713,TRUE,"97% chlorobenzene (CB) + 3% 1,8-diiodooctane (DIO)",TRUE,spin coating,FALSE,FALSE,,,80,0.6666666666666666,,10.1007/s11664-017-5605-7
193,4.7,16.5,0.739,0.386,[*]c1cc2c(OCC(CC)CCCC)c3sc(-c4sc([*])c5c(F)c(C(=O)OCC(CC)CCCC)sc45)cc3c(OCC(CC)CCCC)c2s1,COC(=O)CCCC1(c2ccccc2)C23c4c5c6c7c8c9c(c%10c%11c2c2c4c4c%12c5c5c6c6c8c8c%13c9c9c%10c%10c%11c%11c2c2c4c4c%14c%12c%12c5c5c6c8c6c8c%13c9c9c%10c%10c%11c%11c2c4c2c4c%14c%12c%12c5c6c5c6c8c9c8c%10c%11c2c(c86)c4c%125)C713,[*]c1cc2c(OCC(CC)CCCC)c3sc(-c4sc([*])c5c(F)c(C(=O)OCC(CC)CCCC)sc45)cc3c(OCC(CC)CCCC)c2s1.COC(=O)CCCC1(c2ccccc2)C23c4c5c6c7c8c9c(c%10c%11c2c2c4c4c%12c5c5c6c6c8c8c%13c9c9c%10c%10c%11c%11c2c2c4c4c%14c%12c%12c5c5c6c8c6c8c%13c9c9c%10c%10c%11c%11c2c4c2c4c%14c%12c%12c5c6c5c6c8c9c8c%10c%11c2c(c86)c4c%125)C713,TRUE,"97% chlorobenzene (CB) + 3% 1,8-diiodooctane (DIO)",TRUE,spin coating,FALSE,FALSE,,,80,0.6666666666666666,,10.1007/s11664-017-5605-7
194,2.9,14.4,0.743,0.264,[*]c1cc2c(OCC(CC)CCCC)c3sc(-c4sc([*])c5c(F)c(C(=O)OCC(CC)CCCC)sc45)cc3c(OCC(CC)CCCC)c2s1,COC(=O)CCCC1(c2ccccc2)C23c4c5c6c7c8c9c(c%10c%11c2c2c4c4c%12c5c5c6c6c8c8c%13c9c9c%10c%10c%11c%11c2c2c4c4c%14c%12c%12c5c5c6c8c6c8c%13c9c9c%10c%10c%11c%11c2c4c2c4c%14c%12c%12c5c6c5c6c8c9c8c%10c%11c2c(c86)c4c%125)C713,[*]c1cc2c(OCC(CC)CCCC)c3sc(-c4sc([*])c5c(F)c(C(=O)OCC(CC)CCCC)sc45)cc3c(OCC(CC)CCCC)c2s1.COC(=O)CCCC1(c2ccccc2)C23c4c5c6c7c8c9c(c%10c%11c2c2c4c4c%12c5c5c6c6c8c8c%13c9c9c%10c%10c%11c%11c2c2c4c4c%14c%12c%12c5c5c6c8c6c8c%13c9c9c%10c%10c%11c%11c2c4c2c4c%14c%12c%12c5c6c5c6c8c9c8c%10c%11c2c(c86)c4c%125)C713,TRUE,"97% chlorobenzene (CB) + 3% 1,8-diiodooctane (DIO)",TRUE,spin coating,FALSE,FALSE,,,80,0.6666666666666666,,10.1007/s11664-017-5605-7
195,1.3,7.7,0.709,0.237,[*]c1cc2c(OCC(CC)CCCC)c3sc(-c4sc([*])c5c(F)c(C(=O)OCC(CC)CCCC)sc45)cc3c(OCC(CC)CCCC)c2s1,COC(=O)CCCC1(c2ccccc2)C23c4c5c6c7c8c9c(c%10c%11c2c2c4c4c%12c5c5c6c6c8c8c%13c9c9c%10c%10c%11c%11c2c2c4c4c%14c%12c%12c5c5c6c8c6c8c%13c9c9c%10c%10c%11c%11c2c4c2c4c%14c%12c%12c5c6c5c6c8c9c8c%10c%11c2c(c86)c4c%125)C713,[*]c1cc2c(OCC(CC)CCCC)c3sc(-c4sc([*])c5c(F)c(C(=O)OCC(CC)CCCC)sc45)cc3c(OCC(CC)CCCC)c2s1.COC(=O)CCCC1(c2ccccc2)C23c4c5c6c7c8c9c(c%10c%11c2c2c4c4c%12c5c5c6c6c8c8c%13c9c9c%10c%10c%11c%11c2c2c4c4c%14c%12c%12c5c5c6c8c6c8c%13c9c9c%10c%10c%11c%11c2c4c2c4c%14c%12c%12c5c6c5c6c8c9c8c%10c%11c2c(c86)c4c%125)C713,TRUE,"97% chlorobenzene (CB) + 3% 1,8-diiodooctane (DIO)",TRUE,spin coating,FALSE,FALSE,,,80,0.6666666666666666,,10.1007/s11664-017-5605-7
196,2.74,7.98,0.78,0.440,[*]c1cc2c(-c3ccc(SCC(CCCCCC)CCCCCCCC)cc3)c3sc(-c4sc([*])c5c(F)c(C(=O)OCC(CC)CCCC)sc45)cc3c(-c3ccc(SCC(CCCCCC)CCCCCCCC)cc3)c2s1,COC(=O)CCCC1(c2ccccc2)C23c4c5c6c7c8c9c(c%10c%11c2c2c4c4c%12c5c5c6c6c8c8c%13c9c9c%10c%10c%11c%11c2c2c4c4c%14c%12c%12c5c5c6c8c6c8c%13c9c9c%10c%10c%11c%11c2c4c2c4c%14c%12c%12c5c6c5c6c8c9c8c%10c%11c2c(c86)c4c%125)C713,[*]c1cc2c(-c3ccc(SCC(CCCCCC)CCCCCCCC)cc3)c3sc(-c4sc([*])c5c(F)c(C(=O)OCC(CC)CCCC)sc45)cc3c(-c3ccc(SCC(CCCCCC)CCCCCCCC)cc3)c2s1.COC(=O)CCCC1(c2ccccc2)C23c4c5c6c7c8c9c(c%10c%11c2c2c4c4c%12c5c5c6c6c8c8c%13c9c9c%10c%10c%11c%11c2c2c4c4c%14c%12c%12c5c5c6c8c6c8c%13c9c9c%10c%10c%11c%11c2c4c2c4c%14c%12c%12c5c6c5c6c8c9c8c%10c%11c2c(c86)c4c%125)C713,FALSE,chlorobenzene (CB),FALSE,spin coating,FALSE,FALSE,,,110,1,,10.1016/j.orgel.2017.06.011
197,3.15,8.2,0.8,0.480,[*]c1cc2c(-c3ccc(SCC(CCCCCC)CCCCCCCC)cc3)c3sc(-c4sc([*])c5c(F)c(C(=O)OCC(CC)CCCC)sc45)cc3c(-c3ccc(SCC(CCCCCC)CCCCCCCC)cc3)c2s1,COC(=O)CCCC1(c2ccccc2)C23c4c5c6c7c8c9c(c%10c%11c2c2c4c4c%12c5c5c6c6c8c8c%13c9c9c%10c%10c%11c%11c2c2c4c4c%14c%12c%12c5c5c6c8c6c8c%13c9c9c%10c%10c%11c%11c2c4c2c4c%14c%12c%12c5c6c5c6c8c9c8c%10c%11c2c(c86)c4c%125)C713,[*]c1cc2c(-c3ccc(SCC(CCCCCC)CCCCCCCC)cc3)c3sc(-c4sc([*])c5c(F)c(C(=O)OCC(CC)CCCC)sc45)cc3c(-c3ccc(SCC(CCCCCC)CCCCCCCC)cc3)c2s1.COC(=O)CCCC1(c2ccccc2)C23c4c5c6c7c8c9c(c%10c%11c2c2c4c4c%12c5c5c6c6c8c8c%13c9c9c%10c%10c%11c%11c2c2c4c4c%14c%12c%12c5c5c6c8c6c8c%13c9c9c%10c%10c%11c%11c2c4c2c4c%14c%12c%12c5c6c5c6c8c9c8c%10c%11c2c(c86)c4c%125)C713,FALSE,"99% chlorobenzene (CB) + 1% 1,8-diiodooctane (DIO)",TRUE,spin coating,FALSE,FALSE,,,110,1,,10.1016/j.orgel.2017.06.011
198,3.76,9.1,0.81,0.510,[*]c1cc2c(-c3ccc(SCC(CCCCCC)CCCCCCCC)cc3)c3sc(-c4sc([*])c5c(F)c(C(=O)OCC(CC)CCCC)sc45)cc3c(-c3ccc(SCC(CCCCCC)CCCCCCCC)cc3)c2s1,COC(=O)CCCC1(c2ccccc2)C23c4c5c6c7c8c9c(c%10c%11c2c2c4c4c%12c5c5c6c6c8c8c%13c9c9c%10c%10c%11c%11c2c2c4c4c%14c%12c%12c5c5c6c8c6c8c%13c9c9c%10c%10c%11c%11c2c4c2c4c%14c%12c%12c5c6c5c6c8c9c8c%10c%11c2c(c86)c4c%125)C713,[*]c1cc2c(-c3ccc(SCC(CCCCCC)CCCCCCCC)cc3)c3sc(-c4sc([*])c5c(F)c(C(=O)OCC(CC)CCCC)sc45)cc3c(-c3ccc(SCC(CCCCCC)CCCCCCCC)cc3)c2s1.COC(=O)CCCC1(c2ccccc2)C23c4c5c6c7c8c9c(c%10c%11c2c2c4c4c%12c5c5c6c6c8c8c%13c9c9c%10c%10c%11c%11c2c2c4c4c%14c%12c%12c5c5c6c8c6c8c%13c9c9c%10c%10c%11c%11c2c4c2c4c%14c%12c%12c5c6c5c6c8c9c8c%10c%11c2c(c86)c4c%125)C713,FALSE,"98% chlorobenzene (CB) + 2% 1,8-diiodooctane (DIO)",TRUE,spin coating,FALSE,FALSE,,,110,1,,10.1016/j.orgel.2017.06.011
199,3.6,8.99,0.77,0.520,[*]c1cc2c(-c3ccc(SCC(CCCCCC)CCCCCCCC)cc3)c3sc(-c4sc([*])c5c(F)c(C(=O)OCC(CC)CCCC)sc45)cc3c(-c3ccc(SCC(CCCCCC)CCCCCCCC)cc3)c2s1,COC(=O)CCCC1(c2ccccc2)C23c4c5c6c7c8c9c(c%10c%11c2c2c4c4c%12c5c5c6c6c8c8c%13c9c9c%10c%10c%11c%11c2c2c4c4c%14c%12c%12c5c5c6c8c6c8c%13c9c9c%10c%10c%11c%11c2c4c2c4c%14c%12c%12c5c6c5c6c8c9c8c%10c%11c2c(c86)c4c%125)C713,[*]c1cc2c(-c3ccc(SCC(CCCCCC)CCCCCCCC)cc3)c3sc(-c4sc([*])c5c(F)c(C(=O)OCC(CC)CCCC)sc45)cc3c(-c3ccc(SCC(CCCCCC)CCCCCCCC)cc3)c2s1.COC(=O)CCCC1(c2ccccc2)C23c4c5c6c7c8c9c(c%10c%11c2c2c4c4c%12c5c5c6c6c8c8c%13c9c9c%10c%10c%11c%11c2c2c4c4c%14c%12c%12c5c5c6c8c6c8c%13c9c9c%10c%10c%11c%11c2c4c2c4c%14c%12c%12c5c6c5c6c8c9c8c%10c%11c2c(c86)c4c%125)C713,FALSE,"97% chlorobenzene (CB) + 3% 1,8-diiodooctane (DIO)",TRUE,spin coating,FALSE,FALSE,,,110,1,,10.1016/j.orgel.2017.06.011
200,4.17,8.95,0.79,0.590,[*]c1cc2c(-c3ccc(SCC(CCCCCC)CCCCCCCC)cc3)c3sc(-c4sc([*])c5c(F)c(C(=O)OCC(CC)CCCC)sc45)cc3c(-c3ccc(SCC(CCCCCC)CCCCCCCC)cc3)c2s1,COC(=O)CCCC1(c2ccccc2)C23c4c5c6c7c8c9c(c%10c%11c2c2c4c4c%12c5c5c6c6c8c8c%13c9c9c%10c%10c%11c%11c2c2c4c4c%14c%12c%12c5c5c6c8c6c8c%13c9c9c%10c%10c%11c%11c2c4c2c4c%14c%12c%12c5c6c5c6c8c9c8c%10c%11c2c(c86)c4c%125)C713,[*]c1cc2c(-c3ccc(SCC(CCCCCC)CCCCCCCC)cc3)c3sc(-c4sc([*])c5c(F)c(C(=O)OCC(CC)CCCC)sc45)cc3c(-c3ccc(SCC(CCCCCC)CCCCCCCC)cc3)c2s1.COC(=O)CCCC1(c2ccccc2)C23c4c5c6c7c8c9c(c%10c%11c2c2c4c4c%12c5c5c6c6c8c8c%13c9c9c%10c%10c%11c%11c2c2c4c4c%14c%12c%12c5c5c6c8c6c8c%13c9c9c%10c%10c%11c%11c2c4c2c4c%14c%12c%12c5c6c5c6c8c9c8c%10c%11c2c(c86)c4c%125)C713,FALSE,chlorobenzene (CB),FALSE,spin coating,FALSE,FALSE,,,110,0.6666666666666666,,10.1016/j.orgel.2017.06.011
201,4.44,9.5,0.81,0.570,[*]c1cc2c(-c3ccc(SCC(CCCCCC)CCCCCCCC)cc3)c3sc(-c4sc([*])c5c(F)c(C(=O)OCC(CC)CCCC)sc45)cc3c(-c3ccc(SCC(CCCCCC)CCCCCCCC)cc3)c2s1,COC(=O)CCCC1(c2ccccc2)C23c4c5c6c7c8c9c(c%10c%11c2c2c4c4c%12c5c5c6c6c8c8c%13c9c9c%10c%10c%11c%11c2c2c4c4c%14c%12c%12c5c5c6c8c6c8c%13c9c9c%10c%10c%11c%11c2c4c2c4c%14c%12c%12c5c6c5c6c8c9c8c%10c%11c2c(c86)c4c%125)C713,[*]c1cc2c(-c3ccc(SCC(CCCCCC)CCCCCCCC)cc3)c3sc(-c4sc([*])c5c(F)c(C(=O)OCC(CC)CCCC)sc45)cc3c(-c3ccc(SCC(CCCCCC)CCCCCCCC)cc3)c2s1.COC(=O)CCCC1(c2ccccc2)C23c4c5c6c7c8c9c(c%10c%11c2c2c4c4c%12c5c5c6c6c8c8c%13c9c9c%10c%10c%11c%11c2c2c4c4c%14c%12c%12c5c5c6c8c6c8c%13c9c9c%10c%10c%11c%11c2c4c2c4c%14c%12c%12c5c6c5c6c8c9c8c%10c%11c2c(c86)c4c%125)C713,FALSE,"99% chlorobenzene (CB) + 1% 1,8-diiodooctane (DIO)",TRUE,spin coating,FALSE,FALSE,,,110,0.6666666666666666,,10.1016/j.orgel.2017.06.011
202,4.83,9.5,0.82,0.620,[*]c1cc2c(-c3ccc(SCC(CCCCCC)CCCCCCCC)cc3)c3sc(-c4sc([*])c5c(F)c(C(=O)OCC(CC)CCCC)sc45)cc3c(-c3ccc(SCC(CCCCCC)CCCCCCCC)cc3)c2s1,COC(=O)CCCC1(c2ccccc2)C23c4c5c6c7c8c9c(c%10c%11c2c2c4c4c%12c5c5c6c6c8c8c%13c9c9c%10c%10c%11c%11c2c2c4c4c%14c%12c%12c5c5c6c8c6c8c%13c9c9c%10c%10c%11c%11c2c4c2c4c%14c%12c%12c5c6c5c6c8c9c8c%10c%11c2c(c86)c4c%125)C713,[*]c1cc2c(-c3ccc(SCC(CCCCCC)CCCCCCCC)cc3)c3sc(-c4sc([*])c5c(F)c(C(=O)OCC(CC)CCCC)sc45)cc3c(-c3ccc(SCC(CCCCCC)CCCCCCCC)cc3)c2s1.COC(=O)CCCC1(c2ccccc2)C23c4c5c6c7c8c9c(c%10c%11c2c2c4c4c%12c5c5c6c6c8c8c%13c9c9c%10c%10c%11c%11c2c2c4c4c%14c%12c%12c5c5c6c8c6c8c%13c9c9c%10c%10c%11c%11c2c4c2c4c%14c%12c%12c5c6c5c6c8c9c8c%10c%11c2c(c86)c4c%125)C713,FALSE,"98% chlorobenzene (CB) + 2% 1,8-diiodooctane (DIO)",TRUE,spin coating,FALSE,FALSE,,,110,0.6666666666666666,,10.1016/j.orgel.2017.06.011
203,4.12,8.98,0.79,0.580,[*]c1cc2c(-c3ccc(SCC(CCCCCC)CCCCCCCC)cc3)c3sc(-c4sc([*])c5c(F)c(C(=O)OCC(CC)CCCC)sc45)cc3c(-c3ccc(SCC(CCCCCC)CCCCCCCC)cc3)c2s1,COC(=O)CCCC1(c2ccccc2)C23c4c5c6c7c8c9c(c%10c%11c2c2c4c4c%12c5c5c6c6c8c8c%13c9c9c%10c%10c%11c%11c2c2c4c4c%14c%12c%12c5c5c6c8c6c8c%13c9c9c%10c%10c%11c%11c2c4c2c4c%14c%12c%12c5c6c5c6c8c9c8c%10c%11c2c(c86)c4c%125)C713,[*]c1cc2c(-c3ccc(SCC(CCCCCC)CCCCCCCC)cc3)c3sc(-c4sc([*])c5c(F)c(C(=O)OCC(CC)CCCC)sc45)cc3c(-c3ccc(SCC(CCCCCC)CCCCCCCC)cc3)c2s1.COC(=O)CCCC1(c2ccccc2)C23c4c5c6c7c8c9c(c%10c%11c2c2c4c4c%12c5c5c6c6c8c8c%13c9c9c%10c%10c%11c%11c2c2c4c4c%14c%12c%12c5c5c6c8c6c8c%13c9c9c%10c%10c%11c%11c2c4c2c4c%14c%12c%12c5c6c5c6c8c9c8c%10c%11c2c(c86)c4c%125)C713,FALSE,"97% chlorobenzene (CB) + 3% 1,8-diiodooctane (DIO)",TRUE,spin coating,FALSE,FALSE,,,110,0.6666666666666666,,10.1016/j.orgel.2017.06.011
204,2.87,6.49,0.85,0.520,[*]c1cc2c(-c3ccc(-c4ccc(SCCC(CCCCCC)CCCCCCCC)cc4)s3)c3sc(-c4sc([*])c5c(F)c(C(=O)OCC(CC)CCCC)sc45)cc3c(-c3ccc(-c4ccc(SCC(CCCCCC)CCCCCCCC)cc4)s3)c2s1,COC(=O)CCCC1(c2ccccc2)C23c4c5c6c7c8c9c(c%10c%11c2c2c4c4c%12c5c5c6c6c8c8c%13c9c9c%10c%10c%11c%11c2c2c4c4c%14c%12c%12c5c5c6c8c6c8c%13c9c9c%10c%10c%11c%11c2c4c2c4c%14c%12c%12c5c6c5c6c8c9c8c%10c%11c2c(c86)c4c%125)C713,[*]c1cc2c(-c3ccc(-c4ccc(SCCC(CCCCCC)CCCCCCCC)cc4)s3)c3sc(-c4sc([*])c5c(F)c(C(=O)OCC(CC)CCCC)sc45)cc3c(-c3ccc(-c4ccc(SCC(CCCCCC)CCCCCCCC)cc4)s3)c2s1.COC(=O)CCCC1(c2ccccc2)C23c4c5c6c7c8c9c(c%10c%11c2c2c4c4c%12c5c5c6c6c8c8c%13c9c9c%10c%10c%11c%11c2c2c4c4c%14c%12c%12c5c5c6c8c6c8c%13c9c9c%10c%10c%11c%11c2c4c2c4c%14c%12c%12c5c6c5c6c8c9c8c%10c%11c2c(c86)c4c%125)C713,FALSE,chlorobenzene (CB),FALSE,spin coating,FALSE,FALSE,,,110,1,,10.1016/j.orgel.2017.06.011
205,5.01,9.7,0.83,0.620,[*]c1cc2c(-c3ccc(-c4ccc(SCCC(CCCCCC)CCCCCCCC)cc4)s3)c3sc(-c4sc([*])c5c(F)c(C(=O)OCC(CC)CCCC)sc45)cc3c(-c3ccc(-c4ccc(SCC(CCCCCC)CCCCCCCC)cc4)s3)c2s1,COC(=O)CCCC1(c2ccccc2)C23c4c5c6c7c8c9c(c%10c%11c2c2c4c4c%12c5c5c6c6c8c8c%13c9c9c%10c%10c%11c%11c2c2c4c4c%14c%12c%12c5c5c6c8c6c8c%13c9c9c%10c%10c%11c%11c2c4c2c4c%14c%12c%12c5c6c5c6c8c9c8c%10c%11c2c(c86)c4c%125)C713,[*]c1cc2c(-c3ccc(-c4ccc(SCCC(CCCCCC)CCCCCCCC)cc4)s3)c3sc(-c4sc([*])c5c(F)c(C(=O)OCC(CC)CCCC)sc45)cc3c(-c3ccc(-c4ccc(SCC(CCCCCC)CCCCCCCC)cc4)s3)c2s1.COC(=O)CCCC1(c2ccccc2)C23c4c5c6c7c8c9c(c%10c%11c2c2c4c4c%12c5c5c6c6c8c8c%13c9c9c%10c%10c%11c%11c2c2c4c4c%14c%12c%12c5c5c6c8c6c8c%13c9c9c%10c%10c%11c%11c2c4c2c4c%14c%12c%12c5c6c5c6c8c9c8c%10c%11c2c(c86)c4c%125)C713,FALSE,"99% chlorobenzene (CB) + 1% 1,8-diiodooctane (DIO)",TRUE,spin coating,FALSE,FALSE,,,110,1,,10.1016/j.orgel.2017.06.011
206,5.72,10.8,0.79,0.670,[*]c1cc2c(-c3ccc(-c4ccc(SCCC(CCCCCC)CCCCCCCC)cc4)s3)c3sc(-c4sc([*])c5c(F)c(C(=O)OCC(CC)CCCC)sc45)cc3c(-c3ccc(-c4ccc(SCC(CCCCCC)CCCCCCCC)cc4)s3)c2s1,COC(=O)CCCC1(c2ccccc2)C23c4c5c6c7c8c9c(c%10c%11c2c2c4c4c%12c5c5c6c6c8c8c%13c9c9c%10c%10c%11c%11c2c2c4c4c%14c%12c%12c5c5c6c8c6c8c%13c9c9c%10c%10c%11c%11c2c4c2c4c%14c%12c%12c5c6c5c6c8c9c8c%10c%11c2c(c86)c4c%125)C713,[*]c1cc2c(-c3ccc(-c4ccc(SCCC(CCCCCC)CCCCCCCC)cc4)s3)c3sc(-c4sc([*])c5c(F)c(C(=O)OCC(CC)CCCC)sc45)cc3c(-c3ccc(-c4ccc(SCC(CCCCCC)CCCCCCCC)cc4)s3)c2s1.COC(=O)CCCC1(c2ccccc2)C23c4c5c6c7c8c9c(c%10c%11c2c2c4c4c%12c5c5c6c6c8c8c%13c9c9c%10c%10c%11c%11c2c2c4c4c%14c%12c%12c5c5c6c8c6c8c%13c9c9c%10c%10c%11c%11c2c4c2c4c%14c%12c%12c5c6c5c6c8c9c8c%10c%11c2c(c86)c4c%125)C713,FALSE,"98% chlorobenzene (CB) + 2% 1,8-diiodooctane (DIO)",TRUE,spin coating,FALSE,FALSE,,,110,1,,10.1016/j.orgel.2017.06.011
