Repository: Ramprasad-Group/polyVERSE

The data has been made available along with the following paper:

Christopher Kuenneth & Rampi Ramprasad, [From Corpus to Innovation: Advancing Organic Solar Cell Design with Large Language Models](), submitted, 2025.

The dataset is in the following format:

1. **pol_id**: A unique pol_id assigned to each polymer within the database (PolyDB).
2. **value**: Atomization energy(eV/atom): DFT calculated
3. **hp_id**: A unique pol_id assigned to each homopolymer within the database (PolyDB).
4. **smiles1**: Polymer SMILES
5. **canonical_smiles**: canonical polymer SMILES

File: Other/Organic_solar_cell/OSC_data.csv (part 5 of 8)
,PCE,Jsc,Voc,FF,smiles_donor,smiles_acceptor,smiles_canonical,Inverted?,Solvent,DIO?,Processing_Technique,TA?,SVA?,TA,SVA,thickness_nm,blend_ratio,Molecular_Weight,DOI
207,5.03,9.98,0.8,0.630,[*]c1cc2c(-c3ccc(-c4ccc(SCCC(CCCCCC)CCCCCCCC)cc4)s3)c3sc(-c4sc([*])c5c(F)c(C(=O)OCC(CC)CCCC)sc45)cc3c(-c3ccc(-c4ccc(SCC(CCCCCC)CCCCCCCC)cc4)s3)c2s1,COC(=O)CCCC1(c2ccccc2)C23c4c5c6c7c8c9c(c%10c%11c2c2c4c4c%12c5c5c6c6c8c8c%13c9c9c%10c%10c%11c%11c2c2c4c4c%14c%12c%12c5c5c6c8c6c8c%13c9c9c%10c%10c%11c%11c2c4c2c4c%14c%12c%12c5c6c5c6c8c9c8c%10c%11c2c(c86)c4c%125)C713,[*]c1cc2c(-c3ccc(-c4ccc(SCCC(CCCCCC)CCCCCCCC)cc4)s3)c3sc(-c4sc([*])c5c(F)c(C(=O)OCC(CC)CCCC)sc45)cc3c(-c3ccc(-c4ccc(SCC(CCCCCC)CCCCCCCC)cc4)s3)c2s1.COC(=O)CCCC1(c2ccccc2)C23c4c5c6c7c8c9c(c%10c%11c2c2c4c4c%12c5c5c6c6c8c8c%13c9c9c%10c%10c%11c%11c2c2c4c4c%14c%12c%12c5c5c6c8c6c8c%13c9c9c%10c%10c%11c%11c2c4c2c4c%14c%12c%12c5c6c5c6c8c9c8c%10c%11c2c(c86)c4c%125)C713,FALSE,"97% chlorobenzene (CB) + 3% 1,8-diiodooctane (DIO)",TRUE,spin coating,FALSE,FALSE,,,110,1,,10.1016/j.orgel.2017.06.011
208,4.05,8.7,0.83,0.560,[*]c1cc2c(-c3ccc(-c4ccc(SCCC(CCCCCC)CCCCCCCC)cc4)s3)c3sc(-c4sc([*])c5c(F)c(C(=O)OCC(CC)CCCC)sc45)cc3c(-c3ccc(-c4ccc(SCC(CCCCCC)CCCCCCCC)cc4)s3)c2s1,COC(=O)CCCC1(c2ccccc2)C23c4c5c6c7c8c9c(c%10c%11c2c2c4c4c%12c5c5c6c6c8c8c%13c9c9c%10c%10c%11c%11c2c2c4c4c%14c%12c%12c5c5c6c8c6c8c%13c9c9c%10c%10c%11c%11c2c4c2c4c%14c%12c%12c5c6c5c6c8c9c8c%10c%11c2c(c86)c4c%125)C713,[*]c1cc2c(-c3ccc(-c4ccc(SCCC(CCCCCC)CCCCCCCC)cc4)s3)c3sc(-c4sc([*])c5c(F)c(C(=O)OCC(CC)CCCC)sc45)cc3c(-c3ccc(-c4ccc(SCC(CCCCCC)CCCCCCCC)cc4)s3)c2s1.COC(=O)CCCC1(c2ccccc2)C23c4c5c6c7c8c9c(c%10c%11c2c2c4c4c%12c5c5c6c6c8c8c%13c9c9c%10c%10c%11c%11c2c2c4c4c%14c%12c%12c5c5c6c8c6c8c%13c9c9c%10c%10c%11c%11c2c4c2c4c%14c%12c%12c5c6c5c6c8c9c8c%10c%11c2c(c86)c4c%125)C713,FALSE,chlorobenzene (CB),FALSE,spin coating,FALSE,FALSE,,,110,0.6666666666666666,,10.1016/j.orgel.2017.06.011
209,6.35,12.41,0.78,0.650,[*]c1cc2c(-c3ccc(-c4ccc(SCCC(CCCCCC)CCCCCCCC)cc4)s3)c3sc(-c4sc([*])c5c(F)c(C(=O)OCC(CC)CCCC)sc45)cc3c(-c3ccc(-c4ccc(SCC(CCCCCC)CCCCCCCC)cc4)s3)c2s1,COC(=O)CCCC1(c2ccccc2)C23c4c5c6c7c8c9c(c%10c%11c2c2c4c4c%12c5c5c6c6c8c8c%13c9c9c%10c%10c%11c%11c2c2c4c4c%14c%12c%12c5c5c6c8c6c8c%13c9c9c%10c%10c%11c%11c2c4c2c4c%14c%12c%12c5c6c5c6c8c9c8c%10c%11c2c(c86)c4c%125)C713,[*]c1cc2c(-c3ccc(-c4ccc(SCCC(CCCCCC)CCCCCCCC)cc4)s3)c3sc(-c4sc([*])c5c(F)c(C(=O)OCC(CC)CCCC)sc45)cc3c(-c3ccc(-c4ccc(SCC(CCCCCC)CCCCCCCC)cc4)s3)c2s1.COC(=O)CCCC1(c2ccccc2)C23c4c5c6c7c8c9c(c%10c%11c2c2c4c4c%12c5c5c6c6c8c8c%13c9c9c%10c%10c%11c%11c2c2c4c4c%14c%12c%12c5c5c6c8c6c8c%13c9c9c%10c%10c%11c%11c2c4c2c4c%14c%12c%12c5c6c5c6c8c9c8c%10c%11c2c(c86)c4c%125)C713,FALSE,"99% chlorobenzene (CB) + 1% 1,8-diiodooctane (DIO)",TRUE,spin coating,FALSE,FALSE,,,110,0.6666666666666666,,10.1016/j.orgel.2017.06.011
210,7.06,12.6,0.8,0.700,[*]c1cc2c(-c3ccc(-c4ccc(SCCC(CCCCCC)CCCCCCCC)cc4)s3)c3sc(-c4sc([*])c5c(F)c(C(=O)OCC(CC)CCCC)sc45)cc3c(-c3ccc(-c4ccc(SCC(CCCCCC)CCCCCCCC)cc4)s3)c2s1,COC(=O)CCCC1(c2ccccc2)C23c4c5c6c7c8c9c(c%10c%11c2c2c4c4c%12c5c5c6c6c8c8c%13c9c9c%10c%10c%11c%11c2c2c4c4c%14c%12c%12c5c5c6c8c6c8c%13c9c9c%10c%10c%11c%11c2c4c2c4c%14c%12c%12c5c6c5c6c8c9c8c%10c%11c2c(c86)c4c%125)C713,[*]c1cc2c(-c3ccc(-c4ccc(SCCC(CCCCCC)CCCCCCCC)cc4)s3)c3sc(-c4sc([*])c5c(F)c(C(=O)OCC(CC)CCCC)sc45)cc3c(-c3ccc(-c4ccc(SCC(CCCCCC)CCCCCCCC)cc4)s3)c2s1.COC(=O)CCCC1(c2ccccc2)C23c4c5c6c7c8c9c(c%10c%11c2c2c4c4c%12c5c5c6c6c8c8c%13c9c9c%10c%10c%11c%11c2c2c4c4c%14c%12c%12c5c5c6c8c6c8c%13c9c9c%10c%10c%11c%11c2c4c2c4c%14c%12c%12c5c6c5c6c8c9c8c%10c%11c2c(c86)c4c%125)C713,FALSE,"98% chlorobenzene (CB) + 2% 1,8-diiodooctane (DIO)",TRUE,spin coating,FALSE,FALSE,,,110,0.6666666666666666,,10.1016/j.orgel.2017.06.011
211,6.58,11.55,0.8,0.710,[*]c1cc2c(-c3ccc(-c4ccc(SCCC(CCCCCC)CCCCCCCC)cc4)s3)c3sc(-c4sc([*])c5c(F)c(C(=O)OCC(CC)CCCC)sc45)cc3c(-c3ccc(-c4ccc(SCC(CCCCCC)CCCCCCCC)cc4)s3)c2s1,COC(=O)CCCC1(c2ccccc2)C23c4c5c6c7c8c9c(c%10c%11c2c2c4c4c%12c5c5c6c6c8c8c%13c9c9c%10c%10c%11c%11c2c2c4c4c%14c%12c%12c5c5c6c8c6c8c%13c9c9c%10c%10c%11c%11c2c4c2c4c%14c%12c%12c5c6c5c6c8c9c8c%10c%11c2c(c86)c4c%125)C713,[*]c1cc2c(-c3ccc(-c4ccc(SCCC(CCCCCC)CCCCCCCC)cc4)s3)c3sc(-c4sc([*])c5c(F)c(C(=O)OCC(CC)CCCC)sc45)cc3c(-c3ccc(-c4ccc(SCC(CCCCCC)CCCCCCCC)cc4)s3)c2s1.COC(=O)CCCC1(c2ccccc2)C23c4c5c6c7c8c9c(c%10c%11c2c2c4c4c%12c5c5c6c6c8c8c%13c9c9c%10c%10c%11c%11c2c2c4c4c%14c%12c%12c5c5c6c8c6c8c%13c9c9c%10c%10c%11c%11c2c4c2c4c%14c%12c%12c5c6c5c6c8c9c8c%10c%11c2c(c86)c4c%125)C713,FALSE,"97% chlorobenzene (CB) + 3% 1,8-diiodooctane (DIO)",TRUE,spin coating,FALSE,FALSE,,,110,0.6666666666666666,,10.1016/j.orgel.2017.06.011
212,3.29,8.29,0.602,0.661,[*]c1cc(CCCCCC)c([*])s1,COC(=O)CCCC1(c2ccccc2)C23c4c5c6c7c8c9c(c%10c%11c2c2c%12c4c4c%13c5c5c7c7c8c8c%14c9c%10c9c%10c%11c2c2c%11c%12c4c4c%12c%13c5c5c7c7c8c8c%14c9c9c%10c2c2c%11c4c4c%12c5c7c5c8c9c2c45)C613,[*]c1cc(CCCCCC)c([*])s1.COC(=O)CCCC1(c2ccccc2)C23c4c5c6c7c8c9c(c%10c%11c2c2c%12c4c4c%13c5c5c7c7c8c8c%14c9c%10c9c%10c%11c2c2c%11c%12c4c4c%12c%13c5c5c7c7c8c8c%14c9c9c%10c2c2c%11c4c4c%12c5c7c5c8c9c2c45)C613,FALSE,o-dichlorobenzene (DCB),FALSE,spin coating,TRUE,FALSE,TA 150°C for 10 minutes,,230,1,,10.1002/pola.28887
213,0.43,2.08,0.752,0.274,[*]c1cc2sc3c(c2s1)C(c1ccc(CCCCCC)s1)(c1ccc(CCCCCC)s1)c1cc2c(cc1-3)C(c1ccc(CCCCCC)s1)(c1ccc(CCCCCC)s1)c1c-2sc2cc(-c3sc(-c4ccc(-c5c(=O)n6c7ccccc7c7c(-c8ccc(-c9cc(CC(CCCCCCCC)CCCCCCCCCC)c([*])s9)s8)c(=O)n8c9ccccc9c5c8c76)s4)cc3CC(CCCCCCCC)CCCCCCCCCC)sc12,COC(=O)CCCC1(c2ccccc2)C23c4c5c6c7c8c9c(c%10c%11c2c2c%12c4c4c%13c5c5c7c7c8c8c%14c9c%10c9c%10c%11c2c2c%11c%12c4c4c%12c%13c5c5c7c7c8c8c%14c9c9c%10c2c2c%11c4c4c%12c5c7c5c8c9c2c45)C613,[*]c1cc2sc3c(c2s1)C(c1ccc(CCCCCC)s1)(c1ccc(CCCCCC)s1)c1cc2c(cc1-3)C(c1ccc(CCCCCC)s1)(c1ccc(CCCCCC)s1)c1c-2sc2cc(-c3sc(-c4ccc(-c5c(=O)n6c7ccccc7c7c(-c8ccc(-c9cc(CC(CCCCCCCC)CCCCCCCCCC)c([*])s9)s8)c(=O)n8c9ccccc9c5c8c76)s4)cc3CC(CCCCCCCC)CCCCCCCCCC)sc12.COC(=O)CCCC1(c2ccccc2)C23c4c5c6c7c8c9c(c%10c%11c2c2c%12c4c4c%13c5c5c7c7c8c8c%14c9c%10c9c%10c%11c2c2c%11c%12c4c4c%12c%13c5c5c7c7c8c8c%14c9c9c%10c2c2c%11c4c4c%12c5c7c5c8c9c2c45)C613,FALSE,o-dichlorobenzene (DCB),FALSE,spin coating,TRUE,FALSE,TA 150°C for 10 minutes,,230,1,38394,10.1002/pola.28887
214,0.27,0.88,0.738,0.443,[*]c1cc(CCCCCC)c([*])s1,[*]c1cc2sc3c(c2s1)C(c1ccc(CCCCCC)s1)(c1ccc(CCCCCC)s1)c1cc2c(cc1-3)C(c1ccc(CCCCCC)s1)(c1ccc(CCCCCC)s1)c1c-2sc2cc(-c3sc(-c4ccc(-c5c(=O)n6c7ccccc7c7c(-c8ccc(-c9cc(CC(CCCCCCCC)CCCCCCCCCC)c([*])s9)s8)c(=O)n8c9ccccc9c5c8c76)s4)cc3CC(CCCCCCCC)CCCCCCCCCC)sc12,[*]c1cc(CCCCCC)c([*])s1.[*]c1cc2sc3c(c2s1)C(c1ccc(CCCCCC)s1)(c1ccc(CCCCCC)s1)c1cc2c(cc1-3)C(c1ccc(CCCCCC)s1)(c1ccc(CCCCCC)s1)c1c-2sc2cc(-c3sc(-c4ccc(-c5c(=O)n6c7ccccc7c7c(-c8ccc(-c9cc(CC(CCCCCCCC)CCCCCCCCCC)c([*])s9)s8)c(=O)n8c9ccccc9c5c8c76)s4)cc3CC(CCCCCCCC)CCCCCCCCCC)sc12,FALSE,o-dichlorobenzene (DCB),FALSE,spin coating,TRUE,FALSE,TA 150°C for 10 minutes,,230,1,,10.1002/pola.28887
215,5.44,10.85,0.84,0.597,[*]c1ccc2c3ccc(-c4ccc(-c5ccc(-c6ccc([*])s6)c6nsnc56)s4)cc3n(C(CCCCCCCC)CCCCCCCC)c2c1,COC(=O)CCCC1(c2ccccc2)C23c4c5c6c7c8c9c(c%10c%11c2c2c4c4c%12c5c5c6c6c8c8c%13c9c9c%10c%10c%11c%11c2c2c4c4c%14c%12c%12c5c5c6c8c6c8c%13c9c9c%10c%10c%11c%11c2c4c2c4c%14c%12c%12c5c6c5c6c8c9c8c%10c%11c2c(c86)c4c%125)C713,[*]c1ccc2c3ccc(-c4ccc(-c5ccc(-c6ccc([*])s6)c6nsnc56)s4)cc3n(C(CCCCCCCC)CCCCCCCC)c2c1.COC(=O)CCCC1(c2ccccc2)C23c4c5c6c7c8c9c(c%10c%11c2c2c4c4c%12c5c5c6c6c8c8c%13c9c9c%10c%10c%11c%11c2c2c4c4c%14c%12c%12c5c5c6c8c6c8c%13c9c9c%10c%10c%11c%11c2c4c2c4c%14c%12c%12c5c6c5c6c8c9c8c%10c%11c2c(c86)c4c%125)C713,FALSE,"1, 2-dichlorobenzene (DCB)",FALSE,spin coating,TRUE,FALSE,TA at 70°C for 30 minutes in nitrogen environment,,,0.25,,10.1016/j.jcis.2018.10.013
216,7.05,12.4,0.89,0.6385000000000001,[*]c1ccc2c3ccc(-c4ccc(-c5ccc(-c6ccc([*])s6)c6nsnc56)s4)cc3n(C(CCCCCCCC)CCCCCCCC)c2c1,COC(=O)CCCC1(c2ccccc2)C23c4c5c6c7c8c9c(c%10c%11c2c2c4c4c%12c5c5c6c6c8c8c%13c9c9c%10c%10c%11c%11c2c2c4c4c%14c%12c%12c5c5c6c8c6c8c%13c9c9c%10c%10c%11c%11c2c4c2c4c%14c%12c%12c5c6c5c6c8c9c8c%10c%11c2c(c86)c4c%125)C713,[*]c1ccc2c3ccc(-c4ccc(-c5ccc(-c6ccc([*])s6)c6nsnc56)s4)cc3n(C(CCCCCCCC)CCCCCCCC)c2c1.COC(=O)CCCC1(c2ccccc2)C23c4c5c6c7c8c9c(c%10c%11c2c2c4c4c%12c5c5c6c6c8c8c%13c9c9c%10c%10c%11c%11c2c2c4c4c%14c%12c%12c5c5c6c8c6c8c%13c9c9c%10c%10c%11c%11c2c4c2c4c%14c%12c%12c5c6c5c6c8c9c8c%10c%11c2c(c86)c4c%125)C713,FALSE,"1, 2-dichlorobenzene (DCB)",FALSE,spin coating,TRUE,FALSE,TA at 70°C for 30 minutes in nitrogen environment,,,0.25,,10.1016/j.jcis.2018.10.013
217,3.57,9.24,0.67,0.570,[*]c1cc2c(OCC(CC)CCCC)c3sc(-c4sc([*])c5c(F)c(C(=O)OCC(CC)CCCC)sc45)cc3c(OCC(CC)CCCC)c2s1,COC(=O)CCCC1(c2ccccc2)C23c4c5c6c7c8c9c(c%10c%11c2c2c4c4c%12c5c5c6c6c8c8c%13c9c9c%10c%10c%11c%11c2c2c4c4c%14c%12c%12c5c5c6c8c6c8c%13c9c9c%10c%10c%11c%11c2c4c2c4c%14c%12c%12c5c6c5c6c8c9c8c%10c%11c2c(c86)c4c%125)C713,[*]c1cc2c(OCC(CC)CCCC)c3sc(-c4sc([*])c5c(F)c(C(=O)OCC(CC)CCCC)sc45)cc3c(OCC(CC)CCCC)c2s1.COC(=O)CCCC1(c2ccccc2)C23c4c5c6c7c8c9c(c%10c%11c2c2c4c4c%12c5c5c6c6c8c8c%13c9c9c%10c%10c%11c%11c2c2c4c4c%14c%12c%12c5c5c6c8c6c8c%13c9c9c%10c%10c%11c%11c2c4c2c4c%14c%12c%12c5c6c5c6c8c9c8c%10c%11c2c(c86)c4c%125)C713,TRUE,"97% chlorobenzene (CB) + 3% 1,8-diodooctane (DIO)",TRUE,spin coating,FALSE,FALSE,,,,0.6666666666666666,,10.1007/s10854-018-0127-5
218,3.93,10.32,0.7,0.540,[*]c1cc2c(OCC(CC)CCCC)c3sc(-c4sc([*])c5c(F)c(C(=O)OCC(CC)CCCC)sc45)cc3c(OCC(CC)CCCC)c2s1,COC(=O)CCCC1(c2ccccc2)C23c4c5c6c7c8c9c(c%10c%11c2c2c4c4c%12c5c5c6c6c8c8c%13c9c9c%10c%10c%11c%11c2c2c4c4c%14c%12c%12c5c5c6c8c6c8c%13c9c9c%10c%10c%11c%11c2c4c2c4c%14c%12c%12c5c6c5c6c8c9c8c%10c%11c2c(c86)c4c%125)C713,[*]c1cc2c(OCC(CC)CCCC)c3sc(-c4sc([*])c5c(F)c(C(=O)OCC(CC)CCCC)sc45)cc3c(OCC(CC)CCCC)c2s1.COC(=O)CCCC1(c2ccccc2)C23c4c5c6c7c8c9c(c%10c%11c2c2c4c4c%12c5c5c6c6c8c8c%13c9c9c%10c%10c%11c%11c2c2c4c4c%14c%12c%12c5c5c6c8c6c8c%13c9c9c%10c%10c%11c%11c2c4c2c4c%14c%12c%12c5c6c5c6c8c9c8c%10c%11c2c(c86)c4c%125)C713,TRUE,"97% chlorobenzene (CB) + 3% 1,8-diodooctane (DIO)",TRUE,spin coating,FALSE,FALSE,,,,0.6666666666666666,,10.1007/s10854-018-0127-5
219,4.34,10.4,0.7,0.590,[*]c1cc2c(OCC(CC)CCCC)c3sc(-c4sc([*])c5c(F)c(C(=O)OCC(CC)CCCC)sc45)cc3c(OCC(CC)CCCC)c2s1,COC(=O)CCCC1(c2ccccc2)C23c4c5c6c7c8c9c(c%10c%11c2c2c4c4c%12c5c5c6c6c8c8c%13c9c9c%10c%10c%11c%11c2c2c4c4c%14c%12c%12c5c5c6c8c6c8c%13c9c9c%10c%10c%11c%11c2c4c2c4c%14c%12c%12c5c6c5c6c8c9c8c%10c%11c2c(c86)c4c%125)C713,[*]c1cc2c(OCC(CC)CCCC)c3sc(-c4sc([*])c5c(F)c(C(=O)OCC(CC)CCCC)sc45)cc3c(OCC(CC)CCCC)c2s1.COC(=O)CCCC1(c2ccccc2)C23c4c5c6c7c8c9c(c%10c%11c2c2c4c4c%12c5c5c6c6c8c8c%13c9c9c%10c%10c%11c%11c2c2c4c4c%14c%12c%12c5c5c6c8c6c8c%13c9c9c%10c%10c%11c%11c2c4c2c4c%14c%12c%12c5c6c5c6c8c9c8c%10c%11c2c(c86)c4c%125)C713,TRUE,"97% chlorobenzene (CB) + 3% 1,8-diodooctane (DIO)",TRUE,spin coating,FALSE,FALSE,,,,0.6666666666666666,,10.1007/s10854-018-0127-5
220,4.57,10.81,0.71,0.590,[*]c1cc2c(OCC(CC)CCCC)c3sc(-c4sc([*])c5c(F)c(C(=O)OCC(CC)CCCC)sc45)cc3c(OCC(CC)CCCC)c2s1,COC(=O)CCCC1(c2ccccc2)C23c4c5c6c7c8c9c(c%10c%11c2c2c4c4c%12c5c5c6c6c8c8c%13c9c9c%10c%10c%11c%11c2c2c4c4c%14c%12c%12c5c5c6c8c6c8c%13c9c9c%10c%10c%11c%11c2c4c2c4c%14c%12c%12c5c6c5c6c8c9c8c%10c%11c2c(c86)c4c%125)C713,[*]c1cc2c(OCC(CC)CCCC)c3sc(-c4sc([*])c5c(F)c(C(=O)OCC(CC)CCCC)sc45)cc3c(OCC(CC)CCCC)c2s1.COC(=O)CCCC1(c2ccccc2)C23c4c5c6c7c8c9c(c%10c%11c2c2c4c4c%12c5c5c6c6c8c8c%13c9c9c%10c%10c%11c%11c2c2c4c4c%14c%12c%12c5c5c6c8c6c8c%13c9c9c%10c%10c%11c%11c2c4c2c4c%14c%12c%12c5c6c5c6c8c9c8c%10c%11c2c(c86)c4c%125)C713,TRUE,"97% chlorobenzene (CB) + 3% 1,8-diodooctane (DIO)",TRUE,spin coating,FALSE,FALSE,,,,0.6666666666666666,,10.1007/s10854-018-0127-5
221,4.75,11.97,0.7,0.560,[*]c1cc2c(OCC(CC)CCCC)c3sc(-c4sc([*])c5c(F)c(C(=O)OCC(CC)CCCC)sc45)cc3c(OCC(CC)CCCC)c2s1,COC(=O)CCCC1(c2ccccc2)C23c4c5c6c7c8c9c(c%10c%11c2c2c4c4c%12c5c5c6c6c8c8c%13c9c9c%10c%10c%11c%11c2c2c4c4c%14c%12c%12c5c5c6c8c6c8c%13c9c9c%10c%10c%11c%11c2c4c2c4c%14c%12c%12c5c6c5c6c8c9c8c%10c%11c2c(c86)c4c%125)C713,[*]c1cc2c(OCC(CC)CCCC)c3sc(-c4sc([*])c5c(F)c(C(=O)OCC(CC)CCCC)sc45)cc3c(OCC(CC)CCCC)c2s1.COC(=O)CCCC1(c2ccccc2)C23c4c5c6c7c8c9c(c%10c%11c2c2c4c4c%12c5c5c6c6c8c8c%13c9c9c%10c%10c%11c%11c2c2c4c4c%14c%12c%12c5c5c6c8c6c8c%13c9c9c%10c%10c%11c%11c2c4c2c4c%14c%12c%12c5c6c5c6c8c9c8c%10c%11c2c(c86)c4c%125)C713,TRUE,"97% chlorobenzene (CB) + 3% 1,8-diodooctane (DIO)",TRUE,spin coating,FALSE,FALSE,,,,0.6666666666666666,,10.1007/s10854-018-0127-5
222,4.76,11.65,0.7,0.580,[*]c1cc2c(OCC(CC)CCCC)c3sc(-c4sc([*])c5c(F)c(C(=O)OCC(CC)CCCC)sc45)cc3c(OCC(CC)CCCC)c2s1,COC(=O)CCCC1(c2ccccc2)C23c4c5c6c7c8c9c(c%10c%11c2c2c4c4c%12c5c5c6c6c8c8c%13c9c9c%10c%10c%11c%11c2c2c4c4c%14c%12c%12c5c5c6c8c6c8c%13c9c9c%10c%10c%11c%11c2c4c2c4c%14c%12c%12c5c6c5c6c8c9c8c%10c%11c2c(c86)c4c%125)C713,[*]c1cc2c(OCC(CC)CCCC)c3sc(-c4sc([*])c5c(F)c(C(=O)OCC(CC)CCCC)sc45)cc3c(OCC(CC)CCCC)c2s1.COC(=O)CCCC1(c2ccccc2)C23c4c5c6c7c8c9c(c%10c%11c2c2c4c4c%12c5c5c6c6c8c8c%13c9c9c%10c%10c%11c%11c2c2c4c4c%14c%12c%12c5c5c6c8c6c8c%13c9c9c%10c%10c%11c%11c2c4c2c4c%14c%12c%12c5c6c5c6c8c9c8c%10c%11c2c(c86)c4c%125)C713,TRUE,"97% chlorobenzene (CB) + 3% 1,8-diodooctane (DIO)",TRUE,spin coating,FALSE,FALSE,,,,0.6666666666666666,,10.1007/s10854-018-0127-5
223,5.06,11.35,0.7,0.630,[*]c1cc2c(OCC(CC)CCCC)c3sc(-c4sc([*])c5c(F)c(C(=O)OCC(CC)CCCC)sc45)cc3c(OCC(CC)CCCC)c2s1,COC(=O)CCCC1(c2ccccc2)C23c4c5c6c7c8c9c(c%10c%11c2c2c4c4c%12c5c5c6c6c8c8c%13c9c9c%10c%10c%11c%11c2c2c4c4c%14c%12c%12c5c5c6c8c6c8c%13c9c9c%10c%10c%11c%11c2c4c2c4c%14c%12c%12c5c6c5c6c8c9c8c%10c%11c2c(c86)c4c%125)C713,[*]c1cc2c(OCC(CC)CCCC)c3sc(-c4sc([*])c5c(F)c(C(=O)OCC(CC)CCCC)sc45)cc3c(OCC(CC)CCCC)c2s1.COC(=O)CCCC1(c2ccccc2)C23c4c5c6c7c8c9c(c%10c%11c2c2c4c4c%12c5c5c6c6c8c8c%13c9c9c%10c%10c%11c%11c2c2c4c4c%14c%12c%12c5c5c6c8c6c8c%13c9c9c%10c%10c%11c%11c2c4c2c4c%14c%12c%12c5c6c5c6c8c9c8c%10c%11c2c(c86)c4c%125)C713,TRUE,"97% chlorobenzene (CB) + 3% 1,8-diodooctane (DIO)",TRUE,spin coating,FALSE,FALSE,,,,0.6666666666666666,,10.1007/s10854-018-0127-5
224,5.66,12.75,0.72,0.620,[*]c1cc2c(OCC(CC)CCCC)c3sc(-c4sc([*])c5c(F)c(C(=O)OCC(CC)CCCC)sc45)cc3c(OCC(CC)CCCC)c2s1,COC(=O)CCCC1(c2ccccc2)C23c4c5c6c7c8c9c(c%10c%11c2c2c4c4c%12c5c5c6c6c8c8c%13c9c9c%10c%10c%11c%11c2c2c4c4c%14c%12c%12c5c5c6c8c6c8c%13c9c9c%10c%10c%11c%11c2c4c2c4c%14c%12c%12c5c6c5c6c8c9c8c%10c%11c2c(c86)c4c%125)C713,[*]c1cc2c(OCC(CC)CCCC)c3sc(-c4sc([*])c5c(F)c(C(=O)OCC(CC)CCCC)sc45)cc3c(OCC(CC)CCCC)c2s1.COC(=O)CCCC1(c2ccccc2)C23c4c5c6c7c8c9c(c%10c%11c2c2c4c4c%12c5c5c6c6c8c8c%13c9c9c%10c%10c%11c%11c2c2c4c4c%14c%12c%12c5c5c6c8c6c8c%13c9c9c%10c%10c%11c%11c2c4c2c4c%14c%12c%12c5c6c5c6c8c9c8c%10c%11c2c(c86)c4c%125)C713,TRUE,"97% chlorobenzene (CB) + 3% 1,8-diodooctane (DIO)",TRUE,spin coating,FALSE,FALSE,,,,0.6666666666666666,,10.1007/s10854-018-0127-5
225,4.92,11.41,0.71,0.610,[*]c1cc2c(OCC(CC)CCCC)c3sc(-c4sc([*])c5c(F)c(C(=O)OCC(CC)CCCC)sc45)cc3c(OCC(CC)CCCC)c2s1,COC(=O)CCCC1(c2ccccc2)C23c4c5c6c7c8c9c(c%10c%11c2c2c4c4c%12c5c5c6c6c8c8c%13c9c9c%10c%10c%11c%11c2c2c4c4c%14c%12c%12c5c5c6c8c6c8c%13c9c9c%10c%10c%11c%11c2c4c2c4c%14c%12c%12c5c6c5c6c8c9c8c%10c%11c2c(c86)c4c%125)C713,[*]c1cc2c(OCC(CC)CCCC)c3sc(-c4sc([*])c5c(F)c(C(=O)OCC(CC)CCCC)sc45)cc3c(OCC(CC)CCCC)c2s1.COC(=O)CCCC1(c2ccccc2)C23c4c5c6c7c8c9c(c%10c%11c2c2c4c4c%12c5c5c6c6c8c8c%13c9c9c%10c%10c%11c%11c2c2c4c4c%14c%12c%12c5c5c6c8c6c8c%13c9c9c%10c%10c%11c%11c2c4c2c4c%14c%12c%12c5c6c5c6c8c9c8c%10c%11c2c(c86)c4c%125)C713,TRUE,"97% chlorobenzene (CB) + 3% 1,8-diodooctane (DIO)",TRUE,spin coating,FALSE,FALSE,,,,0.6666666666666666,,10.1007/s10854-018-0127-5
226,6.49,11.84,0.84,0.652,[*]c1cc(CCCCCC)c([*])s1,c1ccc2c(c1)C1CC2C23c4c5c6c7c8c9c(c%10c%11c2c2c4c4c%12c5c5c6c6c8c8c%13c%14c%15c%16c%17c%18c%19c%20c%21c%22c%23c(c%14c%14c%24c%23c%23c%22c%22c%20c(c2c%22c%11c%23c%10c%24c9c%148)c4c%19c%12c%17c5c%16c%136)C%152C4CC(c5ccccc54)C%18%212)C713,[*]c1cc(CCCCCC)c([*])s1.c1ccc2c(c1)C1CC2C23c4c5c6c7c8c9c(c%10c%11c2c2c4c4c%12c5c5c6c6c8c8c%13c%14c%15c%16c%17c%18c%19c%20c%21c%22c%23c(c%14c%14c%24c%23c%23c%22c%22c%20c(c2c%22c%11c%23c%10c%24c9c%148)c4c%19c%12c%17c5c%16c%136)C%152C4CC(c5ccccc54)C%18%212)C713,TRUE,,FALSE,spin coating,TRUE,FALSE,TA at 150°C for 25 minutes,,,1,,10.1016/j.electacta.2017.11.085
227,1.715,5.31,0.85,0.380,[*]c1cc2c(s1)-c1sc(-c3ccc(-c4cc5c(s4)-c4sc(-c6ccc([*])c7nc(-c8cccc(OCCCCCCCC)c8)c(-c8cccc(OCCCCCCCC)c8)nc67)cc4[Si]5(CC(CC)CCCC)C(CC)CCCC)c4nc(-c5cccc(OCCCCCCCC)c5)c(-c5cccc(OCCCCCCCC)c5)nc34)cc1[Si]2(CC(CC)CCCC)CC(CC)CCCC,COC(=O)CCCC1(c2ccccc2)C23c4c5c6c7c8c9c(c%10c%11c2c2c4c4c%12c5c5c6c6c8c8c%13c9c9c%10c%10c%11c%11c2c2c4c4c%14c%12c%12c5c5c6c8c6c8c%13c9c9c%10c%10c%11c%11c2c4c2c4c%14c%12c%12c5c6c5c6c8c9c8c%10c%11c2c(c86)c4c%125)C713,[*]c1cc2c(s1)-c1sc(-c3ccc(-c4cc5c(s4)-c4sc(-c6ccc([*])c7nc(-c8cccc(OCCCCCCCC)c8)c(-c8cccc(OCCCCCCCC)c8)nc67)cc4[Si]5(CC(CC)CCCC)C(CC)CCCC)c4nc(-c5cccc(OCCCCCCCC)c5)c(-c5cccc(OCCCCCCCC)c5)nc34)cc1[Si]2(CC(CC)CCCC)CC(CC)CCCC.COC(=O)CCCC1(c2ccccc2)C23c4c5c6c7c8c9c(c%10c%11c2c2c4c4c%12c5c5c6c6c8c8c%13c9c9c%10c%10c%11c%11c2c2c4c4c%14c%12c%12c5c5c6c8c6c8c%13c9c9c%10c%10c%11c%11c2c4c2c4c%14c%12c%12c5c6c5c6c8c9c8c%10c%11c2c(c86)c4c%125)C713,FALSE,chloroform,FALSE,spin coating,FALSE,FALSE,,,,2,38300,10.1002/pola.28904
228,2.12,6.15,0.84,0.410,[*]c1cc2c(s1)-c1sc(-c3ccc(-c4cc5c(s4)-c4sc(-c6ccc([*])c7nc(-c8cccc(OCCCCCCCC)c8)c(-c8cccc(OCCCCCCCC)c8)nc67)cc4[Si]5(CC(CC)CCCC)C(CC)CCCC)c4nc(-c5cccc(OCCCCCCCC)c5)c(-c5cccc(OCCCCCCCC)c5)nc34)cc1[Si]2(CC(CC)CCCC)CC(CC)CCCC,COC(=O)CCCC1(c2ccccc2)C23c4c5c6c7c8c9c(c%10c%11c2c2c4c4c%12c5c5c6c6c8c8c%13c9c9c%10c%10c%11c%11c2c2c4c4c%14c%12c%12c5c5c6c8c6c8c%13c9c9c%10c%10c%11c%11c2c4c2c4c%14c%12c%12c5c6c5c6c8c9c8c%10c%11c2c(c86)c4c%125)C713,[*]c1cc2c(s1)-c1sc(-c3ccc(-c4cc5c(s4)-c4sc(-c6ccc([*])c7nc(-c8cccc(OCCCCCCCC)c8)c(-c8cccc(OCCCCCCCC)c8)nc67)cc4[Si]5(CC(CC)CCCC)C(CC)CCCC)c4nc(-c5cccc(OCCCCCCCC)c5)c(-c5cccc(OCCCCCCCC)c5)nc34)cc1[Si]2(CC(CC)CCCC)CC(CC)CCCC.COC(=O)CCCC1(c2ccccc2)C23c4c5c6c7c8c9c(c%10c%11c2c2c4c4c%12c5c5c6c6c8c8c%13c9c9c%10c%10c%11c%11c2c2c4c4c%14c%12c%12c5c5c6c8c6c8c%13c9c9c%10c%10c%11c%11c2c4c2c4c%14c%12c%12c5c6c5c6c8c9c8c%10c%11c2c(c86)c4c%125)C713,FALSE,chloroform,FALSE,spin coating,FALSE,FALSE,,,,1,38300,10.1002/pola.28904
229,2.86,7.66,0.85,0.440,[*]c1cc2c(s1)-c1sc(-c3ccc(-c4cc5c(s4)-c4sc(-c6ccc([*])c7nc(-c8cccc(OCCCCCCCC)c8)c(-c8cccc(OCCCCCCCC)c8)nc67)cc4[Si]5(CC(CC)CCCC)C(CC)CCCC)c4nc(-c5cccc(OCCCCCCCC)c5)c(-c5cccc(OCCCCCCCC)c5)nc34)cc1[Si]2(CC(CC)CCCC)CC(CC)CCCC,COC(=O)CCCC1(c2ccccc2)C23c4c5c6c7c8c9c(c%10c%11c2c2c4c4c%12c5c5c6c6c8c8c%13c9c9c%10c%10c%11c%11c2c2c4c4c%14c%12c%12c5c5c6c8c6c8c%13c9c9c%10c%10c%11c%11c2c4c2c4c%14c%12c%12c5c6c5c6c8c9c8c%10c%11c2c(c86)c4c%125)C713,[*]c1cc2c(s1)-c1sc(-c3ccc(-c4cc5c(s4)-c4sc(-c6ccc([*])c7nc(-c8cccc(OCCCCCCCC)c8)c(-c8cccc(OCCCCCCCC)c8)nc67)cc4[Si]5(CC(CC)CCCC)C(CC)CCCC)c4nc(-c5cccc(OCCCCCCCC)c5)c(-c5cccc(OCCCCCCCC)c5)nc34)cc1[Si]2(CC(CC)CCCC)CC(CC)CCCC.COC(=O)CCCC1(c2ccccc2)C23c4c5c6c7c8c9c(c%10c%11c2c2c4c4c%12c5c5c6c6c8c8c%13c9c9c%10c%10c%11c%11c2c2c4c4c%14c%12c%12c5c5c6c8c6c8c%13c9c9c%10c%10c%11c%11c2c4c2c4c%14c%12c%12c5c6c5c6c8c9c8c%10c%11c2c(c86)c4c%125)C713,FALSE,chloroform,FALSE,spin coating,FALSE,FALSE,,,,0.6666666666666666,38300,10.1002/pola.28904
230,3.57,8.64,0.86,0.480,[*]c1cc2c(s1)-c1sc(-c3ccc(-c4cc5c(s4)-c4sc(-c6ccc([*])c7nc(-c8cccc(OCCCCCCCC)c8)c(-c8cccc(OCCCCCCCC)c8)nc67)cc4[Si]5(CC(CC)CCCC)C(CC)CCCC)c4nc(-c5cccc(OCCCCCCCC)c5)c(-c5cccc(OCCCCCCCC)c5)nc34)cc1[Si]2(CC(CC)CCCC)CC(CC)CCCC,COC(=O)CCCC1(c2ccccc2)C23c4c5c6c7c8c9c(c%10c%11c2c2c4c4c%12c5c5c6c6c8c8c%13c9c9c%10c%10c%11c%11c2c2c4c4c%14c%12c%12c5c5c6c8c6c8c%13c9c9c%10c%10c%11c%11c2c4c2c4c%14c%12c%12c5c6c5c6c8c9c8c%10c%11c2c(c86)c4c%125)C713,[*]c1cc2c(s1)-c1sc(-c3ccc(-c4cc5c(s4)-c4sc(-c6ccc([*])c7nc(-c8cccc(OCCCCCCCC)c8)c(-c8cccc(OCCCCCCCC)c8)nc67)cc4[Si]5(CC(CC)CCCC)C(CC)CCCC)c4nc(-c5cccc(OCCCCCCCC)c5)c(-c5cccc(OCCCCCCCC)c5)nc34)cc1[Si]2(CC(CC)CCCC)CC(CC)CCCC.COC(=O)CCCC1(c2ccccc2)C23c4c5c6c7c8c9c(c%10c%11c2c2c4c4c%12c5c5c6c6c8c8c%13c9c9c%10c%10c%11c%11c2c2c4c4c%14c%12c%12c5c5c6c8c6c8c%13c9c9c%10c%10c%11c%11c2c4c2c4c%14c%12c%12c5c6c5c6c8c9c8c%10c%11c2c(c86)c4c%125)C713,FALSE,chloroform,FALSE,spin coating,FALSE,FALSE,,,,0.5,38300,10.1002/pola.28904
231,2.95,7.81,0.84,0.450,[*]c1cc2c(s1)-c1sc(-c3ccc(-c4cc5c(s4)-c4sc(-c6ccc([*])c7nc(-c8cccc(OCCCCCCCC)c8)c(-c8cccc(OCCCCCCCC)c8)nc67)cc4[Si]5(CC(CC)CCCC)C(CC)CCCC)c4nc(-c5cccc(OCCCCCCCC)c5)c(-c5cccc(OCCCCCCCC)c5)nc34)cc1[Si]2(CC(CC)CCCC)CC(CC)CCCC,COC(=O)CCCC1(c2ccccc2)C23c4c5c6c7c8c9c(c%10c%11c2c2c4c4c%12c5c5c6c6c8c8c%13c9c9c%10c%10c%11c%11c2c2c4c4c%14c%12c%12c5c5c6c8c6c8c%13c9c9c%10c%10c%11c%11c2c4c2c4c%14c%12c%12c5c6c5c6c8c9c8c%10c%11c2c(c86)c4c%125)C713,[*]c1cc2c(s1)-c1sc(-c3ccc(-c4cc5c(s4)-c4sc(-c6ccc([*])c7nc(-c8cccc(OCCCCCCCC)c8)c(-c8cccc(OCCCCCCCC)c8)nc67)cc4[Si]5(CC(CC)CCCC)C(CC)CCCC)c4nc(-c5cccc(OCCCCCCCC)c5)c(-c5cccc(OCCCCCCCC)c5)nc34)cc1[Si]2(CC(CC)CCCC)CC(CC)CCCC.COC(=O)CCCC1(c2ccccc2)C23c4c5c6c7c8c9c(c%10c%11c2c2c4c4c%12c5c5c6c6c8c8c%13c9c9c%10c%10c%11c%11c2c2c4c4c%14c%12c%12c5c5c6c8c6c8c%13c9c9c%10c%10c%11c%11c2c4c2c4c%14c%12c%12c5c6c5c6c8c9c8c%10c%11c2c(c86)c4c%125)C713,FALSE,chloroform,FALSE,spin coating,FALSE,FALSE,,,,0.4,38300,10.1002/pola.28904
232,7.16,13.44,0.82,0.650,[*]c1cc2c(s1)-c1sc(-c3ccc(-c4cc5c(s4)-c4sc(-c6ccc([*])c7nc(-c8cccc(OCCCCCCCC)c8)c(-c8cccc(OCCCCCCCC)c8)nc67)cc4[Si]5(CC(CC)CCCC)C(CC)CCCC)c4nc(-c5cccc(OCCCCCCCC)c5)c(-c5cccc(OCCCCCCCC)c5)nc34)cc1[Si]2(CC(CC)CCCC)CC(CC)CCCC,COC(=O)CCCC1(c2ccccc2)C23c4c5c6c7c8c9c(c%10c%11c2c2c4c4c%12c5c5c6c6c8c8c%13c9c9c%10c%10c%11c%11c2c2c4c4c%14c%12c%12c5c5c6c8c6c8c%13c9c9c%10c%10c%11c%11c2c4c2c4c%14c%12c%12c5c6c5c6c8c9c8c%10c%11c2c(c86)c4c%125)C713,[*]c1cc2c(s1)-c1sc(-c3ccc(-c4cc5c(s4)-c4sc(-c6ccc([*])c7nc(-c8cccc(OCCCCCCCC)c8)c(-c8cccc(OCCCCCCCC)c8)nc67)cc4[Si]5(CC(CC)CCCC)C(CC)CCCC)c4nc(-c5cccc(OCCCCCCCC)c5)c(-c5cccc(OCCCCCCCC)c5)nc34)cc1[Si]2(CC(CC)CCCC)CC(CC)CCCC.COC(=O)CCCC1(c2ccccc2)C23c4c5c6c7c8c9c(c%10c%11c2c2c4c4c%12c5c5c6c6c8c8c%13c9c9c%10c%10c%11c%11c2c2c4c4c%14c%12c%12c5c5c6c8c6c8c%13c9c9c%10c%10c%11c%11c2c4c2c4c%14c%12c%12c5c6c5c6c8c9c8c%10c%11c2c(c86)c4c%125)C713,FALSE,chloroform,FALSE,spin coating,FALSE,TRUE,,SVA with solvent tetrahydrofuran/THF for 1 minute,,0.5,38300,10.1002/pola.28904
233,1.68,4.98,0.91,0.370,[*]c1cc2c(s1)-c1sc(-c3ccc([*])c4nc(-c5cccc(OCCCCCCCC)c5)c(-c5cccc(OCCCCCCCC)c5)nc34)cc1[Si]2(CC(CC)CCCC)CC(CC)CCCC,COC(=O)CCCC1(c2ccccc2)C23c4c5c6c7c8c9c(c%10c%11c2c2c4c4c%12c5c5c6c6c8c8c%13c9c9c%10c%10c%11c%11c2c2c4c4c%14c%12c%12c5c5c6c8c6c8c%13c9c9c%10c%10c%11c%11c2c4c2c4c%14c%12c%12c5c6c5c6c8c9c8c%10c%11c2c(c86)c4c%125)C713,[*]c1cc2c(s1)-c1sc(-c3ccc([*])c4nc(-c5cccc(OCCCCCCCC)c5)c(-c5cccc(OCCCCCCCC)c5)nc34)cc1[Si]2(CC(CC)CCCC)CC(CC)CCCC.COC(=O)CCCC1(c2ccccc2)C23c4c5c6c7c8c9c(c%10c%11c2c2c4c4c%12c5c5c6c6c8c8c%13c9c9c%10c%10c%11c%11c2c2c4c4c%14c%12c%12c5c5c6c8c6c8c%13c9c9c%10c%10c%11c%11c2c4c2c4c%14c%12c%12c5c6c5c6c8c9c8c%10c%11c2c(c86)c4c%125)C713,FALSE,chloroform,FALSE,spin coating,FALSE,FALSE,,,,2,43700,10.1002/pola.28904
234,1.74,5.18,0.91,0.400,[*]c1cc2c(s1)-c1sc(-c3ccc([*])c4nc(-c5cccc(OCCCCCCCC)c5)c(-c5cccc(OCCCCCCCC)c5)nc34)cc1[Si]2(CC(CC)CCCC)CC(CC)CCCC,COC(=O)CCCC1(c2ccccc2)C23c4c5c6c7c8c9c(c%10c%11c2c2c4c4c%12c5c5c6c6c8c8c%13c9c9c%10c%10c%11c%11c2c2c4c4c%14c%12c%12c5c5c6c8c6c8c%13c9c9c%10c%10c%11c%11c2c4c2c4c%14c%12c%12c5c6c5c6c8c9c8c%10c%11c2c(c86)c4c%125)C713,[*]c1cc2c(s1)-c1sc(-c3ccc([*])c4nc(-c5cccc(OCCCCCCCC)c5)c(-c5cccc(OCCCCCCCC)c5)nc34)cc1[Si]2(CC(CC)CCCC)CC(CC)CCCC.COC(=O)CCCC1(c2ccccc2)C23c4c5c6c7c8c9c(c%10c%11c2c2c4c4c%12c5c5c6c6c8c8c%13c9c9c%10c%10c%11c%11c2c2c4c4c%14c%12c%12c5c5c6c8c6c8c%13c9c9c%10c%10c%11c%11c2c4c2c4c%14c%12c%12c5c6c5c6c8c9c8c%10c%11c2c(c86)c4c%125)C713,FALSE,chloroform,FALSE,spin coating,FALSE,FALSE,,,,1,43700,10.1002/pola.28904
235,2.74,6.86,0.93,0.430,[*]c1cc2c(s1)-c1sc(-c3ccc([*])c4nc(-c5cccc(OCCCCCCCC)c5)c(-c5cccc(OCCCCCCCC)c5)nc34)cc1[Si]2(CC(CC)CCCC)CC(CC)CCCC,COC(=O)CCCC1(c2ccccc2)C23c4c5c6c7c8c9c(c%10c%11c2c2c4c4c%12c5c5c6c6c8c8c%13c9c9c%10c%10c%11c%11c2c2c4c4c%14c%12c%12c5c5c6c8c6c8c%13c9c9c%10c%10c%11c%11c2c4c2c4c%14c%12c%12c5c6c5c6c8c9c8c%10c%11c2c(c86)c4c%125)C713,[*]c1cc2c(s1)-c1sc(-c3ccc([*])c4nc(-c5cccc(OCCCCCCCC)c5)c(-c5cccc(OCCCCCCCC)c5)nc34)cc1[Si]2(CC(CC)CCCC)CC(CC)CCCC.COC(=O)CCCC1(c2ccccc2)C23c4c5c6c7c8c9c(c%10c%11c2c2c4c4c%12c5c5c6c6c8c8c%13c9c9c%10c%10c%11c%11c2c2c4c4c%14c%12c%12c5c5c6c8c6c8c%13c9c9c%10c%10c%11c%11c2c4c2c4c%14c%12c%12c5c6c5c6c8c9c8c%10c%11c2c(c86)c4c%125)C713,FALSE,chloroform,FALSE,spin coating,FALSE,FALSE,,,,0.6666666666666666,43700,10.1002/pola.28904
236,3.09,7.3,0.94,0.450,[*]c1cc2c(s1)-c1sc(-c3ccc([*])c4nc(-c5cccc(OCCCCCCCC)c5)c(-c5cccc(OCCCCCCCC)c5)nc34)cc1[Si]2(CC(CC)CCCC)CC(CC)CCCC,COC(=O)CCCC1(c2ccccc2)C23c4c5c6c7c8c9c(c%10c%11c2c2c4c4c%12c5c5c6c6c8c8c%13c9c9c%10c%10c%11c%11c2c2c4c4c%14c%12c%12c5c5c6c8c6c8c%13c9c9c%10c%10c%11c%11c2c4c2c4c%14c%12c%12c5c6c5c6c8c9c8c%10c%11c2c(c86)c4c%125)C713,[*]c1cc2c(s1)-c1sc(-c3ccc([*])c4nc(-c5cccc(OCCCCCCCC)c5)c(-c5cccc(OCCCCCCCC)c5)nc34)cc1[Si]2(CC(CC)CCCC)CC(CC)CCCC.COC(=O)CCCC1(c2ccccc2)C23c4c5c6c7c8c9c(c%10c%11c2c2c4c4c%12c5c5c6c6c8c8c%13c9c9c%10c%10c%11c%11c2c2c4c4c%14c%12c%12c5c5c6c8c6c8c%13c9c9c%10c%10c%11c%11c2c4c2c4c%14c%12c%12c5c6c5c6c8c9c8c%10c%11c2c(c86)c4c%125)C713,FALSE,chloroform,FALSE,spin coating,FALSE,FALSE,,,,0.5,43700,10.1002/pola.28904
237,2.61,6.78,0.94,0.410,[*]c1cc2c(s1)-c1sc(-c3ccc([*])c4nc(-c5cccc(OCCCCCCCC)c5)c(-c5cccc(OCCCCCCCC)c5)nc34)cc1[Si]2(CC(CC)CCCC)CC(CC)CCCC,COC(=O)CCCC1(c2ccccc2)C23c4c5c6c7c8c9c(c%10c%11c2c2c4c4c%12c5c5c6c6c8c8c%13c9c9c%10c%10c%11c%11c2c2c4c4c%14c%12c%12c5c5c6c8c6c8c%13c9c9c%10c%10c%11c%11c2c4c2c4c%14c%12c%12c5c6c5c6c8c9c8c%10c%11c2c(c86)c4c%125)C713,[*]c1cc2c(s1)-c1sc(-c3ccc([*])c4nc(-c5cccc(OCCCCCCCC)c5)c(-c5cccc(OCCCCCCCC)c5)nc34)cc1[Si]2(CC(CC)CCCC)CC(CC)CCCC.COC(=O)CCCC1(c2ccccc2)C23c4c5c6c7c8c9c(c%10c%11c2c2c4c4c%12c5c5c6c6c8c8c%13c9c9c%10c%10c%11c%11c2c2c4c4c%14c%12c%12c5c5c6c8c6c8c%13c9c9c%10c%10c%11c%11c2c4c2c4c%14c%12c%12c5c6c5c6c8c9c8c%10c%11c2c(c86)c4c%125)C713,FALSE,chloroform,FALSE,spin coating,FALSE,FALSE,,,,0.4,43700,10.1002/pola.28904
238,6.57,12.05,0.89,0.610,[*]c1cc2c(s1)-c1sc(-c3ccc([*])c4nc(-c5cccc(OCCCCCCCC)c5)c(-c5cccc(OCCCCCCCC)c5)nc34)cc1[Si]2(CC(CC)CCCC)CC(CC)CCCC,COC(=O)CCCC1(c2ccccc2)C23c4c5c6c7c8c9c(c%10c%11c2c2c4c4c%12c5c5c6c6c8c8c%13c9c9c%10c%10c%11c%11c2c2c4c4c%14c%12c%12c5c5c6c8c6c8c%13c9c9c%10c%10c%11c%11c2c4c2c4c%14c%12c%12c5c6c5c6c8c9c8c%10c%11c2c(c86)c4c%125)C713,[*]c1cc2c(s1)-c1sc(-c3ccc([*])c4nc(-c5cccc(OCCCCCCCC)c5)c(-c5cccc(OCCCCCCCC)c5)nc34)cc1[Si]2(CC(CC)CCCC)CC(CC)CCCC.COC(=O)CCCC1(c2ccccc2)C23c4c5c6c7c8c9c(c%10c%11c2c2c4c4c%12c5c5c6c6c8c8c%13c9c9c%10c%10c%11c%11c2c2c4c4c%14c%12c%12c5c5c6c8c6c8c%13c9c9c%10c%10c%11c%11c2c4c2c4c%14c%12c%12c5c6c5c6c8c9c8c%10c%11c2c(c86)c4c%125)C713,FALSE,chloroform,FALSE,spin coating,FALSE,TRUE,,SVA with solvent tetrahydrofuran/THF for 1 minute,,0.5,43700,10.1002/pola.28904
239,8.86,16.58,0.74,0.717,[*]c1cc2c(OCC(CC)CCCC)c3sc(-c4sc([*])c5c(F)c(C(=O)OCC(CC)CCCC)sc45)cc3c(OCC(CC)CCCC)c2s1,COC(=O)CCCC1(c2ccccc2)C23c4c5c6c7c8c9c(c%10c%11c2c2c4c4c%12c5c5c6c6c8c8c%13c9c9c%10c%10c%11c%11c2c2c4c4c%14c%12c%12c5c5c6c8c6c8c%13c9c9c%10c%10c%11c%11c2c4c2c4c%14c%12c%12c5c6c5c6c8c9c8c%10c%11c2c(c86)c4c%125)C713,[*]c1cc2c(OCC(CC)CCCC)c3sc(-c4sc([*])c5c(F)c(C(=O)OCC(CC)CCCC)sc45)cc3c(OCC(CC)CCCC)c2s1.COC(=O)CCCC1(c2ccccc2)C23c4c5c6c7c8c9c(c%10c%11c2c2c4c4c%12c5c5c6c6c8c8c%13c9c9c%10c%10c%11c%11c2c2c4c4c%14c%12c%12c5c5c6c8c6c8c%13c9c9c%10c%10c%11c%11c2c4c2c4c%14c%12c%12c5c6c5c6c8c9c8c%10c%11c2c(c86)c4c%125)C713,TRUE,"97% chlorobenzene (CB) + 3% 1,8-diiodooctane (DIO)",TRUE,spin coating,FALSE,FALSE,,,90,0.6666666666666666,,10.1039/C6TC03948K
240,8.21,15.99,0.74,0.696,[*]c1cc2c(OCC(CC)CCCC)c3sc(-c4sc([*])c5c(F)c(C(=O)OCC(CC)CCCC)sc45)cc3c(OCC(CC)CCCC)c2s1,COC(=O)CCCC1(c2ccccc2)C23c4c5c6c7c8c9c(c%10c%11c2c2c4c4c%12c5c5c6c6c8c8c%13c9c9c%10c%10c%11c%11c2c2c4c4c%14c%12c%12c5c5c6c8c6c8c%13c9c9c%10c%10c%11c%11c2c4c2c4c%14c%12c%12c5c6c5c6c8c9c8c%10c%11c2c(c86)c4c%125)C713,[*]c1cc2c(OCC(CC)CCCC)c3sc(-c4sc([*])c5c(F)c(C(=O)OCC(CC)CCCC)sc45)cc3c(OCC(CC)CCCC)c2s1.COC(=O)CCCC1(c2ccccc2)C23c4c5c6c7c8c9c(c%10c%11c2c2c4c4c%12c5c5c6c6c8c8c%13c9c9c%10c%10c%11c%11c2c2c4c4c%14c%12c%12c5c5c6c8c6c8c%13c9c9c%10c%10c%11c%11c2c4c2c4c%14c%12c%12c5c6c5c6c8c9c8c%10c%11c2c(c86)c4c%125)C713,TRUE,"97% chlorobenzene (CB) + 3% 1,8-diiodooctane (DIO)",TRUE,spin coating,FALSE,FALSE,,,90,0.6666666666666666,,10.1039/C6TC03948K
241,8.28,15.56,0.74,0.7143999999999999,[*]c1cc2c(OCC(CC)CCCC)c3sc(-c4sc([*])c5c(F)c(C(=O)OCC(CC)CCCC)sc45)cc3c(OCC(CC)CCCC)c2s1,COC(=O)CCCC1(c2ccccc2)C23c4c5c6c7c8c9c(c%10c%11c2c2c4c4c%12c5c5c6c6c8c8c%13c9c9c%10c%10c%11c%11c2c2c4c4c%14c%12c%12c5c5c6c8c6c8c%13c9c9c%10c%10c%11c%11c2c4c2c4c%14c%12c%12c5c6c5c6c8c9c8c%10c%11c2c(c86)c4c%125)C713,[*]c1cc2c(OCC(CC)CCCC)c3sc(-c4sc([*])c5c(F)c(C(=O)OCC(CC)CCCC)sc45)cc3c(OCC(CC)CCCC)c2s1.COC(=O)CCCC1(c2ccccc2)C23c4c5c6c7c8c9c(c%10c%11c2c2c4c4c%12c5c5c6c6c8c8c%13c9c9c%10c%10c%11c%11c2c2c4c4c%14c%12c%12c5c5c6c8c6c8c%13c9c9c%10c%10c%11c%11c2c4c2c4c%14c%12c%12c5c6c5c6c8c9c8c%10c%11c2c(c86)c4c%125)C713,TRUE,"97% chlorobenzene (CB) + 3% 1,8-diiodooctane (DIO)",TRUE,spin coating,FALSE,FALSE,,,90,0.6666666666666666,,10.1039/C6TC03948K
242,8.64,14.3,0.94,0.650,[*]C=C(C#N)c1ccc(-c2cc3c(-c4ccc(CC(CC)CCCC)s4)c4sc(-c5ccc(/C(C#N)=C/c6cc(OCC(CCCCCC)CCCCCCCC)c([*])cc6OCC(CCCCCC)CCCCCCCC)s5)cc4c(-c4ccc(CC(CC)CCCC)s4)c3s2)s1,COC(=O)CCCC1(c2ccccc2)C23c4c5c6c7c8c9c(c%10c%11c2c2c4c4c%12c5c5c6c6c8c8c%13c9c9c%10c%10c%11c%11c2c2c4c4c%14c%12c%12c5c5c6c8c6c8c%13c9c9c%10c%10c%11c%11c2c4c2c4c%14c%12c%12c5c6c5c6c8c9c8c%10c%11c2c(c86)c4c%125)C713,[*]C=C(C#N)c1ccc(-c2cc3c(-c4ccc(CC(CC)CCCC)s4)c4sc(-c5ccc(/C(C#N)=C/c6cc(OCC(CCCCCC)CCCCCCCC)c([*])cc6OCC(CCCCCC)CCCCCCCC)s5)cc4c(-c4ccc(CC(CC)CCCC)s4)c3s2)s1.COC(=O)CCCC1(c2ccccc2)C23c4c5c6c7c8c9c(c%10c%11c2c2c4c4c%12c5c5c6c6c8c8c%13c9c9c%10c%10c%11c%11c2c2c4c4c%14c%12c%12c5c5c6c8c6c8c%13c9c9c%10c%10c%11c%11c2c4c2c4c%14c%12c%12c5c6c5c6c8c9c8c%10c%11c2c(c86)c4c%125)C713,FALSE,98% chlorobenzene + 2% diphenylether,FALSE,spin coating,FALSE,FALSE,,,100,,197000,10.1039/c7ta04127f
243,8.34,15,0.95,0.600,[*]C=C(C#N)c1ccc(-c2cc3c(-c4ccc(CC(CC)CCCC)s4)c4sc(-c5ccc(/C(C#N)=C/c6cc(OCC(CCCC)CCCCCC)c([*])cc6OCC(CCCC)CCCCCC)s5)cc4c(-c4ccc(CC(CC)CCCC)s4)c3s2)s1,COC(=O)CCCC1(c2ccccc2)C23c4c5c6c7c8c9c(c%10c%11c2c2c4c4c%12c5c5c6c6c8c8c%13c9c9c%10c%10c%11c%11c2c2c4c4c%14c%12c%12c5c5c6c8c6c8c%13c9c9c%10c%10c%11c%11c2c4c2c4c%14c%12c%12c5c6c5c6c8c9c8c%10c%11c2c(c86)c4c%125)C713,[*]C=C(C#N)c1ccc(-c2cc3c(-c4ccc(CC(CC)CCCC)s4)c4sc(-c5ccc(/C(C#N)=C/c6cc(OCC(CCCC)CCCCCC)c([*])cc6OCC(CCCC)CCCCCC)s5)cc4c(-c4ccc(CC(CC)CCCC)s4)c3s2)s1.COC(=O)CCCC1(c2ccccc2)C23c4c5c6c7c8c9c(c%10c%11c2c2c4c4c%12c5c5c6c6c8c8c%13c9c9c%10c%10c%11c%11c2c2c4c4c%14c%12c%12c5c5c6c8c6c8c%13c9c9c%10c%10c%11c%11c2c4c2c4c%14c%12c%12c5c6c5c6c8c9c8c%10c%11c2c(c86)c4c%125)C713,FALSE,98% chlorobenzene (CB) + 2% diphenylether,FALSE,spin coating,FALSE,FALSE,,,100,,197000,10.1039/c7ta04127f
244,7.32,13.6,1.08,0.510,[*]C=C(C#N)c1ccc(-c2cc3c(-c4ccc(CC(CC)CCCC)s4)c4sc(-c5ccc(/C(C#N)=C/c6cc(OCC(CCCCCC)CCCCCCCC)c([*])cc6OCC(CCCCCC)CCCCCCCC)s5)cc4c(-c4ccc(CC(CC)CCCC)s4)c3s2)s1,CCCCCCc1ccc(C2(c3ccc(CCCCCC)cc3)c3cc4c(cc3-c3sc5cc(C=C6C(=O)c7ccccc7C6=C(C#N)C#N)sc5c32)C(c2ccc(CCCCCC)cc2)(c2ccc(CCCCCC)cc2)c2c-4sc3cc(C=C4C(=O)c5ccccc5C4=C(C#N)C#N)sc23)cc1,[*]C=C(C#N)c1ccc(-c2cc3c(-c4ccc(CC(CC)CCCC)s4)c4sc(-c5ccc(/C(C#N)=C/c6cc(OCC(CCCCCC)CCCCCCCC)c([*])cc6OCC(CCCCCC)CCCCCCCC)s5)cc4c(-c4ccc(CC(CC)CCCC)s4)c3s2)s1.CCCCCCc1ccc(C2(c3ccc(CCCCCC)cc3)c3cc4c(cc3-c3sc5cc(C=C6C(=O)c7ccccc7C6=C(C#N)C#N)sc5c32)C(c2ccc(CCCCCC)cc2)(c2ccc(CCCCCC)cc2)c2c-4sc3cc(C=C4C(=O)c5ccccc5C4=C(C#N)C#N)sc23)cc1,FALSE,chlorobenzene (CB),FALSE,spin coating,FALSE,FALSE,,,85,,197000,10.1039/c7ta04127f
245,7.51,14,1.06,0.530,[*]C=C(C#N)c1ccc(-c2cc3c(-c4ccc(CC(CC)CCCC)s4)c4sc(-c5ccc(/C(C#N)=C/c6cc(OCC(CCCCCC)CCCCCCCC)c([*])cc6OCC(CCCCCC)CCCCCCCC)s5)cc4c(-c4ccc(CC(CC)CCCC)s4)c3s2)s1,CCCCCCc1ccc(C2(c3ccc(CCCCCC)cc3)c3cc4c(cc3-c3sc5cc(C=C6C(=O)c7ccccc7C6=C(C#N)C#N)sc5c32)C(c2ccc(CCCCCC)cc2)(c2ccc(CCCCCC)cc2)c2c-4sc3cc(C=C4C(=O)c5ccccc5C4=C(C#N)C#N)sc23)cc1,[*]C=C(C#N)c1ccc(-c2cc3c(-c4ccc(CC(CC)CCCC)s4)c4sc(-c5ccc(/C(C#N)=C/c6cc(OCC(CCCCCC)CCCCCCCC)c([*])cc6OCC(CCCCCC)CCCCCCCC)s5)cc4c(-c4ccc(CC(CC)CCCC)s4)c3s2)s1.CCCCCCc1ccc(C2(c3ccc(CCCCCC)cc3)c3cc4c(cc3-c3sc5cc(C=C6C(=O)c7ccccc7C6=C(C#N)C#N)sc5c32)C(c2ccc(CCCCCC)cc2)(c2ccc(CCCCCC)cc2)c2c-4sc3cc(C=C4C(=O)c5ccccc5C4=C(C#N)C#N)sc23)cc1,FALSE,chlorobenzene (CB),FALSE,spin coating,TRUE,FALSE,TA at 110°C for 10 minutes,,85,,197000,10.1039/c7ta04127f
246,7.09,15.8,1.03,0.450,[*]C=C(C#N)c1ccc(-c2cc3c(-c4ccc(CC(CC)CCCC)s4)c4sc(-c5ccc(/C(C#N)=C/c6cc(OCC(CCCC)CCCCCC)c([*])cc6OCC(CCCC)CCCCCC)s5)cc4c(-c4ccc(CC(CC)CCCC)s4)c3s2)s1,CCCCCCc1ccc(C2(c3ccc(CCCCCC)cc3)c3cc4c(cc3-c3sc5cc(C=C6C(=O)c7ccccc7C6=C(C#N)C#N)sc5c32)C(c2ccc(CCCCCC)cc2)(c2ccc(CCCCCC)cc2)c2c-4sc3cc(C=C4C(=O)c5ccccc5C4=C(C#N)C#N)sc23)cc1,[*]C=C(C#N)c1ccc(-c2cc3c(-c4ccc(CC(CC)CCCC)s4)c4sc(-c5ccc(/C(C#N)=C/c6cc(OCC(CCCC)CCCCCC)c([*])cc6OCC(CCCC)CCCCCC)s5)cc4c(-c4ccc(CC(CC)CCCC)s4)c3s2)s1.CCCCCCc1ccc(C2(c3ccc(CCCCCC)cc3)c3cc4c(cc3-c3sc5cc(C=C6C(=O)c7ccccc7C6=C(C#N)C#N)sc5c32)C(c2ccc(CCCCCC)cc2)(c2ccc(CCCCCC)cc2)c2c-4sc3cc(C=C4C(=O)c5ccccc5C4=C(C#N)C#N)sc23)cc1,FALSE,chlorobenzene (CB),FALSE,spin coating,FALSE,FALSE,,,85,,197000,10.1039/c7ta04127f
247,1.54,5.77,0.58,0.460,[*]c1cc(CCCCCC)c([*])s1,COC(=O)CCCC1(c2ccccc2)C23c4c5c6c7c8c9c(c%10c%11c2c2c%12c4c4c%13c5c5c7c7c8c8c%14c9c%10c9c%10c%11c2c2c%11c%12c4c4c%12c%13c5c5c7c7c8c8c%14c9c9c%10c2c2c%11c4c4c%12c5c7c5c8c9c2c45)C613,[*]c1cc(CCCCCC)c([*])s1.COC(=O)CCCC1(c2ccccc2)C23c4c5c6c7c8c9c(c%10c%11c2c2c%12c4c4c%13c5c5c7c7c8c8c%14c9c%10c9c%10c%11c2c2c%11c%12c4c4c%12c%13c5c5c7c7c8c8c%14c9c9c%10c2c2c%11c4c4c%12c5c7c5c8c9c2c45)C613,TRUE,"1,2-dichlorobenzene (DCB)",FALSE,spin coating,TRUE,FALSE,TA at 120°C for 10 minutes in nitrogen environment,,160,1,,10.1016/j.cap.2018.02.016
248,2.8,7.54,0.6,0.620,[*]c1cc(CCCCCC)c([*])s1,COC(=O)CCCC1(c2ccccc2)C23c4c5c6c7c8c9c(c%10c%11c2c2c%12c4c4c%13c5c5c7c7c8c8c%14c9c%10c9c%10c%11c2c2c%11c%12c4c4c%12c%13c5c5c7c7c8c8c%14c9c9c%10c2c2c%11c4c4c%12c5c7c5c8c9c2c45)C613,[*]c1cc(CCCCCC)c([*])s1.COC(=O)CCCC1(c2ccccc2)C23c4c5c6c7c8c9c(c%10c%11c2c2c%12c4c4c%13c5c5c7c7c8c8c%14c9c%10c9c%10c%11c2c2c%11c%12c4c4c%12c%13c5c5c7c7c8c8c%14c9c9c%10c2c2c%11c4c4c%12c5c7c5c8c9c2c45)C613,TRUE,"1,2-dichlorobenzene (DCB)",FALSE,spin coating,TRUE,FALSE,TA at 120°C for 10 minutes in nitrogen environment,,160,1,,10.1016/j.cap.2018.02.016
249,2.79,8.29,0.59,0.570,[*]c1cc(CCCCCC)c([*])s1,COC(=O)CCCC1(c2ccccc2)C23c4c5c6c7c8c9c(c%10c%11c2c2c%12c4c4c%13c5c5c7c7c8c8c%14c9c%10c9c%10c%11c2c2c%11c%12c4c4c%12c%13c5c5c7c7c8c8c%14c9c9c%10c2c2c%11c4c4c%12c5c7c5c8c9c2c45)C613,[*]c1cc(CCCCCC)c([*])s1.COC(=O)CCCC1(c2ccccc2)C23c4c5c6c7c8c9c(c%10c%11c2c2c%12c4c4c%13c5c5c7c7c8c8c%14c9c%10c9c%10c%11c2c2c%11c%12c4c4c%12c%13c5c5c7c7c8c8c%14c9c9c%10c2c2c%11c4c4c%12c5c7c5c8c9c2c45)C613,TRUE,"1,2-dichlorobenzene (DCB)",FALSE,spin coating,TRUE,FALSE,TA at 120°C for 10 minutes in nitrogen environment,,160,1,,10.1016/j.cap.2018.02.016
250,2.75,8.03,0.6,0.570,[*]c1cc(CCCCCC)c([*])s1,COC(=O)CCCC1(c2ccccc2)C23c4c5c6c7c8c9c(c%10c%11c2c2c%12c4c4c%13c5c5c7c7c8c8c%14c9c%10c9c%10c%11c2c2c%11c%12c4c4c%12c%13c5c5c7c7c8c8c%14c9c9c%10c2c2c%11c4c4c%12c5c7c5c8c9c2c45)C613,[*]c1cc(CCCCCC)c([*])s1.COC(=O)CCCC1(c2ccccc2)C23c4c5c6c7c8c9c(c%10c%11c2c2c%12c4c4c%13c5c5c7c7c8c8c%14c9c%10c9c%10c%11c2c2c%11c%12c4c4c%12c%13c5c5c7c7c8c8c%14c9c9c%10c2c2c%11c4c4c%12c5c7c5c8c9c2c45)C613,TRUE,"1,2-dichlorobenzene (DCB)",FALSE,spin coating,TRUE,FALSE,TA at 120°C for 10 minutes in nitrogen environment,,160,1,,10.1016/j.cap.2018.02.016
251,0.2,0.79,0.56,0.440,[*]C1=C2C(=O)N(CCCCCCCC)C(c3ccc(-c4cc5sc6cc(-c7ccc([*])s7)sc6c5s4)s3)=C2C(=O)N1CCCCCCCC,COC(=O)CCCC1(c2ccccc2)C23c4c5c6c7c8c9c(c%10c%11c2c2c%12c4c4c%13c5c5c7c7c8c8c%14c9c%10c9c%10c%11c2c2c%11c%12c4c4c%12c%13c5c5c7c7c8c8c%14c9c9c%10c2c2c%11c4c4c%12c5c7c5c8c9c2c45)C613,[*]C1=C2C(=O)N(CCCCCCCC)C(c3ccc(-c4cc5sc6cc(-c7ccc([*])s7)sc6c5s4)s3)=C2C(=O)N1CCCCCCCC.COC(=O)CCCC1(c2ccccc2)C23c4c5c6c7c8c9c(c%10c%11c2c2c%12c4c4c%13c5c5c7c7c8c8c%14c9c%10c9c%10c%11c2c2c%11c%12c4c4c%12c%13c5c5c7c7c8c8c%14c9c9c%10c2c2c%11c4c4c%12c5c7c5c8c9c2c45)C613,FALSE,"1,2-dichlorobenzene (DCB)",FALSE,spin coating,FALSE,FALSE,,,,0.25,47300,10.1016/j.synthmet.2012.12.028
252,0.55,1.8,0.59,0.520,[*]C1=C2C(=O)N(CCCCCCCC)C(c3ccc(-c4cc5sc6cc(-c7ccc([*])s7)sc6c5s4)s3)=C2C(=O)N1CCCCCCCC,COC(=O)CCCC1(c2ccccc2)C23c4c5c6c7c8c9c(c%10c%11c2c2c%12c4c4c%13c5c5c7c7c8c8c%14c9c%10c9c%10c%11c2c2c%11c%12c4c4c%12c%13c5c5c7c7c8c8c%14c9c9c%10c2c2c%11c4c4c%12c5c7c5c8c9c2c45)C613,[*]C1=C2C(=O)N(CCCCCCCC)C(c3ccc(-c4cc5sc6cc(-c7ccc([*])s7)sc6c5s4)s3)=C2C(=O)N1CCCCCCCC.COC(=O)CCCC1(c2ccccc2)C23c4c5c6c7c8c9c(c%10c%11c2c2c%12c4c4c%13c5c5c7c7c8c8c%14c9c%10c9c%10c%11c2c2c%11c%12c4c4c%12c%13c5c5c7c7c8c8c%14c9c9c%10c2c2c%11c4c4c%12c5c7c5c8c9c2c45)C613,FALSE,"97% 1,2-dichlorobenzene (DCB) + 3% ODT",FALSE,spin coating,FALSE,FALSE,,,,0.25,47300,10.1016/j.synthmet.2012.12.028
253,6.21,10.04,0.85,0.650,[*]c1ccc(-c2ccc3c4ccc(-c5ccc(-c6c(OCCCCCCCC)c(OCCCCCCCC)c([*])c7nsnc67)s5)cc4n(CCCCCCCC)c3c2)s1,COC(=O)CCCC1(c2ccccc2)C23c4c5c6c7c8c9c(c%10c%11c2c2c4c4c%12c5c5c6c6c8c8c%13c9c9c%10c%10c%11c%11c2c2c4c4c%14c%12c%12c5c5c6c8c6c8c%13c9c9c%10c%10c%11c%11c2c4c2c4c%14c%12c%12c5c6c5c6c8c9c8c%10c%11c2c(c86)c4c%125)C713,[*]c1ccc(-c2ccc3c4ccc(-c5ccc(-c6c(OCCCCCCCC)c(OCCCCCCCC)c([*])c7nsnc67)s5)cc4n(CCCCCCCC)c3c2)s1.COC(=O)CCCC1(c2ccccc2)C23c4c5c6c7c8c9c(c%10c%11c2c2c4c4c%12c5c5c6c6c8c8c%13c9c9c%10c%10c%11c%11c2c2c4c4c%14c%12c%12c5c5c6c8c6c8c%13c9c9c%10c%10c%11c%11c2c4c2c4c%14c%12c%12c5c6c5c6c8c9c8c%10c%11c2c(c86)c4c%125)C713,FALSE,dichlorobenzene (DCB),FALSE,spin coating,FALSE,FALSE,,,100,,51400,10.1002/app.38996
254,0.43,2.79,0.75,0.210,[*]c1ccc(-c2ccc3c4ccc(-c5ccc6c7ccc(-c8ccc(-c9c(OCCCCCCCC)c(OCCCCCCCC)c([*])c%10nsnc9%10)s8)cc7n(CCCCCCCC)c6c5)cc4n(CCCCCCCC)c3c2)s1,COC(=O)CCCC1(c2ccccc2)C23c4c5c6c7c8c9c(c%10c%11c2c2c4c4c%12c5c5c6c6c8c8c%13c9c9c%10c%10c%11c%11c2c2c4c4c%14c%12c%12c5c5c6c8c6c8c%13c9c9c%10c%10c%11c%11c2c4c2c4c%14c%12c%12c5c6c5c6c8c9c8c%10c%11c2c(c86)c4c%125)C713,[*]c1ccc(-c2ccc3c4ccc(-c5ccc6c7ccc(-c8ccc(-c9c(OCCCCCCCC)c(OCCCCCCCC)c([*])c%10nsnc9%10)s8)cc7n(CCCCCCCC)c6c5)cc4n(CCCCCCCC)c3c2)s1.COC(=O)CCCC1(c2ccccc2)C23c4c5c6c7c8c9c(c%10c%11c2c2c4c4c%12c5c5c6c6c8c8c%13c9c9c%10c%10c%11c%11c2c2c4c4c%14c%12c%12c5c5c6c8c6c8c%13c9c9c%10c%10c%11c%11c2c4c2c4c%14c%12c%12c5c6c5c6c8c9c8c%10c%11c2c(c86)c4c%125)C713,FALSE,dichlorobenzene (DCB),FALSE,spin coating,FALSE,FALSE,,,108,,11600,10.1002/app.38996
255,0.23,1.93,0.54,0.230,COC(=O)CCCC1(c2ccccc2)C23c4c5c6c7c8c9c(c%10c%11c2c2c4c4c%12c5c5c6c6c8c8c%13c9c9c%10c%10c%11c%11c2c2c4c4c%14c%12c%12c5c5c6c8c6c8c%13c9c9c%10c%10c%11c%11c2c4c2c4c%14c%12c%12c5c6c5c6c8c9c8c%10c%11c2c(c86)c4c%125)C713,[*]c1ccc(-c2ccc3c4ccc(-c5ccc6c7ccc(-c8ccc9c%10ccc(-c%11ccc(-c%12c(OCCCCCCCC)c(OCCCCCCCC)c([*])c%13nsnc%12%13)s%11)cc%10n(CCCCCCCC)c9c8)cc7n(CCCCCCCC)c6c5)cc4n(CCCCCCCC)c3c2)s1,COC(=O)CCCC1(c2ccccc2)C23c4c5c6c7c8c9c(c%10c%11c2c2c4c4c%12c5c5c6c6c8c8c%13c9c9c%10c%10c%11c%11c2c2c4c4c%14c%12c%12c5c5c6c8c6c8c%13c9c9c%10c%10c%11c%11c2c4c2c4c%14c%12c%12c5c6c5c6c8c9c8c%10c%11c2c(c86)c4c%125)C713.[*]c1ccc(-c2ccc3c4ccc(-c5ccc6c7ccc(-c8ccc9c%10ccc(-c%11ccc(-c%12c(OCCCCCCCC)c(OCCCCCCCC)c([*])c%13nsnc%12%13)s%11)cc%10n(CCCCCCCC)c9c8)cc7n(CCCCCCCC)c6c5)cc4n(CCCCCCCC)c3c2)s1,FALSE,dichlorobenzene (DCB),FALSE,spin coating,FALSE,FALSE,,,95,,2000,10.1002/app.38996
256,3,9,0.79,0.430,[*]c1cc2c(-c3ccc(CC(CC)CCCC)s3)c3sc(-c4sc([*])c5c(F)c(C(=O)OCC(CC)CCCC)sc45)cc3c(-c3ccc(CC(CC)CCCC)s3)c2s1,COC(=O)CCCC1(c2ccccc2)C23c4c5c6c7c8c9c(c%10c%11c2c2c4c4c%12c5c5c6c6c8c8c%13c9c9c%10c%10c%11c%11c2c2c4c4c%14c%12c%12c5c5c6c8c6c8c%13c9c9c%10c%10c%11c%11c2c4c2c4c%14c%12c%12c5c6c5c6c8c9c8c%10c%11c2c(c86)c4c%125)C713,[*]c1cc2c(-c3ccc(CC(CC)CCCC)s3)c3sc(-c4sc([*])c5c(F)c(C(=O)OCC(CC)CCCC)sc45)cc3c(-c3ccc(CC(CC)CCCC)s3)c2s1.COC(=O)CCCC1(c2ccccc2)C23c4c5c6c7c8c9c(c%10c%11c2c2c4c4c%12c5c5c6c6c8c8c%13c9c9c%10c%10c%11c%11c2c2c4c4c%14c%12c%12c5c5c6c8c6c8c%13c9c9c%10c%10c%11c%11c2c4c2c4c%14c%12c%12c5c6c5c6c8c9c8c%10c%11c2c(c86)c4c%125)C713,FALSE,chlorobenzene (CB),FALSE,spin coating,FALSE,FALSE,,,102.3,0.6666666666666666,,10.1016/j.orgel.2019.05.051
