Repository: Ramprasad-Group/polyVERSE

The data has been made available along with the following paper:

Christopher Kuenneth & Rampi Ramprasad, [From Corpus to Innovation: Advancing Organic Solar Cell Design with Large Language Models](), submitted, 2025.

The dataset is in the following format:

1. **pol_id**: A unique pol_id assigned to each polymer within the database (PolyDB).
2. **value**: Atomization energy(eV/atom): DFT calculated
3. **hp_id**: A unique pol_id assigned to each homopolymer within the database (PolyDB).
4. **smiles1**: Polymer SMILES
5. **canonical_smiles**: canonical polymer SMILES

File: Other/Organic_solar_cell/OSC_data.csv (part 6 of 8)
,PCE,Jsc,Voc,FF,smiles_donor,smiles_acceptor,smiles_canonical,Inverted?,Solvent,DIO?,Processing_Technique,TA?,SVA?,TA,SVA,thickness_nm,blend_ratio,Molecular_Weight,DOI
257,3.8,10.2,0.79,0.470,[*]c1cc2c(-c3ccc(CC(CC)CCCC)s3)c3sc(-c4sc([*])c5c(F)c(C(=O)OCC(CC)CCCC)sc45)cc3c(-c3ccc(CC(CC)CCCC)s3)c2s1,COC(=O)CCCC1(c2ccccc2)C23c4c5c6c7c8c9c(c%10c%11c2c2c4c4c%12c5c5c6c6c8c8c%13c9c9c%10c%10c%11c%11c2c2c4c4c%14c%12c%12c5c5c6c8c6c8c%13c9c9c%10c%10c%11c%11c2c4c2c4c%14c%12c%12c5c6c5c6c8c9c8c%10c%11c2c(c86)c4c%125)C713,[*]c1cc2c(-c3ccc(CC(CC)CCCC)s3)c3sc(-c4sc([*])c5c(F)c(C(=O)OCC(CC)CCCC)sc45)cc3c(-c3ccc(CC(CC)CCCC)s3)c2s1.COC(=O)CCCC1(c2ccccc2)C23c4c5c6c7c8c9c(c%10c%11c2c2c4c4c%12c5c5c6c6c8c8c%13c9c9c%10c%10c%11c%11c2c2c4c4c%14c%12c%12c5c5c6c8c6c8c%13c9c9c%10c%10c%11c%11c2c4c2c4c%14c%12c%12c5c6c5c6c8c9c8c%10c%11c2c(c86)c4c%125)C713,FALSE,97.9% chlorobenzene (CB) + 2.1% trichlorobenzene (TCB),FALSE,spin coating,FALSE,FALSE,,,103.8,0.6666666666666666,,10.1016/j.orgel.2019.05.051
258,6.9,13.5,0.77,0.660,[*]c1cc2c(-c3ccc(CC(CC)CCCC)s3)c3sc(-c4sc([*])c5c(F)c(C(=O)OCC(CC)CCCC)sc45)cc3c(-c3ccc(CC(CC)CCCC)s3)c2s1,COC(=O)CCCC1(c2ccccc2)C23c4c5c6c7c8c9c(c%10c%11c2c2c4c4c%12c5c5c6c6c8c8c%13c9c9c%10c%10c%11c%11c2c2c4c4c%14c%12c%12c5c5c6c8c6c8c%13c9c9c%10c%10c%11c%11c2c4c2c4c%14c%12c%12c5c6c5c6c8c9c8c%10c%11c2c(c86)c4c%125)C713,[*]c1cc2c(-c3ccc(CC(CC)CCCC)s3)c3sc(-c4sc([*])c5c(F)c(C(=O)OCC(CC)CCCC)sc45)cc3c(-c3ccc(CC(CC)CCCC)s3)c2s1.COC(=O)CCCC1(c2ccccc2)C23c4c5c6c7c8c9c(c%10c%11c2c2c4c4c%12c5c5c6c6c8c8c%13c9c9c%10c%10c%11c%11c2c2c4c4c%14c%12c%12c5c5c6c8c6c8c%13c9c9c%10c%10c%11c%11c2c4c2c4c%14c%12c%12c5c6c5c6c8c9c8c%10c%11c2c(c86)c4c%125)C713,FALSE,"97% chlorobenzene (CB) + 3% 1,8-diiodooctane (DIO)",TRUE,spin coating,FALSE,FALSE,,,106.2,0.6666666666666666,,10.1016/j.orgel.2019.05.051
259,7.4,14,0.77,0.690,[*]c1cc2c(-c3ccc(CC(CC)CCCC)s3)c3sc(-c4sc([*])c5c(F)c(C(=O)OCC(CC)CCCC)sc45)cc3c(-c3ccc(CC(CC)CCCC)s3)c2s1,COC(=O)CCCC1(c2ccccc2)C23c4c5c6c7c8c9c(c%10c%11c2c2c4c4c%12c5c5c6c6c8c8c%13c9c9c%10c%10c%11c%11c2c2c4c4c%14c%12c%12c5c5c6c8c6c8c%13c9c9c%10c%10c%11c%11c2c4c2c4c%14c%12c%12c5c6c5c6c8c9c8c%10c%11c2c(c86)c4c%125)C713,[*]c1cc2c(-c3ccc(CC(CC)CCCC)s3)c3sc(-c4sc([*])c5c(F)c(C(=O)OCC(CC)CCCC)sc45)cc3c(-c3ccc(CC(CC)CCCC)s3)c2s1.COC(=O)CCCC1(c2ccccc2)C23c4c5c6c7c8c9c(c%10c%11c2c2c4c4c%12c5c5c6c6c8c8c%13c9c9c%10c%10c%11c%11c2c2c4c4c%14c%12c%12c5c5c6c8c6c8c%13c9c9c%10c%10c%11c%11c2c4c2c4c%14c%12c%12c5c6c5c6c8c9c8c%10c%11c2c(c86)c4c%125)C713,FALSE,"94.9% chlorobenzene (CB) + 3% 1,8-diiodooctane (DIO) + 2.1% trichlorobenzene (TCB)",TRUE,spin coating,FALSE,FALSE,,,107.4,0.6666666666666666,,10.1016/j.orgel.2019.05.051
260,1.24,5.09,0.63,0.390,[*]c1cc(CCCCCC)c([*])s1,COC(=O)CCCC1(c2ccccc2)C23c4c5c6c7c8c9c(c%10c%11c2c2c%12c4c4c%13c5c5c7c7c8c8c%14c9c%10c9c%10c%11c2c2c%11c%12c4c4c%12c%13c5c5c7c7c8c8c%14c9c9c%10c2c2c%11c4c4c%12c5c7c5c8c9c2c45)C613,[*]c1cc(CCCCCC)c([*])s1.COC(=O)CCCC1(c2ccccc2)C23c4c5c6c7c8c9c(c%10c%11c2c2c%12c4c4c%13c5c5c7c7c8c8c%14c9c%10c9c%10c%11c2c2c%11c%12c4c4c%12c%13c5c5c7c7c8c8c%14c9c9c%10c2c2c%11c4c4c%12c5c7c5c8c9c2c45)C613,FALSE,o-dichlorobenzene (DCB),FALSE,spin coating,FALSE,FALSE,,,275,1,,10.1002/adfm.200900183
261,3.14,8.5,0.61,0.600,[*]c1cc(CCCCCC)c([*])s1,COC(=O)CCCC1(c2ccccc2)C23c4c5c6c7c8c9c(c%10c%11c2c2c%12c4c4c%13c5c5c7c7c8c8c%14c9c%10c9c%10c%11c2c2c%11c%12c4c4c%12c%13c5c5c7c7c8c8c%14c9c9c%10c2c2c%11c4c4c%12c5c7c5c8c9c2c45)C613,[*]c1cc(CCCCCC)c([*])s1.COC(=O)CCCC1(c2ccccc2)C23c4c5c6c7c8c9c(c%10c%11c2c2c%12c4c4c%13c5c5c7c7c8c8c%14c9c%10c9c%10c%11c2c2c%11c%12c4c4c%12c%13c5c5c7c7c8c8c%14c9c9c%10c2c2c%11c4c4c%12c5c7c5c8c9c2c45)C613,FALSE,o-dichlorobenzene (DCB),FALSE,spin coating,FALSE,TRUE,,"SVA with solvent 1,2-dichlorobenzene/DCB for 5 minutes",275,1,,10.1002/adfm.200900183
262,3.51,9.34,0.61,0.620,[*]c1cc(CCCCCC)c([*])s1,COC(=O)CCCC1(c2ccccc2)C23c4c5c6c7c8c9c(c%10c%11c2c2c%12c4c4c%13c5c5c7c7c8c8c%14c9c%10c9c%10c%11c2c2c%11c%12c4c4c%12c%13c5c5c7c7c8c8c%14c9c9c%10c2c2c%11c4c4c%12c5c7c5c8c9c2c45)C613,[*]c1cc(CCCCCC)c([*])s1.COC(=O)CCCC1(c2ccccc2)C23c4c5c6c7c8c9c(c%10c%11c2c2c%12c4c4c%13c5c5c7c7c8c8c%14c9c%10c9c%10c%11c2c2c%11c%12c4c4c%12c%13c5c5c7c7c8c8c%14c9c9c%10c2c2c%11c4c4c%12c5c7c5c8c9c2c45)C613,FALSE,o-dichlorobenzene (DCB),FALSE,spin coating,FALSE,TRUE,,"SVA with solvent 1,2-dichlorobenzene/DCB for 30 minutes",275,1,,10.1002/adfm.200900183
263,3.68,9.75,0.6,0.630,[*]c1cc(CCCCCC)c([*])s1,COC(=O)CCCC1(c2ccccc2)C23c4c5c6c7c8c9c(c%10c%11c2c2c%12c4c4c%13c5c5c7c7c8c8c%14c9c%10c9c%10c%11c2c2c%11c%12c4c4c%12c%13c5c5c7c7c8c8c%14c9c9c%10c2c2c%11c4c4c%12c5c7c5c8c9c2c45)C613,[*]c1cc(CCCCCC)c([*])s1.COC(=O)CCCC1(c2ccccc2)C23c4c5c6c7c8c9c(c%10c%11c2c2c%12c4c4c%13c5c5c7c7c8c8c%14c9c%10c9c%10c%11c2c2c%11c%12c4c4c%12c%13c5c5c7c7c8c8c%14c9c9c%10c2c2c%11c4c4c%12c5c7c5c8c9c2c45)C613,FALSE,o-dichlorobenzene (DCB),FALSE,spin coating,FALSE,TRUE,,"SVA with solvent 1,2-dichlorobenzene/DCB for 60 minutes",275,1,,10.1002/adfm.200900183
264,4.05,10.25,0.61,0.650,[*]c1cc(CCCCCC)c([*])s1,COC(=O)CCCC1(c2ccccc2)C23c4c5c6c7c8c9c(c%10c%11c2c2c%12c4c4c%13c5c5c7c7c8c8c%14c9c%10c9c%10c%11c2c2c%11c%12c4c4c%12c%13c5c5c7c7c8c8c%14c9c9c%10c2c2c%11c4c4c%12c5c7c5c8c9c2c45)C613,[*]c1cc(CCCCCC)c([*])s1.COC(=O)CCCC1(c2ccccc2)C23c4c5c6c7c8c9c(c%10c%11c2c2c%12c4c4c%13c5c5c7c7c8c8c%14c9c%10c9c%10c%11c2c2c%11c%12c4c4c%12c%13c5c5c7c7c8c8c%14c9c9c%10c2c2c%11c4c4c%12c5c7c5c8c9c2c45)C613,FALSE,o-dichlorobenzene (DCB),FALSE,spin coating,FALSE,TRUE,,"SVA with solvent 1,2-dichlorobenzene/DCB for 120 minutes",275,1,,10.1002/adfm.200900183
265,1.14,5.7,0.49,0.408,[*]c1cc(CCCCCC)c([*])s1,COC(=O)CCCC1(c2ccccc2)C23c4c5c6c7c8c9c(c%10c%11c2c2c%12c4c4c%13c5c5c7c7c8c8c%14c9c%10c9c%10c%11c2c2c%11c%12c4c4c%12c%13c5c5c7c7c8c8c%14c9c9c%10c2c2c%11c4c4c%12c5c7c5c8c9c2c45)C613,[*]c1cc(CCCCCC)c([*])s1.COC(=O)CCCC1(c2ccccc2)C23c4c5c6c7c8c9c(c%10c%11c2c2c%12c4c4c%13c5c5c7c7c8c8c%14c9c%10c9c%10c%11c2c2c%11c%12c4c4c%12c%13c5c5c7c7c8c8c%14c9c9c%10c2c2c%11c4c4c%12c5c7c5c8c9c2c45)C613,FALSE,chlorobenzene (CB),FALSE,spin coating,FALSE,FALSE,,,100,1.1111111111111112,,10.1016/j.solmat.2011.02.019
266,1.29,6.5,0.47,0.42100000000000004,[*]c1cc(CCCCCC)c([*])s1,COC(=O)CCCC1(c2ccccc2)C23c4c5c6c7c8c9c(c%10c%11c2c2c%12c4c4c%13c5c5c7c7c8c8c%14c9c%10c9c%10c%11c2c2c%11c%12c4c4c%12c%13c5c5c7c7c8c8c%14c9c9c%10c2c2c%11c4c4c%12c5c7c5c8c9c2c45)C613,[*]c1cc(CCCCCC)c([*])s1.COC(=O)CCCC1(c2ccccc2)C23c4c5c6c7c8c9c(c%10c%11c2c2c%12c4c4c%13c5c5c7c7c8c8c%14c9c%10c9c%10c%11c2c2c%11c%12c4c4c%12c%13c5c5c7c7c8c8c%14c9c9c%10c2c2c%11c4c4c%12c5c7c5c8c9c2c45)C613,FALSE,chlorobenzene (CB) + 6% ATBM,FALSE,spin coating,FALSE,FALSE,,,100,1.1111111111111112,,10.1016/j.solmat.2011.02.019
267,4.13,11.7,0.64,0.551,[*]c1cc(CCCCCC)c([*])s1,COC(=O)CCCC1(c2ccccc2)C23c4c5c6c7c8c9c(c%10c%11c2c2c%12c4c4c%13c5c5c7c7c8c8c%14c9c%10c9c%10c%11c2c2c%11c%12c4c4c%12c%13c5c5c7c7c8c8c%14c9c9c%10c2c2c%11c4c4c%12c5c7c5c8c9c2c45)C613,[*]c1cc(CCCCCC)c([*])s1.COC(=O)CCCC1(c2ccccc2)C23c4c5c6c7c8c9c(c%10c%11c2c2c%12c4c4c%13c5c5c7c7c8c8c%14c9c%10c9c%10c%11c2c2c%11c%12c4c4c%12c%13c5c5c7c7c8c8c%14c9c9c%10c2c2c%11c4c4c%12c5c7c5c8c9c2c45)C613,FALSE,chlorobenzene (CB),FALSE,spin coating,TRUE,FALSE,TA at 145°C for 25 minutes,,100,1.1111111111111112,,10.1016/j.solmat.2011.02.019
268,5.03,12.9,0.64,0.609,[*]c1cc(CCCCCC)c([*])s1,COC(=O)CCCC1(c2ccccc2)C23c4c5c6c7c8c9c(c%10c%11c2c2c%12c4c4c%13c5c5c7c7c8c8c%14c9c%10c9c%10c%11c2c2c%11c%12c4c4c%12c%13c5c5c7c7c8c8c%14c9c9c%10c2c2c%11c4c4c%12c5c7c5c8c9c2c45)C613,[*]c1cc(CCCCCC)c([*])s1.COC(=O)CCCC1(c2ccccc2)C23c4c5c6c7c8c9c(c%10c%11c2c2c%12c4c4c%13c5c5c7c7c8c8c%14c9c%10c9c%10c%11c2c2c%11c%12c4c4c%12c%13c5c5c7c7c8c8c%14c9c9c%10c2c2c%11c4c4c%12c5c7c5c8c9c2c45)C613,FALSE,94% chlorobenzene (CB) + 6% ATBM,FALSE,spin coating,TRUE,FALSE,TA at 145°C for 25 minutes,,100,1.1111111111111112,,10.1016/j.solmat.2011.02.019
269,2.14,6.21,0.577,0.597,[*]c1cc(CCCCCC)c([*])s1,COC(=O)CCCC1(c2ccccc2)C23c4c5c6c7c8c9c(c%10c%11c2c2c%12c4c4c%13c5c5c7c7c8c8c%14c9c%10c9c%10c%11c2c2c%11c%12c4c4c%12c%13c5c5c7c7c8c8c%14c9c9c%10c2c2c%11c4c4c%12c5c7c5c8c9c2c45)C613,[*]c1cc(CCCCCC)c([*])s1.COC(=O)CCCC1(c2ccccc2)C23c4c5c6c7c8c9c(c%10c%11c2c2c%12c4c4c%13c5c5c7c7c8c8c%14c9c%10c9c%10c%11c2c2c%11c%12c4c4c%12c%13c5c5c7c7c8c8c%14c9c9c%10c2c2c%11c4c4c%12c5c7c5c8c9c2c45)C613,FALSE,chlorobenzene (CB),FALSE,spin coating,FALSE,FALSE,,,120,1.4271844660194173,,10.1002/macp.201000379
270,3.27,8.86,0.604,0.6113000000000001,[*]c1cc(CCCCCC)c([*])s1,COC(=O)CCCC1(c2ccccc2)C23c4c5c6c7c8c9c(c%10c%11c2c2c%12c4c4c%13c5c5c7c7c8c8c%14c9c%10c9c%10c%11c2c2c%11c%12c4c4c%12c%13c5c5c7c7c8c8c%14c9c9c%10c2c2c%11c4c4c%12c5c7c5c8c9c2c45)C613,[*]c1cc(CCCCCC)c([*])s1.COC(=O)CCCC1(c2ccccc2)C23c4c5c6c7c8c9c(c%10c%11c2c2c%12c4c4c%13c5c5c7c7c8c8c%14c9c%10c9c%10c%11c2c2c%11c%12c4c4c%12c%13c5c5c7c7c8c8c%14c9c9c%10c2c2c%11c4c4c%12c5c7c5c8c9c2c45)C613,FALSE,97% chlorobenzene (CB) + 3% 5CB (NCL),FALSE,spin coating,FALSE,FALSE,,,120,1.4271844660194173,,10.1002/macp.201000379
271,3.72,9.64,0.604,0.639,[*]c1cc(CCCCCC)c([*])s1,COC(=O)CCCC1(c2ccccc2)C23c4c5c6c7c8c9c(c%10c%11c2c2c%12c4c4c%13c5c5c7c7c8c8c%14c9c%10c9c%10c%11c2c2c%11c%12c4c4c%12c%13c5c5c7c7c8c8c%14c9c9c%10c2c2c%11c4c4c%12c5c7c5c8c9c2c45)C613,[*]c1cc(CCCCCC)c([*])s1.COC(=O)CCCC1(c2ccccc2)C23c4c5c6c7c8c9c(c%10c%11c2c2c%12c4c4c%13c5c5c7c7c8c8c%14c9c%10c9c%10c%11c2c2c%11c%12c4c4c%12c%13c5c5c7c7c8c8c%14c9c9c%10c2c2c%11c4c4c%12c5c7c5c8c9c2c45)C613,FALSE,96% chlorobenzene (CB) + 4% 8CB (NCL),FALSE,spin coating,FALSE,FALSE,,,120,1.4271844660194173,,10.1002/macp.201000379
272,1.19,5.19,0.66,0.350,[*]c1cc2c(-c3ccc(CC(CC)CCCC)s3)c3sc(-c4sc([*])c5cc(C(=O)C(CC)CCCC)sc45)cc3c(-c3ccc(CC(CC)CCCC)s3)c2s1,[*]c1ccc(-c2cc3c4c(c([*])cc5c4c2C(=O)N(CC(CCCCCC)CCCCCCCC)C5=O)C(=O)N(CC(CCCCCC)CCCCCCCC)C3=O)[se]1,[*]c1cc2c(-c3ccc(CC(CC)CCCC)s3)c3sc(-c4sc([*])c5cc(C(=O)C(CC)CCCC)sc45)cc3c(-c3ccc(CC(CC)CCCC)s3)c2s1.[*]c1ccc(-c2cc3c4c(c([*])cc5c4c2C(=O)N(CC(CCCCCC)CCCCCCCC)C5=O)C(=O)N(CC(CCCCCC)CCCCCCCC)C3=O)[se]1,TRUE,"97% chlorobenzene (CB) + 3% 1,8- diiodooctane (DIO)",TRUE,spin coating,FALSE,FALSE,,,90,1,,10.1021/ja513260w
273,1.31,4.13,0.8,0.390,[*]c1cc2c(-c3ccc(CC(CC)CCCC)s3)c3sc(-c4sc([*])c5cc(C(=O)C(CC)CCCC)sc45)cc3c(-c3ccc(CC(CC)CCCC)s3)c2s1,[*]c1ccc(-c2cc3c4c(c([*])cc5c4c2C(=O)N(CC(CCCCCC)CCCCCCCC)C5=O)C(=O)N(CC(CCCCCC)CCCCCCCC)C3=O)[se]1,[*]c1cc2c(-c3ccc(CC(CC)CCCC)s3)c3sc(-c4sc([*])c5cc(C(=O)C(CC)CCCC)sc45)cc3c(-c3ccc(CC(CC)CCCC)s3)c2s1.[*]c1ccc(-c2cc3c4c(c([*])cc5c4c2C(=O)N(CC(CCCCCC)CCCCCCCC)C5=O)C(=O)N(CC(CCCCCC)CCCCCCCC)C3=O)[se]1,TRUE,"97% chlorobenzene (CB) + 3% 1,8- diiodooctane (DIO)",TRUE,spin coating,FALSE,FALSE,,,90,1,,10.1021/ja513260w
274,3.59,8.98,0.85,0.470,[*]c1ccc(-c2c(F)c(F)c(-c3ccc(-c4cc(OCC(CCCCCC)CCCCCCCC)c([*])cc4OCC(CCCCCC)CCCCCCCC)s3)c3nsnc23)s1,[*]c1ccc(-c2ccc(-c3cc4c5c(c([*])cc6c5c3C(=O)N(CC(CCCCCCCC)CCCCCCCCCC)C6=O)C(=O)N(CC(CCCCCCCC)CCCCCCCCCC)C4=O)s2)s1,[*]c1ccc(-c2c(F)c(F)c(-c3ccc(-c4cc(OCC(CCCCCC)CCCCCCCC)c([*])cc4OCC(CCCCCC)CCCCCCCC)s3)c3nsnc23)s1.[*]c1ccc(-c2ccc(-c3cc4c5c(c([*])cc6c5c3C(=O)N(CC(CCCCCCCC)CCCCCCCCCC)C6=O)C(=O)N(CC(CCCCCCCC)CCCCCCCCCC)C4=O)s2)s1,FALSE,chloroform,FALSE,spin coating,FALSE,FALSE,,,95,1.4285714285714286,73000,10.1021/ja5123182
275,5.1,11.9,0.85,0.510,[*]c1ccc(-c2c(F)c(F)c(-c3ccc(-c4cc(OCC(CCCCCC)CCCCCCCC)c([*])cc4OCC(CCCCCC)CCCCCCCC)s3)c3nsnc23)s1,[*]c1ccc(-c2ccc(-c3cc4c5c(c([*])cc6c5c3C(=O)N(CC(CCCCCCCC)CCCCCCCCCC)C6=O)C(=O)N(CC(CCCCCCCC)CCCCCCCCCC)C4=O)s2)s1,[*]c1ccc(-c2c(F)c(F)c(-c3ccc(-c4cc(OCC(CCCCCC)CCCCCCCC)c([*])cc4OCC(CCCCCC)CCCCCCCC)s3)c3nsnc23)s1.[*]c1ccc(-c2ccc(-c3cc4c5c(c([*])cc6c5c3C(=O)N(CC(CCCCCCCC)CCCCCCCCCC)C6=O)C(=O)N(CC(CCCCCCCC)CCCCCCCCCC)C4=O)s2)s1,FALSE,99% chloroform + 1% diphenlyether (DPE),FALSE,spin coating,FALSE,FALSE,,,95,1.4285714285714286,73000,10.1021/ja5123182
276,4.98,11.81,0.85,0.500,[*]c1ccc(-c2c(F)c(F)c(-c3ccc(-c4cc(OCC(CCCCCC)CCCCCCCC)c([*])cc4OCC(CCCCCC)CCCCCCCC)s3)c3nsnc23)s1,[*]c1ccc(-c2ccc(-c3cc4c5c(c([*])cc6c5c3C(=O)N(CC(CCCCCCCC)CCCCCCCCCC)C6=O)C(=O)N(CC(CCCCCCCC)CCCCCCCCCC)C4=O)s2)s1,[*]c1ccc(-c2c(F)c(F)c(-c3ccc(-c4cc(OCC(CCCCCC)CCCCCCCC)c([*])cc4OCC(CCCCCC)CCCCCCCC)s3)c3nsnc23)s1.[*]c1ccc(-c2ccc(-c3cc4c5c(c([*])cc6c5c3C(=O)N(CC(CCCCCCCC)CCCCCCCCCC)C6=O)C(=O)N(CC(CCCCCCCC)CCCCCCCCCC)C4=O)s2)s1,FALSE,98% chloroform + 2% diphenlyether (DPE),FALSE,spin coating,FALSE,FALSE,,,95,1.4285714285714286,73000,10.1021/ja5123182
277,4.77,11.37,0.85,0.500,[*]c1ccc(-c2c(F)c(F)c(-c3ccc(-c4cc(OCC(CCCCCC)CCCCCCCC)c([*])cc4OCC(CCCCCC)CCCCCCCC)s3)c3nsnc23)s1,[*]c1ccc(-c2ccc(-c3cc4c5c(c([*])cc6c5c3C(=O)N(CC(CCCCCCCC)CCCCCCCCCC)C6=O)C(=O)N(CC(CCCCCCCC)CCCCCCCCCC)C4=O)s2)s1,[*]c1ccc(-c2c(F)c(F)c(-c3ccc(-c4cc(OCC(CCCCCC)CCCCCCCC)c([*])cc4OCC(CCCCCC)CCCCCCCC)s3)c3nsnc23)s1.[*]c1ccc(-c2ccc(-c3cc4c5c(c([*])cc6c5c3C(=O)N(CC(CCCCCCCC)CCCCCCCCCC)C6=O)C(=O)N(CC(CCCCCCCC)CCCCCCCCCC)C4=O)s2)s1,FALSE,97% chloroform + 3% diphenlyether (DPE),FALSE,spin coating,FALSE,FALSE,,,95,1.4285714285714286,73000,10.1021/ja5123182
278,4.43,11.06,0.85,0.470,[*]c1ccc(-c2c(F)c(F)c(-c3ccc(-c4cc(OCC(CCCCCC)CCCCCCCC)c([*])cc4OCC(CCCCCC)CCCCCCCC)s3)c3nsnc23)s1,[*]c1ccc(-c2ccc(-c3cc4c5c(c([*])cc6c5c3C(=O)N(CC(CCCCCCCC)CCCCCCCCCC)C6=O)C(=O)N(CC(CCCCCCCC)CCCCCCCCCC)C4=O)s2)s1,[*]c1ccc(-c2c(F)c(F)c(-c3ccc(-c4cc(OCC(CCCCCC)CCCCCCCC)c([*])cc4OCC(CCCCCC)CCCCCCCC)s3)c3nsnc23)s1.[*]c1ccc(-c2ccc(-c3cc4c5c(c([*])cc6c5c3C(=O)N(CC(CCCCCCCC)CCCCCCCCCC)C6=O)C(=O)N(CC(CCCCCCCC)CCCCCCCCCC)C4=O)s2)s1,FALSE,96% chloroform + 4% diphenlyether (DPE),FALSE,spin coating,FALSE,FALSE,,,95,1.4285714285714286,73000,10.1021/ja5123182
279,1.54,4.22,0.85,0.430,[*]c1ccc(-c2c(F)c(F)c(-c3ccc(-c4cc(OCC(CCCCCC)CCCCCCCC)c([*])cc4OCC(CCCCCC)CCCCCCCC)s3)c3nsnc23)s1,[*]c1ccc(-c2ccc(-c3cc4c5c(c([*])cc6c5c3C(=O)N(CC(CCCCCCCC)CCCCCCCCCC)C6=O)C(=O)N(CC(CCCCCCCC)CCCCCCCCCC)C4=O)s2)s1,[*]c1ccc(-c2c(F)c(F)c(-c3ccc(-c4cc(OCC(CCCCCC)CCCCCCCC)c([*])cc4OCC(CCCCCC)CCCCCCCC)s3)c3nsnc23)s1.[*]c1ccc(-c2ccc(-c3cc4c5c(c([*])cc6c5c3C(=O)N(CC(CCCCCCCC)CCCCCCCCCC)C6=O)C(=O)N(CC(CCCCCCCC)CCCCCCCCCC)C4=O)s2)s1,FALSE,chloroform,FALSE,spin coating,FALSE,FALSE,,,95,1.4285714285714286,22000,10.1021/ja5123182
280,3.62,8.29,0.86,0.510,[*]c1ccc(-c2c(F)c(F)c(-c3ccc(-c4cc(OCC(CCCCCC)CCCCCCCC)c([*])cc4OCC(CCCCCC)CCCCCCCC)s3)c3nsnc23)s1,[*]c1ccc(-c2ccc(-c3cc4c5c(c([*])cc6c5c3C(=O)N(CC(CCCCCCCC)CCCCCCCCCC)C6=O)C(=O)N(CC(CCCCCCCC)CCCCCCCCCC)C4=O)s2)s1,[*]c1ccc(-c2c(F)c(F)c(-c3ccc(-c4cc(OCC(CCCCCC)CCCCCCCC)c([*])cc4OCC(CCCCCC)CCCCCCCC)s3)c3nsnc23)s1.[*]c1ccc(-c2ccc(-c3cc4c5c(c([*])cc6c5c3C(=O)N(CC(CCCCCCCC)CCCCCCCCCC)C6=O)C(=O)N(CC(CCCCCCCC)CCCCCCCCCC)C4=O)s2)s1,FALSE,99% chloroform + 1% diphenlyether (DPE),FALSE,spin coating,FALSE,FALSE,,,95,1.4285714285714286,22000,10.1021/ja5123182
281,3.88,8.88,0.86,0.510,[*]c1ccc(-c2c(F)c(F)c(-c3ccc(-c4cc(OCC(CCCCCC)CCCCCCCC)c([*])cc4OCC(CCCCCC)CCCCCCCC)s3)c3nsnc23)s1,[*]c1ccc(-c2ccc(-c3cc4c5c(c([*])cc6c5c3C(=O)N(CC(CCCCCCCC)CCCCCCCCCC)C6=O)C(=O)N(CC(CCCCCCCC)CCCCCCCCCC)C4=O)s2)s1,[*]c1ccc(-c2c(F)c(F)c(-c3ccc(-c4cc(OCC(CCCCCC)CCCCCCCC)c([*])cc4OCC(CCCCCC)CCCCCCCC)s3)c3nsnc23)s1.[*]c1ccc(-c2ccc(-c3cc4c5c(c([*])cc6c5c3C(=O)N(CC(CCCCCCCC)CCCCCCCCCC)C6=O)C(=O)N(CC(CCCCCCCC)CCCCCCCCCC)C4=O)s2)s1,FALSE,98% chloroform + 2% diphenlyether (DPE),FALSE,spin coating,FALSE,FALSE,,,95,1.4285714285714286,22000,10.1021/ja5123182
282,2.39,6.16,0.84,0.460,[*]c1ccc(-c2c(F)c(F)c(-c3ccc(-c4cc(OCC(CCCCCC)CCCCCCCC)c([*])cc4OCC(CCCCCC)CCCCCCCC)s3)c3nsnc23)s1,[*]c1ccc(-c2ccc(-c3cc4c5c(c([*])cc6c5c3C(=O)N(CC(CCCCCCCC)CCCCCCCCCC)C6=O)C(=O)N(CC(CCCCCCCC)CCCCCCCCCC)C4=O)s2)s1,[*]c1ccc(-c2c(F)c(F)c(-c3ccc(-c4cc(OCC(CCCCCC)CCCCCCCC)c([*])cc4OCC(CCCCCC)CCCCCCCC)s3)c3nsnc23)s1.[*]c1ccc(-c2ccc(-c3cc4c5c(c([*])cc6c5c3C(=O)N(CC(CCCCCCCC)CCCCCCCCCC)C6=O)C(=O)N(CC(CCCCCCCC)CCCCCCCCCC)C4=O)s2)s1,FALSE,chloroform,FALSE,spin coating,FALSE,FALSE,,,95,1.4285714285714286,49000,10.1021/ja5123182
283,4.33,9.7,0.85,0.530,[*]c1ccc(-c2c(F)c(F)c(-c3ccc(-c4cc(OCC(CCCCCC)CCCCCCCC)c([*])cc4OCC(CCCCCC)CCCCCCCC)s3)c3nsnc23)s1,[*]c1ccc(-c2ccc(-c3cc4c5c(c([*])cc6c5c3C(=O)N(CC(CCCCCCCC)CCCCCCCCCC)C6=O)C(=O)N(CC(CCCCCCCC)CCCCCCCCCC)C4=O)s2)s1,[*]c1ccc(-c2c(F)c(F)c(-c3ccc(-c4cc(OCC(CCCCCC)CCCCCCCC)c([*])cc4OCC(CCCCCC)CCCCCCCC)s3)c3nsnc23)s1.[*]c1ccc(-c2ccc(-c3cc4c5c(c([*])cc6c5c3C(=O)N(CC(CCCCCCCC)CCCCCCCCCC)C6=O)C(=O)N(CC(CCCCCCCC)CCCCCCCCCC)C4=O)s2)s1,FALSE,99% chloroform + 1% diphenlyether (DPE),FALSE,spin coating,FALSE,FALSE,,,95,1.4285714285714286,49000,10.1021/ja5123182
284,4.18,9.62,0.85,0.510,[*]c1ccc(-c2c(F)c(F)c(-c3ccc(-c4cc(OCC(CCCCCC)CCCCCCCC)c([*])cc4OCC(CCCCCC)CCCCCCCC)s3)c3nsnc23)s1,[*]c1ccc(-c2ccc(-c3cc4c5c(c([*])cc6c5c3C(=O)N(CC(CCCCCCCC)CCCCCCCCCC)C6=O)C(=O)N(CC(CCCCCCCC)CCCCCCCCCC)C4=O)s2)s1,[*]c1ccc(-c2c(F)c(F)c(-c3ccc(-c4cc(OCC(CCCCCC)CCCCCCCC)c([*])cc4OCC(CCCCCC)CCCCCCCC)s3)c3nsnc23)s1.[*]c1ccc(-c2ccc(-c3cc4c5c(c([*])cc6c5c3C(=O)N(CC(CCCCCCCC)CCCCCCCCCC)C6=O)C(=O)N(CC(CCCCCCCC)CCCCCCCCCC)C4=O)s2)s1,FALSE,98% chloroform + 2% diphenlyether (DPE),FALSE,spin coating,FALSE,FALSE,,,95,1.4285714285714286,49000,10.1021/ja5123182
285,6.36,13.36,0.87,0.547,[*]c1cc2c(-c3ccc(CC(CC)CCCC)s3)c3sc(-c4sc([*])c5c(F)c(C(=O)OCC(CC)CCCC)sc45)cc3c(-c3ccc(CC(CC)CCCC)s3)c2s1,CCCCCCCCC1(CCCCCCCC)c2cc3c(cc2-c2cc4c(cc21)-c1sc(C=C2C(=O)c5ccccc5C2=C(C#N)C#N)cc1C4(c1ccc(CCCCCC)cc1)c1ccc(CCCCCC)cc1)C(c1ccc(CCCCCC)cc1)(c1ccc(CCCCCC)cc1)c1cc(C=C2C(=O)c4ccccc4C2=C(C#N)C#N)sc1-3,[*]c1cc2c(-c3ccc(CC(CC)CCCC)s3)c3sc(-c4sc([*])c5c(F)c(C(=O)OCC(CC)CCCC)sc45)cc3c(-c3ccc(CC(CC)CCCC)s3)c2s1.CCCCCCCCC1(CCCCCCCC)c2cc3c(cc2-c2cc4c(cc21)-c1sc(C=C2C(=O)c5ccccc5C2=C(C#N)C#N)cc1C4(c1ccc(CCCCCC)cc1)c1ccc(CCCCCC)cc1)C(c1ccc(CCCCCC)cc1)(c1ccc(CCCCCC)cc1)c1cc(C=C2C(=O)c4ccccc4C2=C(C#N)C#N)sc1-3,TRUE,o-dichlorobenzene (DCB),FALSE,spin coating,FALSE,FALSE,,,85,1,,10.1016/j.dyepig.2017.05.011
286,6.7,14.35,0.87,0.539,[*]c1cc2c(-c3ccc(CC(CC)CCCC)s3)c3sc(-c4sc([*])c5c(F)c(C(=O)OCC(CC)CCCC)sc45)cc3c(-c3ccc(CC(CC)CCCC)s3)c2s1,CCCCCCCCC1(CCCCCCCC)c2cc3c(cc2-c2cc4c(cc21)-c1sc(C=C2C(=O)c5ccccc5C2=C(C#N)C#N)cc1C4(c1ccc(CCCCCC)cc1)c1ccc(CCCCCC)cc1)C(c1ccc(CCCCCC)cc1)(c1ccc(CCCCCC)cc1)c1cc(C=C2C(=O)c4ccccc4C2=C(C#N)C#N)sc1-3,[*]c1cc2c(-c3ccc(CC(CC)CCCC)s3)c3sc(-c4sc([*])c5c(F)c(C(=O)OCC(CC)CCCC)sc45)cc3c(-c3ccc(CC(CC)CCCC)s3)c2s1.CCCCCCCCC1(CCCCCCCC)c2cc3c(cc2-c2cc4c(cc21)-c1sc(C=C2C(=O)c5ccccc5C2=C(C#N)C#N)cc1C4(c1ccc(CCCCCC)cc1)c1ccc(CCCCCC)cc1)C(c1ccc(CCCCCC)cc1)(c1ccc(CCCCCC)cc1)c1cc(C=C2C(=O)c4ccccc4C2=C(C#N)C#N)sc1-3,TRUE,o-dichlorobenzene (DCB),FALSE,spin coating,FALSE,FALSE,,,85,0.7692307692307692,,10.1016/j.dyepig.2017.05.011
287,6.33,12.86,0.87,0.563,[*]c1cc2c(-c3ccc(CC(CC)CCCC)s3)c3sc(-c4sc([*])c5c(F)c(C(=O)OCC(CC)CCCC)sc45)cc3c(-c3ccc(CC(CC)CCCC)s3)c2s1,CCCCCCCCC1(CCCCCCCC)c2cc3c(cc2-c2cc4c(cc21)-c1sc(C=C2C(=O)c5ccccc5C2=C(C#N)C#N)cc1C4(c1ccc(CCCCCC)cc1)c1ccc(CCCCCC)cc1)C(c1ccc(CCCCCC)cc1)(c1ccc(CCCCCC)cc1)c1cc(C=C2C(=O)c4ccccc4C2=C(C#N)C#N)sc1-3,[*]c1cc2c(-c3ccc(CC(CC)CCCC)s3)c3sc(-c4sc([*])c5c(F)c(C(=O)OCC(CC)CCCC)sc45)cc3c(-c3ccc(CC(CC)CCCC)s3)c2s1.CCCCCCCCC1(CCCCCCCC)c2cc3c(cc2-c2cc4c(cc21)-c1sc(C=C2C(=O)c5ccccc5C2=C(C#N)C#N)cc1C4(c1ccc(CCCCCC)cc1)c1ccc(CCCCCC)cc1)C(c1ccc(CCCCCC)cc1)(c1ccc(CCCCCC)cc1)c1cc(C=C2C(=O)c4ccccc4C2=C(C#N)C#N)sc1-3,TRUE,o-dichlorobenzene (DCB),FALSE,spin coating,FALSE,FALSE,,,85,0.6666666666666666,,10.1016/j.dyepig.2017.05.011
288,6.77,13.66,0.86,0.5770000000000001,[*]c1cc2c(-c3ccc(CC(CC)CCCC)s3)c3sc(-c4sc([*])c5c(F)c(C(=O)OCC(CC)CCCC)sc45)cc3c(-c3ccc(CC(CC)CCCC)s3)c2s1,CCCCCCCCC(CCCCCCCC)n1c2cc3c(cc2c2cc4c(cc21)-c1sc(C=C2C(=O)c5ccccc5C2=C(C#N)C#N)cc1C4(c1ccc(CCCCCC)cc1)c1ccc(CCCCCC)cc1)C(c1ccc(CCCCCC)cc1)(c1ccc(CCCCCC)cc1)c1cc(C=C2C(=O)c4ccccc4C2=C(C#N)C#N)sc1-3,[*]c1cc2c(-c3ccc(CC(CC)CCCC)s3)c3sc(-c4sc([*])c5c(F)c(C(=O)OCC(CC)CCCC)sc45)cc3c(-c3ccc(CC(CC)CCCC)s3)c2s1.CCCCCCCCC(CCCCCCCC)n1c2cc3c(cc2c2cc4c(cc21)-c1sc(C=C2C(=O)c5ccccc5C2=C(C#N)C#N)cc1C4(c1ccc(CCCCCC)cc1)c1ccc(CCCCCC)cc1)C(c1ccc(CCCCCC)cc1)(c1ccc(CCCCCC)cc1)c1cc(C=C2C(=O)c4ccccc4C2=C(C#N)C#N)sc1-3,TRUE,o-dichlorobenzene (DCB),FALSE,spin coating,FALSE,FALSE,,,85,1,,10.1016/j.dyepig.2017.05.011
289,6.8,14.12,0.86,0.557,[*]c1cc2c(-c3ccc(CC(CC)CCCC)s3)c3sc(-c4sc([*])c5c(F)c(C(=O)OCC(CC)CCCC)sc45)cc3c(-c3ccc(CC(CC)CCCC)s3)c2s1,CCCCCCCCC(CCCCCCCC)n1c2cc3c(cc2c2cc4c(cc21)-c1sc(C=C2C(=O)c5ccccc5C2=C(C#N)C#N)cc1C4(c1ccc(CCCCCC)cc1)c1ccc(CCCCCC)cc1)C(c1ccc(CCCCCC)cc1)(c1ccc(CCCCCC)cc1)c1cc(C=C2C(=O)c4ccccc4C2=C(C#N)C#N)sc1-3,[*]c1cc2c(-c3ccc(CC(CC)CCCC)s3)c3sc(-c4sc([*])c5c(F)c(C(=O)OCC(CC)CCCC)sc45)cc3c(-c3ccc(CC(CC)CCCC)s3)c2s1.CCCCCCCCC(CCCCCCCC)n1c2cc3c(cc2c2cc4c(cc21)-c1sc(C=C2C(=O)c5ccccc5C2=C(C#N)C#N)cc1C4(c1ccc(CCCCCC)cc1)c1ccc(CCCCCC)cc1)C(c1ccc(CCCCCC)cc1)(c1ccc(CCCCCC)cc1)c1cc(C=C2C(=O)c4ccccc4C2=C(C#N)C#N)sc1-3,TRUE,o-dichlorobenzene (DCB),FALSE,spin coating,FALSE,FALSE,,,85,0.7692307692307692,,10.1016/j.dyepig.2017.05.011
290,6.91,13.59,0.87,0.5870000000000001,[*]c1cc2c(-c3ccc(CC(CC)CCCC)s3)c3sc(-c4sc([*])c5c(F)c(C(=O)OCC(CC)CCCC)sc45)cc3c(-c3ccc(CC(CC)CCCC)s3)c2s1,CCCCCCCCC(CCCCCCCC)n1c2cc3c(cc2c2cc4c(cc21)-c1sc(C=C2C(=O)c5ccccc5C2=C(C#N)C#N)cc1C4(c1ccc(CCCCCC)cc1)c1ccc(CCCCCC)cc1)C(c1ccc(CCCCCC)cc1)(c1ccc(CCCCCC)cc1)c1cc(C=C2C(=O)c4ccccc4C2=C(C#N)C#N)sc1-3,[*]c1cc2c(-c3ccc(CC(CC)CCCC)s3)c3sc(-c4sc([*])c5c(F)c(C(=O)OCC(CC)CCCC)sc45)cc3c(-c3ccc(CC(CC)CCCC)s3)c2s1.CCCCCCCCC(CCCCCCCC)n1c2cc3c(cc2c2cc4c(cc21)-c1sc(C=C2C(=O)c5ccccc5C2=C(C#N)C#N)cc1C4(c1ccc(CCCCCC)cc1)c1ccc(CCCCCC)cc1)C(c1ccc(CCCCCC)cc1)(c1ccc(CCCCCC)cc1)c1cc(C=C2C(=O)c4ccccc4C2=C(C#N)C#N)sc1-3,TRUE,o-dichlorobenzene (DCB),FALSE,spin coating,FALSE,FALSE,,,85,0.6666666666666666,,10.1016/j.dyepig.2017.05.011
291,9.24,20.57,0.67,0.666,[*]c1ccc(-c2ccc(-c3sc(-c4cc5c(cc(-c6cc(CC(CCCCCCCC)CCCCCCCCCC)c([*])s6)c6nsnc65)c5nsnc45)cc3CC(CCCCCCCC)CCCCCCCCCC)[se]2)[se]1,COC(=O)CCCC1(c2ccccc2)C23c4c5c6c7c8c9c(c%10c%11c2c2c4c4c%12c5c5c6c6c8c8c%13c9c9c%10c%10c%11c%11c2c2c4c4c%14c%12c%12c5c5c6c8c6c8c%13c9c9c%10c%10c%11c%11c2c4c2c4c%14c%12c%12c5c6c5c6c8c9c8c%10c%11c2c(c86)c4c%125)C713,[*]c1ccc(-c2ccc(-c3sc(-c4cc5c(cc(-c6cc(CC(CCCCCCCC)CCCCCCCCCC)c([*])s6)c6nsnc65)c5nsnc45)cc3CC(CCCCCCCC)CCCCCCCCCC)[se]2)[se]1.COC(=O)CCCC1(c2ccccc2)C23c4c5c6c7c8c9c(c%10c%11c2c2c4c4c%12c5c5c6c6c8c8c%13c9c9c%10c%10c%11c%11c2c2c4c4c%14c%12c%12c5c5c6c8c6c8c%13c9c9c%10c%10c%11c%11c2c4c2c4c%14c%12c%12c5c6c5c6c8c9c8c%10c%11c2c(c86)c4c%125)C713,TRUE,95% o-dichorobenzene (DCB) + 5% diphenyl ether (DPE),FALSE,spin coating,TRUE,FALSE,TA at 100°C for 10 minutes,,250,0.5,,10.1021/acsami.9b00083
292,5.23,15.39,0.65,0.520,[*]c1ccc(-c2ccc(-c3[se]c(-c4cc5c(cc(-c6cc(CC(CCCCCCCC)CCCCCCCCCC)c([*])[se]6)c6nsnc65)c5nsnc45)cc3CC(CCCCCCCC)CCCCCCCCCC)s2)s1,COC(=O)CCCC1(c2ccccc2)C23c4c5c6c7c8c9c(c%10c%11c2c2c4c4c%12c5c5c6c6c8c8c%13c9c9c%10c%10c%11c%11c2c2c4c4c%14c%12c%12c5c5c6c8c6c8c%13c9c9c%10c%10c%11c%11c2c4c2c4c%14c%12c%12c5c6c5c6c8c9c8c%10c%11c2c(c86)c4c%125)C713,[*]c1ccc(-c2ccc(-c3[se]c(-c4cc5c(cc(-c6cc(CC(CCCCCCCC)CCCCCCCCCC)c([*])[se]6)c6nsnc65)c5nsnc45)cc3CC(CCCCCCCC)CCCCCCCCCC)s2)s1.COC(=O)CCCC1(c2ccccc2)C23c4c5c6c7c8c9c(c%10c%11c2c2c4c4c%12c5c5c6c6c8c8c%13c9c9c%10c%10c%11c%11c2c2c4c4c%14c%12c%12c5c5c6c8c6c8c%13c9c9c%10c%10c%11c%11c2c4c2c4c%14c%12c%12c5c6c5c6c8c9c8c%10c%11c2c(c86)c4c%125)C713,TRUE,o-dichorobenzene (DCB) + 5% diphenyl ether (DPE),FALSE,spin coating,TRUE,FALSE,TA at 100°C for 10 minutes,,250,0.5,,10.1021/acsami.9b00083
293,5.44,15.84,0.56,0.614,[*]c1ccc(-c2ccc(-c3[se]c(-c4cc5c(cc(-c6cc(CC(CCCCCCCC)CCCCCCCCCC)c([*])[se]6)c6nsnc65)c5nsnc45)cc3CC(CCCCCCCC)CCCCCCCCCC)[se]2)[se]1,COC(=O)CCCC1(c2ccccc2)C23c4c5c6c7c8c9c(c%10c%11c2c2c4c4c%12c5c5c6c6c8c8c%13c9c9c%10c%10c%11c%11c2c2c4c4c%14c%12c%12c5c5c6c8c6c8c%13c9c9c%10c%10c%11c%11c2c4c2c4c%14c%12c%12c5c6c5c6c8c9c8c%10c%11c2c(c86)c4c%125)C713,[*]c1ccc(-c2ccc(-c3[se]c(-c4cc5c(cc(-c6cc(CC(CCCCCCCC)CCCCCCCCCC)c([*])[se]6)c6nsnc65)c5nsnc45)cc3CC(CCCCCCCC)CCCCCCCCCC)[se]2)[se]1.COC(=O)CCCC1(c2ccccc2)C23c4c5c6c7c8c9c(c%10c%11c2c2c4c4c%12c5c5c6c6c8c8c%13c9c9c%10c%10c%11c%11c2c2c4c4c%14c%12c%12c5c5c6c8c6c8c%13c9c9c%10c%10c%11c%11c2c4c2c4c%14c%12c%12c5c6c5c6c8c9c8c%10c%11c2c(c86)c4c%125)C713,TRUE,o-dichorobenzene (DCB) + 5% diphenyl ether (DPE),FALSE,spin coating,TRUE,FALSE,TA at 100°C for 10 minutes,,250,0.5,,10.1021/acsami.9b00083
294,8.33,19.09,0.66,0.6617000000000001,[*]c1ccc(-c2ccc(-c3sc(-c4cc5c(cc(-c6cc(CC(CCCCCCCCCC)CCCCCCCCCCCC)c([*])s6)c6nsnc65)c5nsnc45)cc3CC(CCCCCCCCCC)CCCCCCCCCCCC)[se]2)[se]1,COC(=O)CCCC1(c2ccccc2)C23c4c5c6c7c8c9c(c%10c%11c2c2c4c4c%12c5c5c6c6c8c8c%13c9c9c%10c%10c%11c%11c2c2c4c4c%14c%12c%12c5c5c6c8c6c8c%13c9c9c%10c%10c%11c%11c2c4c2c4c%14c%12c%12c5c6c5c6c8c9c8c%10c%11c2c(c86)c4c%125)C713,[*]c1ccc(-c2ccc(-c3sc(-c4cc5c(cc(-c6cc(CC(CCCCCCCCCC)CCCCCCCCCCCC)c([*])s6)c6nsnc65)c5nsnc45)cc3CC(CCCCCCCCCC)CCCCCCCCCCCC)[se]2)[se]1.COC(=O)CCCC1(c2ccccc2)C23c4c5c6c7c8c9c(c%10c%11c2c2c4c4c%12c5c5c6c6c8c8c%13c9c9c%10c%10c%11c%11c2c2c4c4c%14c%12c%12c5c5c6c8c6c8c%13c9c9c%10c%10c%11c%11c2c4c2c4c%14c%12c%12c5c6c5c6c8c9c8c%10c%11c2c(c86)c4c%125)C713,TRUE,o-dichorobenzene (DCB) + 5% diphenyl ether (DPE),FALSE,spin coating,TRUE,FALSE,TA at 100°C for 10 minutes,,250,0.5,,10.1021/acsami.9b00083
295,8.11,17.61,0.67,0.691,[*]c1ccc(-c2ccc(-c3[se]c(-c4cc5c(cc(-c6cc(CC(CCCCCCCCCC)CCCCCCCCCCCC)c([*])[se]6)c6nsnc65)c5nsnc45)cc3CC(CCCCCCCCCC)CCCCCCCCCCCC)s2)s1,COC(=O)CCCC1(c2ccccc2)C23c4c5c6c7c8c9c(c%10c%11c2c2c4c4c%12c5c5c6c6c8c8c%13c9c9c%10c%10c%11c%11c2c2c4c4c%14c%12c%12c5c5c6c8c6c8c%13c9c9c%10c%10c%11c%11c2c4c2c4c%14c%12c%12c5c6c5c6c8c9c8c%10c%11c2c(c86)c4c%125)C713,[*]c1ccc(-c2ccc(-c3[se]c(-c4cc5c(cc(-c6cc(CC(CCCCCCCCCC)CCCCCCCCCCCC)c([*])[se]6)c6nsnc65)c5nsnc45)cc3CC(CCCCCCCCCC)CCCCCCCCCCCC)s2)s1.COC(=O)CCCC1(c2ccccc2)C23c4c5c6c7c8c9c(c%10c%11c2c2c4c4c%12c5c5c6c6c8c8c%13c9c9c%10c%10c%11c%11c2c2c4c4c%14c%12c%12c5c5c6c8c6c8c%13c9c9c%10c%10c%11c%11c2c4c2c4c%14c%12c%12c5c6c5c6c8c9c8c%10c%11c2c(c86)c4c%125)C713,TRUE,o-dichorobenzene (DCB) + 5% diphenyl ether (DPE),FALSE,spin coating,TRUE,FALSE,TA at 100°C for 10 minutes,,250,0.5,,10.1021/acsami.9b00083
296,6.02,17.92,0.61,0.548,[*]c1ccc(-c2ccc(-c3[se]c(-c4cc5c(cc(-c6cc(CC(CCCCCCCCCC)CCCCCCCCCCCC)c([*])[se]6)c6nsnc65)c5nsnc45)cc3CC(CCCCCCCCCC)CCCCCCCCCCCC)[se]2)[se]1,COC(=O)CCCC1(c2ccccc2)C23c4c5c6c7c8c9c(c%10c%11c2c2c4c4c%12c5c5c6c6c8c8c%13c9c9c%10c%10c%11c%11c2c2c4c4c%14c%12c%12c5c5c6c8c6c8c%13c9c9c%10c%10c%11c%11c2c4c2c4c%14c%12c%12c5c6c5c6c8c9c8c%10c%11c2c(c86)c4c%125)C713,[*]c1ccc(-c2ccc(-c3[se]c(-c4cc5c(cc(-c6cc(CC(CCCCCCCCCC)CCCCCCCCCCCC)c([*])[se]6)c6nsnc65)c5nsnc45)cc3CC(CCCCCCCCCC)CCCCCCCCCCCC)[se]2)[se]1.COC(=O)CCCC1(c2ccccc2)C23c4c5c6c7c8c9c(c%10c%11c2c2c4c4c%12c5c5c6c6c8c8c%13c9c9c%10c%10c%11c%11c2c2c4c4c%14c%12c%12c5c5c6c8c6c8c%13c9c9c%10c%10c%11c%11c2c4c2c4c%14c%12c%12c5c6c5c6c8c9c8c%10c%11c2c(c86)c4c%125)C713,TRUE,o-dichorobenzene (DCB) + 5% diphenyl ether (DPE),FALSE,spin coating,TRUE,FALSE,TA at 100°C for 10 minutes,,250,0.5,,10.1021/acsami.9b00083
297,1.11,5.63,0.4,0.500,[*]c1cc2c(s1)c1sc(-c3ccc([*])c4nsnc34)cc1n2C(CCCCCCCC)CCCCCCCC,COC(=O)CCCC1(c2ccccc2)C23c4c5c6c7c8c9c(c%10c%11c2c2c%12c4c4c%13c5c5c7c7c8c8c%14c9c%10c9c%10c%11c2c2c%11c%12c4c4c%12c%13c5c5c7c7c8c8c%14c9c9c%10c2c2c%11c4c4c%12c5c7c5c8c9c2c45)C613,[*]c1cc2c(s1)c1sc(-c3ccc([*])c4nsnc34)cc1n2C(CCCCCCCC)CCCCCCCC.COC(=O)CCCC1(c2ccccc2)C23c4c5c6c7c8c9c(c%10c%11c2c2c%12c4c4c%13c5c5c7c7c8c8c%14c9c%10c9c%10c%11c2c2c%11c%12c4c4c%12c%13c5c5c7c7c8c8c%14c9c9c%10c2c2c%11c4c4c%12c5c7c5c8c9c2c45)C613,FALSE,chlorobenzene (CB),FALSE,spin coating,FALSE,FALSE,,,80,0.3333333333333333,20300,10.1039/b818885h
298,1.23,6.19,0.43,0.460,[*]c1cc2c(s1)c1sc(-c3ccc([*])c4nsnc34)cc1n2C(CCCCCCCC)CCCCCCCC,COC(=O)CCCC1(c2ccccc2)C23c4c5c6c7c8c9c(c%10c%11c2c2c%12c4c4c%13c5c5c7c7c8c8c%14c9c%10c9c%10c%11c2c2c%11c%12c4c4c%12c%13c5c5c7c7c8c8c%14c9c9c%10c2c2c%11c4c4c%12c5c7c5c8c9c2c45)C613,[*]c1cc2c(s1)c1sc(-c3ccc([*])c4nsnc34)cc1n2C(CCCCCCCC)CCCCCCCC.COC(=O)CCCC1(c2ccccc2)C23c4c5c6c7c8c9c(c%10c%11c2c2c%12c4c4c%13c5c5c7c7c8c8c%14c9c%10c9c%10c%11c2c2c%11c%12c4c4c%12c%13c5c5c7c7c8c8c%14c9c9c%10c2c2c%11c4c4c%12c5c7c5c8c9c2c45)C613,FALSE,chlorobenzene (CB),FALSE,spin coating,FALSE,FALSE,,,90,0.3333333333333333,20300,10.1039/b818885h
299,1.2,6.66,0.4,0.450,[*]c1cc2c(s1)c1sc(-c3ccc([*])c4nsnc34)cc1n2C(CCCCCCCC)CCCCCCCC,COC(=O)CCCC1(c2ccccc2)C23c4c5c6c7c8c9c(c%10c%11c2c2c%12c4c4c%13c5c5c7c7c8c8c%14c9c%10c9c%10c%11c2c2c%11c%12c4c4c%12c%13c5c5c7c7c8c8c%14c9c9c%10c2c2c%11c4c4c%12c5c7c5c8c9c2c45)C613,[*]c1cc2c(s1)c1sc(-c3ccc([*])c4nsnc34)cc1n2C(CCCCCCCC)CCCCCCCC.COC(=O)CCCC1(c2ccccc2)C23c4c5c6c7c8c9c(c%10c%11c2c2c%12c4c4c%13c5c5c7c7c8c8c%14c9c%10c9c%10c%11c2c2c%11c%12c4c4c%12c%13c5c5c7c7c8c8c%14c9c9c%10c2c2c%11c4c4c%12c5c7c5c8c9c2c45)C613,FALSE,chlorobenzene (CB),FALSE,spin coating,FALSE,FALSE,,,100,0.3333333333333333,20300,10.1039/b818885h
300,1.88,10.8,0.42,0.410,[*]c1cc2c(s1)c1sc(-c3ccc([*])c4nsnc34)cc1n2C(CCCCCC)CCCCCC,COC(=O)CCCC1(c2ccccc2)C23c4c5c6c7c8c9c(c%10c%11c2c2c%12c4c4c%13c5c5c7c7c8c8c%14c9c%10c9c%10c%11c2c2c%11c%12c4c4c%12c%13c5c5c7c7c8c8c%14c9c9c%10c2c2c%11c4c4c%12c5c7c5c8c9c2c45)C613,[*]c1cc2c(s1)c1sc(-c3ccc([*])c4nsnc34)cc1n2C(CCCCCC)CCCCCC.COC(=O)CCCC1(c2ccccc2)C23c4c5c6c7c8c9c(c%10c%11c2c2c%12c4c4c%13c5c5c7c7c8c8c%14c9c%10c9c%10c%11c2c2c%11c%12c4c4c%12c%13c5c5c7c7c8c8c%14c9c9c%10c2c2c%11c4c4c%12c5c7c5c8c9c2c45)C613,FALSE,chlorobenzene (CB),FALSE,spin coating,FALSE,FALSE,,,90,0.3333333333333333,21700,10.1039/b818885h
301,2.06,11.1,0.43,0.430,[*]c1cc2c(s1)c1sc(-c3ccc([*])c4nsnc34)cc1n2C(CCCCCC)CCCCCC,COC(=O)CCCC1(c2ccccc2)C23c4c5c6c7c8c9c(c%10c%11c2c2c%12c4c4c%13c5c5c7c7c8c8c%14c9c%10c9c%10c%11c2c2c%11c%12c4c4c%12c%13c5c5c7c7c8c8c%14c9c9c%10c2c2c%11c4c4c%12c5c7c5c8c9c2c45)C613,[*]c1cc2c(s1)c1sc(-c3ccc([*])c4nsnc34)cc1n2C(CCCCCC)CCCCCC.COC(=O)CCCC1(c2ccccc2)C23c4c5c6c7c8c9c(c%10c%11c2c2c%12c4c4c%13c5c5c7c7c8c8c%14c9c%10c9c%10c%11c2c2c%11c%12c4c4c%12c%13c5c5c7c7c8c8c%14c9c9c%10c2c2c%11c4c4c%12c5c7c5c8c9c2c45)C613,FALSE,chlorobenzene (CB),FALSE,spin coating,FALSE,FALSE,,,100,0.3333333333333333,21700,10.1039/b818885h
302,1.02,8.17,0.38,0.330,[*]c1cc2c(s1)c1sc(-c3ccc([*])c4nsnc34)cc1n2C(CCCCCC)CCCCCC,COC(=O)CCCC1(c2ccccc2)C23c4c5c6c7c8c9c(c%10c%11c2c2c%12c4c4c%13c5c5c7c7c8c8c%14c9c%10c9c%10c%11c2c2c%11c%12c4c4c%12c%13c5c5c7c7c8c8c%14c9c9c%10c2c2c%11c4c4c%12c5c7c5c8c9c2c45)C613,[*]c1cc2c(s1)c1sc(-c3ccc([*])c4nsnc34)cc1n2C(CCCCCC)CCCCCC.COC(=O)CCCC1(c2ccccc2)C23c4c5c6c7c8c9c(c%10c%11c2c2c%12c4c4c%13c5c5c7c7c8c8c%14c9c%10c9c%10c%11c2c2c%11c%12c4c4c%12c%13c5c5c7c7c8c8c%14c9c9c%10c2c2c%11c4c4c%12c5c7c5c8c9c2c45)C613,FALSE,chlorobenzene (CB),FALSE,spin coating,FALSE,FALSE,,,140,0.3333333333333333,21700,10.1039/b818885h
303,1.91,8.86,0.46,0.470,[*]c1cc2c(s1)c1sc(-c3ccc([*])c4nsnc34)cc1n2C(CCCCC)CCCCC,COC(=O)CCCC1(c2ccccc2)C23c4c5c6c7c8c9c(c%10c%11c2c2c%12c4c4c%13c5c5c7c7c8c8c%14c9c%10c9c%10c%11c2c2c%11c%12c4c4c%12c%13c5c5c7c7c8c8c%14c9c9c%10c2c2c%11c4c4c%12c5c7c5c8c9c2c45)C613,[*]c1cc2c(s1)c1sc(-c3ccc([*])c4nsnc34)cc1n2C(CCCCC)CCCCC.COC(=O)CCCC1(c2ccccc2)C23c4c5c6c7c8c9c(c%10c%11c2c2c%12c4c4c%13c5c5c7c7c8c8c%14c9c%10c9c%10c%11c2c2c%11c%12c4c4c%12c%13c5c5c7c7c8c8c%14c9c9c%10c2c2c%11c4c4c%12c5c7c5c8c9c2c45)C613,FALSE,chlorobenzene (CB),FALSE,spin coating,FALSE,FALSE,,,80,0.3333333333333333,29200,10.1039/b818885h
304,2.8,11.9,0.54,0.440,[*]c1cc2c(s1)c1sc(-c3ccc([*])c4nsnc34)cc1n2C(CCCCC)CCCCC,COC(=O)CCCC1(c2ccccc2)C23c4c5c6c7c8c9c(c%10c%11c2c2c%12c4c4c%13c5c5c7c7c8c8c%14c9c%10c9c%10c%11c2c2c%11c%12c4c4c%12c%13c5c5c7c7c8c8c%14c9c9c%10c2c2c%11c4c4c%12c5c7c5c8c9c2c45)C613,[*]c1cc2c(s1)c1sc(-c3ccc([*])c4nsnc34)cc1n2C(CCCCC)CCCCC.COC(=O)CCCC1(c2ccccc2)C23c4c5c6c7c8c9c(c%10c%11c2c2c%12c4c4c%13c5c5c7c7c8c8c%14c9c%10c9c%10c%11c2c2c%11c%12c4c4c%12c%13c5c5c7c7c8c8c%14c9c9c%10c2c2c%11c4c4c%12c5c7c5c8c9c2c45)C613,FALSE,chlorobenzene (CB),FALSE,spin coating,FALSE,FALSE,,,90,0.3333333333333333,29200,10.1039/b818885h
305,2.76,12.3,0.55,0.410,[*]c1cc2c(s1)c1sc(-c3ccc([*])c4nsnc34)cc1n2C(CCCCC)CCCCC,COC(=O)CCCC1(c2ccccc2)C23c4c5c6c7c8c9c(c%10c%11c2c2c%12c4c4c%13c5c5c7c7c8c8c%14c9c%10c9c%10c%11c2c2c%11c%12c4c4c%12c%13c5c5c7c7c8c8c%14c9c9c%10c2c2c%11c4c4c%12c5c7c5c8c9c2c45)C613,[*]c1cc2c(s1)c1sc(-c3ccc([*])c4nsnc34)cc1n2C(CCCCC)CCCCC.COC(=O)CCCC1(c2ccccc2)C23c4c5c6c7c8c9c(c%10c%11c2c2c%12c4c4c%13c5c5c7c7c8c8c%14c9c%10c9c%10c%11c2c2c%11c%12c4c4c%12c%13c5c5c7c7c8c8c%14c9c9c%10c2c2c%11c4c4c%12c5c7c5c8c9c2c45)C613,FALSE,chlorobenzene (CB),FALSE,spin coating,FALSE,FALSE,,,100,0.3333333333333333,29200,10.1039/b818885h
306,2.6,6.55,0.76,0.520,[*]c1ccc(-c2cc3c(cc2F)c2cc(F)c(-c4ccc(-c5c(OCCCCCCCC)c(OCCCCCCCC)c([*])c6nonc56)s4)cc2n3CC(CCCCCC)CCCCCCCC)s1,COC(=O)CCCC1(c2ccccc2)C23c4c5c6c7c8c9c(c%10c%11c2c2c4c4c%12c5c5c6c6c8c8c%13c9c9c%10c%10c%11c%11c2c2c4c4c%14c%12c%12c5c5c6c8c6c8c%13c9c9c%10c%10c%11c%11c2c4c2c4c%14c%12c%12c5c6c5c6c8c9c8c%10c%11c2c(c86)c4c%125)C713,[*]c1ccc(-c2cc3c(cc2F)c2cc(F)c(-c4ccc(-c5c(OCCCCCCCC)c(OCCCCCCCC)c([*])c6nonc56)s4)cc2n3CC(CCCCCC)CCCCCCCC)s1.COC(=O)CCCC1(c2ccccc2)C23c4c5c6c7c8c9c(c%10c%11c2c2c4c4c%12c5c5c6c6c8c8c%13c9c9c%10c%10c%11c%11c2c2c4c4c%14c%12c%12c5c5c6c8c6c8c%13c9c9c%10c%10c%11c%11c2c4c2c4c%14c%12c%12c5c6c5c6c8c9c8c%10c%11c2c(c86)c4c%125)C713,FALSE,"1,2-dichlorobenzene (DCB)",FALSE,spin coating,FALSE,FALSE,,,98,0.2857142857142857,51000,10.1039/c5tc01788b
307,3.34,6.76,0.86,0.580,[*]c1ccc(-c2cc3c(cc2F)c2cc(F)c(-c4ccc(-c5c(OCCCCCCCC)c(OCCCCCCCC)c([*])c6nonc56)s4)cc2n3CC(CCCCCC)CCCCCCCC)s1,COC(=O)CCCC1(c2ccccc2)C23c4c5c6c7c8c9c(c%10c%11c2c2c4c4c%12c5c5c6c6c8c8c%13c9c9c%10c%10c%11c%11c2c2c4c4c%14c%12c%12c5c5c6c8c6c8c%13c9c9c%10c%10c%11c%11c2c4c2c4c%14c%12c%12c5c6c5c6c8c9c8c%10c%11c2c(c86)c4c%125)C713,[*]c1ccc(-c2cc3c(cc2F)c2cc(F)c(-c4ccc(-c5c(OCCCCCCCC)c(OCCCCCCCC)c([*])c6nonc56)s4)cc2n3CC(CCCCCC)CCCCCCCC)s1.COC(=O)CCCC1(c2ccccc2)C23c4c5c6c7c8c9c(c%10c%11c2c2c4c4c%12c5c5c6c6c8c8c%13c9c9c%10c%10c%11c%11c2c2c4c4c%14c%12c%12c5c5c6c8c6c8c%13c9c9c%10c%10c%11c%11c2c4c2c4c%14c%12c%12c5c6c5c6c8c9c8c%10c%11c2c(c86)c4c%125)C713,FALSE,"98% 1,2-dichlorobenzene (DCB) + 2% 1,8-diiodooctane (DIO)",TRUE,spin coating,FALSE,FALSE,,,108,0.2857142857142857,51000,10.1039/c5tc01788b
308,3.71,6.8,0.89,0.610,[*]c1ccc(-c2cc3c(cc2F)c2cc(F)c(-c4ccc(-c5c(OCCCCCCCCCCCC)c(OCCCCCCCCCCCC)c([*])c6nonc56)s4)cc2n3CC(CCCCCC)CCCCCCCC)s1,COC(=O)CCCC1(c2ccccc2)C23c4c5c6c7c8c9c(c%10c%11c2c2c4c4c%12c5c5c6c6c8c8c%13c9c9c%10c%10c%11c%11c2c2c4c4c%14c%12c%12c5c5c6c8c6c8c%13c9c9c%10c%10c%11c%11c2c4c2c4c%14c%12c%12c5c6c5c6c8c9c8c%10c%11c2c(c86)c4c%125)C713,[*]c1ccc(-c2cc3c(cc2F)c2cc(F)c(-c4ccc(-c5c(OCCCCCCCCCCCC)c(OCCCCCCCCCCCC)c([*])c6nonc56)s4)cc2n3CC(CCCCCC)CCCCCCCC)s1.COC(=O)CCCC1(c2ccccc2)C23c4c5c6c7c8c9c(c%10c%11c2c2c4c4c%12c5c5c6c6c8c8c%13c9c9c%10c%10c%11c%11c2c2c4c4c%14c%12c%12c5c5c6c8c6c8c%13c9c9c%10c%10c%11c%11c2c4c2c4c%14c%12c%12c5c6c5c6c8c9c8c%10c%11c2c(c86)c4c%125)C713,FALSE,"1,2-dichlorobenzene (DCB)",FALSE,spin coating,FALSE,FALSE,,,105,0.2857142857142857,58100,10.1039/c5tc01788b
309,4.12,6.8,0.93,0.650,[*]c1ccc(-c2cc3c(cc2F)c2cc(F)c(-c4ccc(-c5c(OCCCCCCCCCCCC)c(OCCCCCCCCCCCC)c([*])c6nonc56)s4)cc2n3CC(CCCCCC)CCCCCCCC)s1,COC(=O)CCCC1(c2ccccc2)C23c4c5c6c7c8c9c(c%10c%11c2c2c4c4c%12c5c5c6c6c8c8c%13c9c9c%10c%10c%11c%11c2c2c4c4c%14c%12c%12c5c5c6c8c6c8c%13c9c9c%10c%10c%11c%11c2c4c2c4c%14c%12c%12c5c6c5c6c8c9c8c%10c%11c2c(c86)c4c%125)C713,[*]c1ccc(-c2cc3c(cc2F)c2cc(F)c(-c4ccc(-c5c(OCCCCCCCCCCCC)c(OCCCCCCCCCCCC)c([*])c6nonc56)s4)cc2n3CC(CCCCCC)CCCCCCCC)s1.COC(=O)CCCC1(c2ccccc2)C23c4c5c6c7c8c9c(c%10c%11c2c2c4c4c%12c5c5c6c6c8c8c%13c9c9c%10c%10c%11c%11c2c2c4c4c%14c%12c%12c5c5c6c8c6c8c%13c9c9c%10c%10c%11c%11c2c4c2c4c%14c%12c%12c5c6c5c6c8c9c8c%10c%11c2c(c86)c4c%125)C713,FALSE,"98% 1,2-dichlorobenzene (DCB) + 2% 1,8-diiodooctane (DIO)",TRUE,spin coating,FALSE,FALSE,,,115,0.2857142857142857,58100,10.1039/c5tc01788b
310,4.69,8.51,0.84,0.650,[*]c1ccc(-c2cc3c(cc2F)c2cc(F)c(-c4ccc(-c5c(OCCCCCCCCCCCC)c(OCCCCCCCCCCCC)c([*])c6nonc56)s4)cc2n3CC(CCCCCCCCCC)CCCCCCCCCCCC)s1,COC(=O)CCCC1(c2ccccc2)C23c4c5c6c7c8c9c(c%10c%11c2c2c4c4c%12c5c5c6c6c8c8c%13c9c9c%10c%10c%11c%11c2c2c4c4c%14c%12c%12c5c5c6c8c6c8c%13c9c9c%10c%10c%11c%11c2c4c2c4c%14c%12c%12c5c6c5c6c8c9c8c%10c%11c2c(c86)c4c%125)C713,[*]c1ccc(-c2cc3c(cc2F)c2cc(F)c(-c4ccc(-c5c(OCCCCCCCCCCCC)c(OCCCCCCCCCCCC)c([*])c6nonc56)s4)cc2n3CC(CCCCCCCCCC)CCCCCCCCCCCC)s1.COC(=O)CCCC1(c2ccccc2)C23c4c5c6c7c8c9c(c%10c%11c2c2c4c4c%12c5c5c6c6c8c8c%13c9c9c%10c%10c%11c%11c2c2c4c4c%14c%12c%12c5c5c6c8c6c8c%13c9c9c%10c%10c%11c%11c2c4c2c4c%14c%12c%12c5c6c5c6c8c9c8c%10c%11c2c(c86)c4c%125)C713,FALSE,"1,2-dichlorobenzene (DCB)",FALSE,spin coating,FALSE,FALSE,,,117,0.2857142857142857,77500,10.1039/c5tc01788b
311,5.71,9.49,0.91,0.660,[*]c1ccc(-c2cc3c(cc2F)c2cc(F)c(-c4ccc(-c5c(OCCCCCCCCCCCC)c(OCCCCCCCCCCCC)c([*])c6nonc56)s4)cc2n3CC(CCCCCCCCCC)CCCCCCCCCCCC)s1,COC(=O)CCCC1(c2ccccc2)C23c4c5c6c7c8c9c(c%10c%11c2c2c4c4c%12c5c5c6c6c8c8c%13c9c9c%10c%10c%11c%11c2c2c4c4c%14c%12c%12c5c5c6c8c6c8c%13c9c9c%10c%10c%11c%11c2c4c2c4c%14c%12c%12c5c6c5c6c8c9c8c%10c%11c2c(c86)c4c%125)C713,[*]c1ccc(-c2cc3c(cc2F)c2cc(F)c(-c4ccc(-c5c(OCCCCCCCCCCCC)c(OCCCCCCCCCCCC)c([*])c6nonc56)s4)cc2n3CC(CCCCCCCCCC)CCCCCCCCCCCC)s1.COC(=O)CCCC1(c2ccccc2)C23c4c5c6c7c8c9c(c%10c%11c2c2c4c4c%12c5c5c6c6c8c8c%13c9c9c%10c%10c%11c%11c2c2c4c4c%14c%12c%12c5c5c6c8c6c8c%13c9c9c%10c%10c%11c%11c2c4c2c4c%14c%12c%12c5c6c5c6c8c9c8c%10c%11c2c(c86)c4c%125)C713,FALSE,"98% 1,2-dichlorobenzene (DCB) + 2% 1,8-diiodooctane (DIO)",TRUE,spin coating,FALSE,FALSE,,,115,0.2857142857142857,77500,10.1039/c5tc01788b
312,5.4,11.6,0.74,0.630,[*]c1ccc(-c2cc3c(-c4ccc(SCC(CC)CCCC)cc4)c4sc(-c5ccc(-c6c(OCCCCCCCC)c(OCCCCCCCC)c([*])c7nsnc67)s5)cc4c(-c4ccc(SCC(CC)CCCC)cc4)c3s2)s1,COC(=O)CCCC1(c2ccccc2)C23c4c5c6c7c8c9c(c%10c%11c2c2c4c4c%12c5c5c6c6c8c8c%13c9c9c%10c%10c%11c%11c2c2c4c4c%14c%12c%12c5c5c6c8c6c8c%13c9c9c%10c%10c%11c%11c2c4c2c4c%14c%12c%12c5c6c5c6c8c9c8c%10c%11c2c(c86)c4c%125)C713,[*]c1ccc(-c2cc3c(-c4ccc(SCC(CC)CCCC)cc4)c4sc(-c5ccc(-c6c(OCCCCCCCC)c(OCCCCCCCC)c([*])c7nsnc67)s5)cc4c(-c4ccc(SCC(CC)CCCC)cc4)c3s2)s1.COC(=O)CCCC1(c2ccccc2)C23c4c5c6c7c8c9c(c%10c%11c2c2c4c4c%12c5c5c6c6c8c8c%13c9c9c%10c%10c%11c%11c2c2c4c4c%14c%12c%12c5c5c6c8c6c8c%13c9c9c%10c%10c%11c%11c2c4c2c4c%14c%12c%12c5c6c5c6c8c9c8c%10c%11c2c(c86)c4c%125)C713,FALSE,"1,2-dichlorobenzene (DCB)",FALSE,spin coating,FALSE,FALSE,,,93,,211500,10.1039/c5ta06065f
313,6.1,11.26,0.76,0.720,[*]c1ccc(-c2cc3c(-c4ccc(SCC(CC)CCCC)cc4)c4sc(-c5ccc(-c6c(OCCCCCCCCCCCC)c(OCCCCCCCCCCCC)c([*])c7nsnc67)s5)cc4c(-c4ccc(SCC(CC)CCCC)cc4)c3s2)s1,COC(=O)CCCC1(c2ccccc2)C23c4c5c6c7c8c9c(c%10c%11c2c2c4c4c%12c5c5c6c6c8c8c%13c9c9c%10c%10c%11c%11c2c2c4c4c%14c%12c%12c5c5c6c8c6c8c%13c9c9c%10c%10c%11c%11c2c4c2c4c%14c%12c%12c5c6c5c6c8c9c8c%10c%11c2c(c86)c4c%125)C713,[*]c1ccc(-c2cc3c(-c4ccc(SCC(CC)CCCC)cc4)c4sc(-c5ccc(-c6c(OCCCCCCCCCCCC)c(OCCCCCCCCCCCC)c([*])c7nsnc67)s5)cc4c(-c4ccc(SCC(CC)CCCC)cc4)c3s2)s1.COC(=O)CCCC1(c2ccccc2)C23c4c5c6c7c8c9c(c%10c%11c2c2c4c4c%12c5c5c6c6c8c8c%13c9c9c%10c%10c%11c%11c2c2c4c4c%14c%12c%12c5c5c6c8c6c8c%13c9c9c%10c%10c%11c%11c2c4c2c4c%14c%12c%12c5c6c5c6c8c9c8c%10c%11c2c(c86)c4c%125)C713,FALSE,"1,2-dichlorobenzene (DCB)",FALSE,spin coating,FALSE,FALSE,,,110,,225300,10.1039/c5ta06065f
314,5.7,9.38,0.84,0.720,[*]c1ccc(-c2cc3c(-c4ccc(SCC(CC)CCCC)cc4)c4sc(-c5ccc(-c6c(F)c(OCC(CCCCCCCCCC)CCCCCCCCCCCC)c([*])c7nsnc67)s5)cc4c(-c4ccc(SCC(CC)CCCC)cc4)c3s2)s1,COC(=O)CCCC1(c2ccccc2)C23c4c5c6c7c8c9c(c%10c%11c2c2c4c4c%12c5c5c6c6c8c8c%13c9c9c%10c%10c%11c%11c2c2c4c4c%14c%12c%12c5c5c6c8c6c8c%13c9c9c%10c%10c%11c%11c2c4c2c4c%14c%12c%12c5c6c5c6c8c9c8c%10c%11c2c(c86)c4c%125)C713,[*]c1ccc(-c2cc3c(-c4ccc(SCC(CC)CCCC)cc4)c4sc(-c5ccc(-c6c(F)c(OCC(CCCCCCCCCC)CCCCCCCCCCCC)c([*])c7nsnc67)s5)cc4c(-c4ccc(SCC(CC)CCCC)cc4)c3s2)s1.COC(=O)CCCC1(c2ccccc2)C23c4c5c6c7c8c9c(c%10c%11c2c2c4c4c%12c5c5c6c6c8c8c%13c9c9c%10c%10c%11c%11c2c2c4c4c%14c%12c%12c5c5c6c8c6c8c%13c9c9c%10c%10c%11c%11c2c4c2c4c%14c%12c%12c5c6c5c6c8c9c8c%10c%11c2c(c86)c4c%125)C713,FALSE,"1,2-dichlorobenzene (DCB)",FALSE,spin coating,FALSE,FALSE,,,95,,196700,10.1039/c5ta06065f
