Repository: Ramprasad-Group/polyVERSE

The data has been made available along with the following paper:

Christopher Kuenneth & Rampi Ramprasad, [From Corpus to Innovation: Advancing Organic Solar Cell Design with Large Language Models](), submitted, 2025.

The dataset is in the following format:

1. **pol_id**: A unique pol_id assigned to each polymer within the database (PolyDB).
2. **value**: Atomization energy(eV/atom): DFT calculated
3. **hp_id**: A unique pol_id assigned to each homopolymer within the database (PolyDB).
4. **smiles1**: Polymer SMILES
5. **canonical_smiles**: canonical polymer SMILES

File: Other/Organic_solar_cell/OSC_data.csv (part 8 of 8)
,PCE,Jsc,Voc,FF,smiles_donor,smiles_acceptor,smiles_canonical,Inverted?,Solvent,DIO?,Processing_Technique,TA?,SVA?,TA,SVA,thickness_nm,blend_ratio,Molecular_Weight,DOI
373,2.75,5.53,1.05,0.496,[*]c1cc2c(-c3cc(CCCCCCCC)c(CCCCCCCCCC)s3)c3sc(-c4cc5c6nonc6c6cc([*])sc6c5s4)cc3c(-c3cc(CCCCCCCC)c(CCCCCCCCCC)s3)c2s1,COC(=O)CCCC1(c2ccccc2)C23c4c5c6c7c8c9c(c%10c%11c2c2c4c4c%12c5c5c6c6c8c8c%13c9c9c%10c%10c%11c%11c2c2c4c4c%14c%12c%12c5c5c6c8c6c8c%13c9c9c%10c%10c%11c%11c2c4c2c4c%14c%12c%12c5c6c5c6c8c9c8c%10c%11c2c(c86)c4c%125)C713,[*]c1cc2c(-c3cc(CCCCCCCC)c(CCCCCCCCCC)s3)c3sc(-c4cc5c6nonc6c6cc([*])sc6c5s4)cc3c(-c3cc(CCCCCCCC)c(CCCCCCCCCC)s3)c2s1.COC(=O)CCCC1(c2ccccc2)C23c4c5c6c7c8c9c(c%10c%11c2c2c4c4c%12c5c5c6c6c8c8c%13c9c9c%10c%10c%11c%11c2c2c4c4c%14c%12c%12c5c5c6c8c6c8c%13c9c9c%10c%10c%11c%11c2c4c2c4c%14c%12c%12c5c6c5c6c8c9c8c%10c%11c2c(c86)c4c%125)C713,,o-dichlorobenzene (DCB),FALSE,spin coating,FALSE,FALSE,,,90,0.5,,10.1039/c6ra07951b
374,1.87,3.56,1.06,0.536,[*]c1cc2c(-c3cc(CCCCCCCC)c(CCCCCCCCCC)s3)c3sc(-c4cc5c6nonc6c6cc([*])sc6c5s4)cc3c(-c3cc(CCCCCCCC)c(CCCCCCCCCC)s3)c2s1,COC(=O)CCCC1(c2ccccc2)C23c4c5c6c7c8c9c(c%10c%11c2c2c4c4c%12c5c5c6c6c8c8c%13c9c9c%10c%10c%11c%11c2c2c4c4c%14c%12c%12c5c5c6c8c6c8c%13c9c9c%10c%10c%11c%11c2c4c2c4c%14c%12c%12c5c6c5c6c8c9c8c%10c%11c2c(c86)c4c%125)C713,[*]c1cc2c(-c3cc(CCCCCCCC)c(CCCCCCCCCC)s3)c3sc(-c4cc5c6nonc6c6cc([*])sc6c5s4)cc3c(-c3cc(CCCCCCCC)c(CCCCCCCCCC)s3)c2s1.COC(=O)CCCC1(c2ccccc2)C23c4c5c6c7c8c9c(c%10c%11c2c2c4c4c%12c5c5c6c6c8c8c%13c9c9c%10c%10c%11c%11c2c2c4c4c%14c%12c%12c5c5c6c8c6c8c%13c9c9c%10c%10c%11c%11c2c4c2c4c%14c%12c%12c5c6c5c6c8c9c8c%10c%11c2c(c86)c4c%125)C713,,o-dichlorobenzene (DCB),FALSE,spin coating,FALSE,FALSE,,,90,0.3333333333333333,,10.1039/c6ra07951b
375,1.55,3.78,1.03,0.437,[*]c1cc2c(OC(CCCCCCCCC)CCCCCCCCCCC)c3sc(-c4cc5c6nonc6c6cc([*])sc6c5s4)cc3c(OC(CCCCCCCCC)CCCCCCCCCCC)c2s1,COC(=O)CCCC1(c2ccccc2)C23c4c5c6c7c8c9c(c%10c%11c2c2c4c4c%12c5c5c6c6c8c8c%13c9c9c%10c%10c%11c%11c2c2c4c4c%14c%12c%12c5c5c6c8c6c8c%13c9c9c%10c%10c%11c%11c2c4c2c4c%14c%12c%12c5c6c5c6c8c9c8c%10c%11c2c(c86)c4c%125)C713,[*]c1cc2c(OC(CCCCCCCCC)CCCCCCCCCCC)c3sc(-c4cc5c6nonc6c6cc([*])sc6c5s4)cc3c(OC(CCCCCCCCC)CCCCCCCCCCC)c2s1.COC(=O)CCCC1(c2ccccc2)C23c4c5c6c7c8c9c(c%10c%11c2c2c4c4c%12c5c5c6c6c8c8c%13c9c9c%10c%10c%11c%11c2c2c4c4c%14c%12c%12c5c5c6c8c6c8c%13c9c9c%10c%10c%11c%11c2c4c2c4c%14c%12c%12c5c6c5c6c8c9c8c%10c%11c2c(c86)c4c%125)C713,,o-dichlorobenzene (DCB),FALSE,spin coating,FALSE,FALSE,,,90,1,,10.1039/c6ra07951b
376,2.75,5.41,1.02,0.507,[*]c1cc2c(OC(CCCCCCCCC)CCCCCCCCCCC)c3sc(-c4cc5c6nonc6c6cc([*])sc6c5s4)cc3c(OC(CCCCCCCCC)CCCCCCCCCCC)c2s1,COC(=O)CCCC1(c2ccccc2)C23c4c5c6c7c8c9c(c%10c%11c2c2c4c4c%12c5c5c6c6c8c8c%13c9c9c%10c%10c%11c%11c2c2c4c4c%14c%12c%12c5c5c6c8c6c8c%13c9c9c%10c%10c%11c%11c2c4c2c4c%14c%12c%12c5c6c5c6c8c9c8c%10c%11c2c(c86)c4c%125)C713,[*]c1cc2c(OC(CCCCCCCCC)CCCCCCCCCCC)c3sc(-c4cc5c6nonc6c6cc([*])sc6c5s4)cc3c(OC(CCCCCCCCC)CCCCCCCCCCC)c2s1.COC(=O)CCCC1(c2ccccc2)C23c4c5c6c7c8c9c(c%10c%11c2c2c4c4c%12c5c5c6c6c8c8c%13c9c9c%10c%10c%11c%11c2c2c4c4c%14c%12c%12c5c5c6c8c6c8c%13c9c9c%10c%10c%11c%11c2c4c2c4c%14c%12c%12c5c6c5c6c8c9c8c%10c%11c2c(c86)c4c%125)C713,,o-dichlorobenzene (DCB),FALSE,spin coating,FALSE,FALSE,,,90,0.5,,10.1039/c6ra07951b
377,1.25,3.3,1,0.414,[*]c1cc2c(OC(CCCCCCCCC)CCCCCCCCCCC)c3sc(-c4cc5c6nonc6c6cc([*])sc6c5s4)cc3c(OC(CCCCCCCCC)CCCCCCCCCCC)c2s1,COC(=O)CCCC1(c2ccccc2)C23c4c5c6c7c8c9c(c%10c%11c2c2c4c4c%12c5c5c6c6c8c8c%13c9c9c%10c%10c%11c%11c2c2c4c4c%14c%12c%12c5c5c6c8c6c8c%13c9c9c%10c%10c%11c%11c2c4c2c4c%14c%12c%12c5c6c5c6c8c9c8c%10c%11c2c(c86)c4c%125)C713,[*]c1cc2c(OC(CCCCCCCCC)CCCCCCCCCCC)c3sc(-c4cc5c6nonc6c6cc([*])sc6c5s4)cc3c(OC(CCCCCCCCC)CCCCCCCCCCC)c2s1.COC(=O)CCCC1(c2ccccc2)C23c4c5c6c7c8c9c(c%10c%11c2c2c4c4c%12c5c5c6c6c8c8c%13c9c9c%10c%10c%11c%11c2c2c4c4c%14c%12c%12c5c5c6c8c6c8c%13c9c9c%10c%10c%11c%11c2c4c2c4c%14c%12c%12c5c6c5c6c8c9c8c%10c%11c2c(c86)c4c%125)C713,,o-dichlorobenzene (DCB),FALSE,spin coating,FALSE,FALSE,,,90,0.3333333333333333,,10.1039/c6ra07951b
378,2.13,5.32,1.02,0.401,[*]c1cc2c(-c3cc(CCCCCCCC)c(CCCCCCCCCC)s3)c3sc(-c4cc5c6nonc6c6cc([*])sc6c5s4)cc3c(-c3cc(CCCCCCCC)c(CCCCCCCCCC)s3)c2s1,COC(=O)CCCC1(c2ccccc2)C23c4c5c6c7c8c9c(c%10c%11c2c2c4c4c%12c5c5c6c6c8c8c%13c9c9c%10c%10c%11c%11c2c2c4c4c%14c%12c%12c5c5c6c8c6c8c%13c9c9c%10c%10c%11c%11c2c4c2c4c%14c%12c%12c5c6c5c6c8c9c8c%10c%11c2c(c86)c4c%125)C713,[*]c1cc2c(-c3cc(CCCCCCCC)c(CCCCCCCCCC)s3)c3sc(-c4cc5c6nonc6c6cc([*])sc6c5s4)cc3c(-c3cc(CCCCCCCC)c(CCCCCCCCCC)s3)c2s1.COC(=O)CCCC1(c2ccccc2)C23c4c5c6c7c8c9c(c%10c%11c2c2c4c4c%12c5c5c6c6c8c8c%13c9c9c%10c%10c%11c%11c2c2c4c4c%14c%12c%12c5c5c6c8c6c8c%13c9c9c%10c%10c%11c%11c2c4c2c4c%14c%12c%12c5c6c5c6c8c9c8c%10c%11c2c(c86)c4c%125)C713,,99% o-dichlorobenzene (DCB) + 1% chloronaphthalene (CN),FALSE,spin coating,FALSE,FALSE,,,90,0.5,,10.1039/c6ra07951b
379,2.51,5.33,1.03,0.484,[*]c1cc2c(-c3cc(CCCCCCCC)c(CCCCCCCCCC)s3)c3sc(-c4cc5c6nonc6c6cc([*])sc6c5s4)cc3c(-c3cc(CCCCCCCC)c(CCCCCCCCCC)s3)c2s1,COC(=O)CCCC1(c2ccccc2)C23c4c5c6c7c8c9c(c%10c%11c2c2c4c4c%12c5c5c6c6c8c8c%13c9c9c%10c%10c%11c%11c2c2c4c4c%14c%12c%12c5c5c6c8c6c8c%13c9c9c%10c%10c%11c%11c2c4c2c4c%14c%12c%12c5c6c5c6c8c9c8c%10c%11c2c(c86)c4c%125)C713,[*]c1cc2c(-c3cc(CCCCCCCC)c(CCCCCCCCCC)s3)c3sc(-c4cc5c6nonc6c6cc([*])sc6c5s4)cc3c(-c3cc(CCCCCCCC)c(CCCCCCCCCC)s3)c2s1.COC(=O)CCCC1(c2ccccc2)C23c4c5c6c7c8c9c(c%10c%11c2c2c4c4c%12c5c5c6c6c8c8c%13c9c9c%10c%10c%11c%11c2c2c4c4c%14c%12c%12c5c5c6c8c6c8c%13c9c9c%10c%10c%11c%11c2c4c2c4c%14c%12c%12c5c6c5c6c8c9c8c%10c%11c2c(c86)c4c%125)C713,,98% o-dichlorobenzene (DCB) + 2% chloronaphthalene (CN),FALSE,spin coating,FALSE,FALSE,,,90,0.5,,10.1039/c6ra07951b
380,4.36,7.95,1.04,0.546,[*]c1cc2c(-c3cc(CCCCCCCC)c(CCCCCCCCCC)s3)c3sc(-c4cc5c6nonc6c6cc([*])sc6c5s4)cc3c(-c3cc(CCCCCCCC)c(CCCCCCCCCC)s3)c2s1,COC(=O)CCCC1(c2ccccc2)C23c4c5c6c7c8c9c(c%10c%11c2c2c4c4c%12c5c5c6c6c8c8c%13c9c9c%10c%10c%11c%11c2c2c4c4c%14c%12c%12c5c5c6c8c6c8c%13c9c9c%10c%10c%11c%11c2c4c2c4c%14c%12c%12c5c6c5c6c8c9c8c%10c%11c2c(c86)c4c%125)C713,[*]c1cc2c(-c3cc(CCCCCCCC)c(CCCCCCCCCC)s3)c3sc(-c4cc5c6nonc6c6cc([*])sc6c5s4)cc3c(-c3cc(CCCCCCCC)c(CCCCCCCCCC)s3)c2s1.COC(=O)CCCC1(c2ccccc2)C23c4c5c6c7c8c9c(c%10c%11c2c2c4c4c%12c5c5c6c6c8c8c%13c9c9c%10c%10c%11c%11c2c2c4c4c%14c%12c%12c5c5c6c8c6c8c%13c9c9c%10c%10c%11c%11c2c4c2c4c%14c%12c%12c5c6c5c6c8c9c8c%10c%11c2c(c86)c4c%125)C713,,97% o-dichlorobenzene (DCB) + 3% chloronaphthalene (CN),FALSE,spin coating,FALSE,FALSE,,,90,0.5,,10.1039/c6ra07951b
381,4.23,7.57,1.04,0.550,[*]c1cc2c(-c3cc(CCCCCCCC)c(CCCCCCCCCC)s3)c3sc(-c4cc5c6nonc6c6cc([*])sc6c5s4)cc3c(-c3cc(CCCCCCCC)c(CCCCCCCCCC)s3)c2s1,COC(=O)CCCC1(c2ccccc2)C23c4c5c6c7c8c9c(c%10c%11c2c2c4c4c%12c5c5c6c6c8c8c%13c9c9c%10c%10c%11c%11c2c2c4c4c%14c%12c%12c5c5c6c8c6c8c%13c9c9c%10c%10c%11c%11c2c4c2c4c%14c%12c%12c5c6c5c6c8c9c8c%10c%11c2c(c86)c4c%125)C713,[*]c1cc2c(-c3cc(CCCCCCCC)c(CCCCCCCCCC)s3)c3sc(-c4cc5c6nonc6c6cc([*])sc6c5s4)cc3c(-c3cc(CCCCCCCC)c(CCCCCCCCCC)s3)c2s1.COC(=O)CCCC1(c2ccccc2)C23c4c5c6c7c8c9c(c%10c%11c2c2c4c4c%12c5c5c6c6c8c8c%13c9c9c%10c%10c%11c%11c2c2c4c4c%14c%12c%12c5c5c6c8c6c8c%13c9c9c%10c%10c%11c%11c2c4c2c4c%14c%12c%12c5c6c5c6c8c9c8c%10c%11c2c(c86)c4c%125)C713,,96% o-dichlorobenzene (DCB) + 4% chloronaphthalene (CN),FALSE,spin coating,FALSE,FALSE,,,90,0.5,,10.1039/c6ra07951b
382,1.48,3.33,1.01,0.452,[*]c1cc2c(OC(CCCCCCCCC)CCCCCCCCCCC)c3sc(-c4cc5c6nonc6c6cc([*])sc6c5s4)cc3c(OC(CCCCCCCCC)CCCCCCCCCCC)c2s1,COC(=O)CCCC1(c2ccccc2)C23c4c5c6c7c8c9c(c%10c%11c2c2c4c4c%12c5c5c6c6c8c8c%13c9c9c%10c%10c%11c%11c2c2c4c4c%14c%12c%12c5c5c6c8c6c8c%13c9c9c%10c%10c%11c%11c2c4c2c4c%14c%12c%12c5c6c5c6c8c9c8c%10c%11c2c(c86)c4c%125)C713,[*]c1cc2c(OC(CCCCCCCCC)CCCCCCCCCCC)c3sc(-c4cc5c6nonc6c6cc([*])sc6c5s4)cc3c(OC(CCCCCCCCC)CCCCCCCCCCC)c2s1.COC(=O)CCCC1(c2ccccc2)C23c4c5c6c7c8c9c(c%10c%11c2c2c4c4c%12c5c5c6c6c8c8c%13c9c9c%10c%10c%11c%11c2c2c4c4c%14c%12c%12c5c5c6c8c6c8c%13c9c9c%10c%10c%11c%11c2c4c2c4c%14c%12c%12c5c6c5c6c8c9c8c%10c%11c2c(c86)c4c%125)C713,,99% o-dichlorobenzene (DCB) + 1% chloronaphthalene (CN),FALSE,spin coating,FALSE,FALSE,,,90,0.5,,10.1039/c6ra07951b
383,1.4,3.3,1,0.443,[*]c1cc2c(OC(CCCCCCCCC)CCCCCCCCCCC)c3sc(-c4cc5c6nonc6c6cc([*])sc6c5s4)cc3c(OC(CCCCCCCCC)CCCCCCCCCCC)c2s1,COC(=O)CCCC1(c2ccccc2)C23c4c5c6c7c8c9c(c%10c%11c2c2c4c4c%12c5c5c6c6c8c8c%13c9c9c%10c%10c%11c%11c2c2c4c4c%14c%12c%12c5c5c6c8c6c8c%13c9c9c%10c%10c%11c%11c2c4c2c4c%14c%12c%12c5c6c5c6c8c9c8c%10c%11c2c(c86)c4c%125)C713,[*]c1cc2c(OC(CCCCCCCCC)CCCCCCCCCCC)c3sc(-c4cc5c6nonc6c6cc([*])sc6c5s4)cc3c(OC(CCCCCCCCC)CCCCCCCCCCC)c2s1.COC(=O)CCCC1(c2ccccc2)C23c4c5c6c7c8c9c(c%10c%11c2c2c4c4c%12c5c5c6c6c8c8c%13c9c9c%10c%10c%11c%11c2c2c4c4c%14c%12c%12c5c5c6c8c6c8c%13c9c9c%10c%10c%11c%11c2c4c2c4c%14c%12c%12c5c6c5c6c8c9c8c%10c%11c2c(c86)c4c%125)C713,,98% o-dichlorobenzene (DCB) + 2% chloronaphthalene (CN),FALSE,spin coating,FALSE,FALSE,,,90,0.5,,10.1039/c6ra07951b
384,1.39,3.31,1.01,0.467,[*]c1cc2c(OC(CCCCCCCCC)CCCCCCCCCCC)c3sc(-c4cc5c6nonc6c6cc([*])sc6c5s4)cc3c(OC(CCCCCCCCC)CCCCCCCCCCC)c2s1,COC(=O)CCCC1(c2ccccc2)C23c4c5c6c7c8c9c(c%10c%11c2c2c4c4c%12c5c5c6c6c8c8c%13c9c9c%10c%10c%11c%11c2c2c4c4c%14c%12c%12c5c5c6c8c6c8c%13c9c9c%10c%10c%11c%11c2c4c2c4c%14c%12c%12c5c6c5c6c8c9c8c%10c%11c2c(c86)c4c%125)C713,[*]c1cc2c(OC(CCCCCCCCC)CCCCCCCCCCC)c3sc(-c4cc5c6nonc6c6cc([*])sc6c5s4)cc3c(OC(CCCCCCCCC)CCCCCCCCCCC)c2s1.COC(=O)CCCC1(c2ccccc2)C23c4c5c6c7c8c9c(c%10c%11c2c2c4c4c%12c5c5c6c6c8c8c%13c9c9c%10c%10c%11c%11c2c2c4c4c%14c%12c%12c5c5c6c8c6c8c%13c9c9c%10c%10c%11c%11c2c4c2c4c%14c%12c%12c5c6c5c6c8c9c8c%10c%11c2c(c86)c4c%125)C713,,97% o-dichlorobenzene (DCB) + 3% chloronaphthalene (CN),FALSE,spin coating,FALSE,FALSE,,,90,0.5,,10.1039/c6ra07951b
385,0.69,3.05,0.63,0.360,[*]c1cc(-c2ccc(CCCCCCCC)cc2)c([*])s1,COC(=O)CCCC1(c2ccccc2)C23c4c5c6c7c8c9c(c%10c%11c2c2c%12c4c4c%13c5c5c7c7c8c8c%14c9c%10c9c%10c%11c2c2c%11c%12c4c4c%12c%13c5c5c7c7c8c8c%14c9c9c%10c2c2c%11c4c4c%12c5c7c5c8c9c2c45)C613,[*]c1cc(-c2ccc(CCCCCCCC)cc2)c([*])s1.COC(=O)CCCC1(c2ccccc2)C23c4c5c6c7c8c9c(c%10c%11c2c2c%12c4c4c%13c5c5c7c7c8c8c%14c9c%10c9c%10c%11c2c2c%11c%12c4c4c%12c%13c5c5c7c7c8c8c%14c9c9c%10c2c2c%11c4c4c%12c5c7c5c8c9c2c45)C613,,Chlorobenzene,FALSE,spin coating,TRUE,FALSE,TA at 25°C for 5 minutes,,50,1,53000,"
10.1002/pola.25970"
386,1.3,4.65,0.61,0.460,[*]c1cc(-c2ccc(CCCCCCCC)cc2)c([*])s1,COC(=O)CCCC1(c2ccccc2)C23c4c5c6c7c8c9c(c%10c%11c2c2c%12c4c4c%13c5c5c7c7c8c8c%14c9c%10c9c%10c%11c2c2c%11c%12c4c4c%12c%13c5c5c7c7c8c8c%14c9c9c%10c2c2c%11c4c4c%12c5c7c5c8c9c2c45)C613,[*]c1cc(-c2ccc(CCCCCCCC)cc2)c([*])s1.COC(=O)CCCC1(c2ccccc2)C23c4c5c6c7c8c9c(c%10c%11c2c2c%12c4c4c%13c5c5c7c7c8c8c%14c9c%10c9c%10c%11c2c2c%11c%12c4c4c%12c%13c5c5c7c7c8c8c%14c9c9c%10c2c2c%11c4c4c%12c5c7c5c8c9c2c45)C613,,Chlorobenzene,FALSE,spin coating,TRUE,FALSE,TA at 90°C for 5 minutes,,50,1,53000,"
10.1002/pola.25970"
387,0.19,1.28,0.54,0.280,[*]c1cc(-c2ccc(CCCCCCCC)cc2)c([*])s1,COC(=O)CCCC1(c2ccccc2)C23c4c5c6c7c8c9c(c%10c%11c2c2c%12c4c4c%13c5c5c7c7c8c8c%14c9c%10c9c%10c%11c2c2c%11c%12c4c4c%12c%13c5c5c7c7c8c8c%14c9c9c%10c2c2c%11c4c4c%12c5c7c5c8c9c2c45)C613,[*]c1cc(-c2ccc(CCCCCCCC)cc2)c([*])s1.COC(=O)CCCC1(c2ccccc2)C23c4c5c6c7c8c9c(c%10c%11c2c2c%12c4c4c%13c5c5c7c7c8c8c%14c9c%10c9c%10c%11c2c2c%11c%12c4c4c%12c%13c5c5c7c7c8c8c%14c9c9c%10c2c2c%11c4c4c%12c5c7c5c8c9c2c45)C613,,Chlorobenzene,FALSE,spin coating,TRUE,FALSE,TA at 25°C for 5 minutes,,50,1,11900,"
10.1002/pola.25970"
388,0.16,1.32,0.43,0.290,[*]c1cc(-c2ccc(CCCCCCCC)cc2)c([*])s1,COC(=O)CCCC1(c2ccccc2)C23c4c5c6c7c8c9c(c%10c%11c2c2c%12c4c4c%13c5c5c7c7c8c8c%14c9c%10c9c%10c%11c2c2c%11c%12c4c4c%12c%13c5c5c7c7c8c8c%14c9c9c%10c2c2c%11c4c4c%12c5c7c5c8c9c2c45)C613,[*]c1cc(-c2ccc(CCCCCCCC)cc2)c([*])s1.COC(=O)CCCC1(c2ccccc2)C23c4c5c6c7c8c9c(c%10c%11c2c2c%12c4c4c%13c5c5c7c7c8c8c%14c9c%10c9c%10c%11c2c2c%11c%12c4c4c%12c%13c5c5c7c7c8c8c%14c9c9c%10c2c2c%11c4c4c%12c5c7c5c8c9c2c45)C613,,Chlorobenzene,FALSE,spin coating,TRUE,FALSE,TA at 90°C for 5 minutes,,50,1,11900,"
10.1002/pola.25970"
389,0.87,3.26,0.67,0.400,[*]c1cc(-c2ccc(CCCCCCCC)cc2)c([*])s1,COC(=O)CCCC1(c2ccccc2)C23c4c5c6c7c8c9c(c%10c%11c2c2c%12c4c4c%13c5c5c7c7c8c8c%14c9c%10c9c%10c%11c2c2c%11c%12c4c4c%12c%13c5c5c7c7c8c8c%14c9c9c%10c2c2c%11c4c4c%12c5c7c5c8c9c2c45)C613,[*]c1cc(-c2ccc(CCCCCCCC)cc2)c([*])s1.COC(=O)CCCC1(c2ccccc2)C23c4c5c6c7c8c9c(c%10c%11c2c2c%12c4c4c%13c5c5c7c7c8c8c%14c9c%10c9c%10c%11c2c2c%11c%12c4c4c%12c%13c5c5c7c7c8c8c%14c9c9c%10c2c2c%11c4c4c%12c5c7c5c8c9c2c45)C613,,Chlorobenzene,FALSE,spin coating,TRUE,FALSE,TA at 25°C for 5 minutes,,50,1,49000,"
10.1002/pola.25970"
390,1.26,4.4,0.63,0.460,[*]c1cc(-c2ccc(CCCCCCCC)cc2)c([*])s1,COC(=O)CCCC1(c2ccccc2)C23c4c5c6c7c8c9c(c%10c%11c2c2c%12c4c4c%13c5c5c7c7c8c8c%14c9c%10c9c%10c%11c2c2c%11c%12c4c4c%12c%13c5c5c7c7c8c8c%14c9c9c%10c2c2c%11c4c4c%12c5c7c5c8c9c2c45)C613,[*]c1cc(-c2ccc(CCCCCCCC)cc2)c([*])s1.COC(=O)CCCC1(c2ccccc2)C23c4c5c6c7c8c9c(c%10c%11c2c2c%12c4c4c%13c5c5c7c7c8c8c%14c9c%10c9c%10c%11c2c2c%11c%12c4c4c%12c%13c5c5c7c7c8c8c%14c9c9c%10c2c2c%11c4c4c%12c5c7c5c8c9c2c45)C613,,Chlorobenzene,FALSE,spin coating,TRUE,FALSE,TA at 80°C for 5 minutes,,50,1,49000,"
10.1002/pola.25970"
391,1.01,4.02,0.62,0.400,[*]c1cc(-c2ccc(CCCCCCCC)cc2)c([*])s1,COC(=O)CCCC1(c2ccccc2)C23c4c5c6c7c8c9c(c%10c%11c2c2c%12c4c4c%13c5c5c7c7c8c8c%14c9c%10c9c%10c%11c2c2c%11c%12c4c4c%12c%13c5c5c7c7c8c8c%14c9c9c%10c2c2c%11c4c4c%12c5c7c5c8c9c2c45)C613,[*]c1cc(-c2ccc(CCCCCCCC)cc2)c([*])s1.COC(=O)CCCC1(c2ccccc2)C23c4c5c6c7c8c9c(c%10c%11c2c2c%12c4c4c%13c5c5c7c7c8c8c%14c9c%10c9c%10c%11c2c2c%11c%12c4c4c%12c%13c5c5c7c7c8c8c%14c9c9c%10c2c2c%11c4c4c%12c5c7c5c8c9c2c45)C613,,Chlorobenzene,FALSE,spin coating,TRUE,FALSE,TA at 25°C for 5 minutes,,50,1,65000,"
10.1002/pola.25970"
392,1.58,5.49,0.59,0.490,[*]c1cc(-c2ccc(CCCCCCCC)cc2)c([*])s1,COC(=O)CCCC1(c2ccccc2)C23c4c5c6c7c8c9c(c%10c%11c2c2c%12c4c4c%13c5c5c7c7c8c8c%14c9c%10c9c%10c%11c2c2c%11c%12c4c4c%12c%13c5c5c7c7c8c8c%14c9c9c%10c2c2c%11c4c4c%12c5c7c5c8c9c2c45)C613,[*]c1cc(-c2ccc(CCCCCCCC)cc2)c([*])s1.COC(=O)CCCC1(c2ccccc2)C23c4c5c6c7c8c9c(c%10c%11c2c2c%12c4c4c%13c5c5c7c7c8c8c%14c9c%10c9c%10c%11c2c2c%11c%12c4c4c%12c%13c5c5c7c7c8c8c%14c9c9c%10c2c2c%11c4c4c%12c5c7c5c8c9c2c45)C613,,Chlorobenzene,FALSE,spin coating,TRUE,FALSE,TA at 90°C for 5 minutes,,50,1,65000,"
10.1002/pola.25970"
393,1.14,4.69,0.57,0.420,[*]c1cc(-c2ccc(CCCCCCCC)cc2)c([*])s1,COC(=O)CCCC1(c2ccccc2)C23c4c5c6c7c8c9c(c%10c%11c2c2c%12c4c4c%13c5c5c7c7c8c8c%14c9c%10c9c%10c%11c2c2c%11c%12c4c4c%12c%13c5c5c7c7c8c8c%14c9c9c%10c2c2c%11c4c4c%12c5c7c5c8c9c2c45)C613,[*]c1cc(-c2ccc(CCCCCCCC)cc2)c([*])s1.COC(=O)CCCC1(c2ccccc2)C23c4c5c6c7c8c9c(c%10c%11c2c2c%12c4c4c%13c5c5c7c7c8c8c%14c9c%10c9c%10c%11c2c2c%11c%12c4c4c%12c%13c5c5c7c7c8c8c%14c9c9c%10c2c2c%11c4c4c%12c5c7c5c8c9c2c45)C613,,Chlorobenzene,FALSE,spin coating,TRUE,FALSE,TA at 25°C for 5 minutes,,50,1,50000,"
10.1002/pola.25970"
394,1.19,4.37,0.58,0.470,[*]c1cc(-c2ccc(CCCCCCCC)cc2)c([*])s1,COC(=O)CCCC1(c2ccccc2)C23c4c5c6c7c8c9c(c%10c%11c2c2c%12c4c4c%13c5c5c7c7c8c8c%14c9c%10c9c%10c%11c2c2c%11c%12c4c4c%12c%13c5c5c7c7c8c8c%14c9c9c%10c2c2c%11c4c4c%12c5c7c5c8c9c2c45)C613,[*]c1cc(-c2ccc(CCCCCCCC)cc2)c([*])s1.COC(=O)CCCC1(c2ccccc2)C23c4c5c6c7c8c9c(c%10c%11c2c2c%12c4c4c%13c5c5c7c7c8c8c%14c9c%10c9c%10c%11c2c2c%11c%12c4c4c%12c%13c5c5c7c7c8c8c%14c9c9c%10c2c2c%11c4c4c%12c5c7c5c8c9c2c45)C613,,Chlorobenzene,FALSE,spin coating,TRUE,FALSE,TA at 80°C for 5 minutes,,50,1,50000,"
10.1002/pola.25970"
395,1.29,4.75,0.61,0.440,[*]c1cc(-c2ccc(CCCCCCCC)cc2)c([*])s1,COC(=O)CCCC1(c2ccccc2)C23c4c5c6c7c8c9c(c%10c%11c2c2c%12c4c4c%13c5c5c7c7c8c8c%14c9c%10c9c%10c%11c2c2c%11c%12c4c4c%12c%13c5c5c7c7c8c8c%14c9c9c%10c2c2c%11c4c4c%12c5c7c5c8c9c2c45)C613,[*]c1cc(-c2ccc(CCCCCCCC)cc2)c([*])s1.COC(=O)CCCC1(c2ccccc2)C23c4c5c6c7c8c9c(c%10c%11c2c2c%12c4c4c%13c5c5c7c7c8c8c%14c9c%10c9c%10c%11c2c2c%11c%12c4c4c%12c%13c5c5c7c7c8c8c%14c9c9c%10c2c2c%11c4c4c%12c5c7c5c8c9c2c45)C613,,Chlorobenzene,FALSE,spin coating,TRUE,FALSE,TA at 25°C for 5 minutes,,50,1,39000,"
10.1002/pola.25970"
396,1.43,5.26,0.57,0.480,[*]c1cc(-c2ccc(CCCCCCCC)cc2)c([*])s1,COC(=O)CCCC1(c2ccccc2)C23c4c5c6c7c8c9c(c%10c%11c2c2c%12c4c4c%13c5c5c7c7c8c8c%14c9c%10c9c%10c%11c2c2c%11c%12c4c4c%12c%13c5c5c7c7c8c8c%14c9c9c%10c2c2c%11c4c4c%12c5c7c5c8c9c2c45)C613,[*]c1cc(-c2ccc(CCCCCCCC)cc2)c([*])s1.COC(=O)CCCC1(c2ccccc2)C23c4c5c6c7c8c9c(c%10c%11c2c2c%12c4c4c%13c5c5c7c7c8c8c%14c9c%10c9c%10c%11c2c2c%11c%12c4c4c%12c%13c5c5c7c7c8c8c%14c9c9c%10c2c2c%11c4c4c%12c5c7c5c8c9c2c45)C613,,Chlorobenzene,FALSE,spin coating,TRUE,FALSE,TA at 100°C for 5 minutes,,50,1,39000,"
10.1002/pola.25970"
397,0.8,5.4,0.38,0.370,[*]c1cc(-c2ccc(CCCCCCCC)cc2)c([*])s1,COC(=O)CCCC1(c2ccccc2)C23c4c5c6c7c8c9c(c%10c%11c2c2c%12c4c4c%13c5c5c7c7c8c8c%14c9c%10c9c%10c%11c2c2c%11c%12c4c4c%12c%13c5c5c7c7c8c8c%14c9c9c%10c2c2c%11c4c4c%12c5c7c5c8c9c2c45)C613,[*]c1cc(-c2ccc(CCCCCCCC)cc2)c([*])s1.COC(=O)CCCC1(c2ccccc2)C23c4c5c6c7c8c9c(c%10c%11c2c2c%12c4c4c%13c5c5c7c7c8c8c%14c9c%10c9c%10c%11c2c2c%11c%12c4c4c%12c%13c5c5c7c7c8c8c%14c9c9c%10c2c2c%11c4c4c%12c5c7c5c8c9c2c45)C613,,p-xylene (Xyl),FALSE,spin coating,TRUE,FALSE,TA at 25°C for 5 minutes,,50,1,49000,"
10.1002/pola.25970"
398,0.49,5.1,0.28,0.330,[*]c1cc(-c2ccc(CCCCCCCC)cc2)c([*])s1,COC(=O)CCCC1(c2ccccc2)C23c4c5c6c7c8c9c(c%10c%11c2c2c%12c4c4c%13c5c5c7c7c8c8c%14c9c%10c9c%10c%11c2c2c%11c%12c4c4c%12c%13c5c5c7c7c8c8c%14c9c9c%10c2c2c%11c4c4c%12c5c7c5c8c9c2c45)C613,[*]c1cc(-c2ccc(CCCCCCCC)cc2)c([*])s1.COC(=O)CCCC1(c2ccccc2)C23c4c5c6c7c8c9c(c%10c%11c2c2c%12c4c4c%13c5c5c7c7c8c8c%14c9c%10c9c%10c%11c2c2c%11c%12c4c4c%12c%13c5c5c7c7c8c8c%14c9c9c%10c2c2c%11c4c4c%12c5c7c5c8c9c2c45)C613,,p-xylene (Xyl),FALSE,spin coating,TRUE,FALSE,TA at 80°C for 5 minutes,,50,1,49000,"
10.1002/pola.25970"
399,0.46,2.59,0.5,0.380,[*]c1cc(-c2ccc(CCCCCCCC)cc2)c([*])s1,COC(=O)CCCC1(c2ccccc2)C23c4c5c6c7c8c9c(c%10c%11c2c2c%12c4c4c%13c5c5c7c7c8c8c%14c9c%10c9c%10c%11c2c2c%11c%12c4c4c%12c%13c5c5c7c7c8c8c%14c9c9c%10c2c2c%11c4c4c%12c5c7c5c8c9c2c45)C613,[*]c1cc(-c2ccc(CCCCCCCC)cc2)c([*])s1.COC(=O)CCCC1(c2ccccc2)C23c4c5c6c7c8c9c(c%10c%11c2c2c%12c4c4c%13c5c5c7c7c8c8c%14c9c%10c9c%10c%11c2c2c%11c%12c4c4c%12c%13c5c5c7c7c8c8c%14c9c9c%10c2c2c%11c4c4c%12c5c7c5c8c9c2c45)C613,,Chlorobenzene,FALSE,spin coating,TRUE,FALSE,TA at 25°C for 5 minutes,,50,0.6666666666666666,49000,"
10.1002/pola.25970"
400,0.79,4.9,0.48,0.330,[*]c1cc(-c2ccc(CCCCCCCC)cc2)c([*])s1,COC(=O)CCCC1(c2ccccc2)C23c4c5c6c7c8c9c(c%10c%11c2c2c%12c4c4c%13c5c5c7c7c8c8c%14c9c%10c9c%10c%11c2c2c%11c%12c4c4c%12c%13c5c5c7c7c8c8c%14c9c9c%10c2c2c%11c4c4c%12c5c7c5c8c9c2c45)C613,[*]c1cc(-c2ccc(CCCCCCCC)cc2)c([*])s1.COC(=O)CCCC1(c2ccccc2)C23c4c5c6c7c8c9c(c%10c%11c2c2c%12c4c4c%13c5c5c7c7c8c8c%14c9c%10c9c%10c%11c2c2c%11c%12c4c4c%12c%13c5c5c7c7c8c8c%14c9c9c%10c2c2c%11c4c4c%12c5c7c5c8c9c2c45)C613,,Chlorobenzene,FALSE,spin coating,TRUE,FALSE,TA at 80°C for 5 minutes,,50,0.6666666666666666,49000,"
10.1002/pola.25970"
401,0.37,2.6,0.47,0.300,[*]c1cc(-c2ccc(CCCCCCCC)cc2)c([*])s1,COC(=O)CCCC1(c2ccccc2)C23c4c5c6c7c8c9c(c%10c%11c2c2c%12c4c4c%13c5c5c7c7c8c8c%14c9c%10c9c%10c%11c2c2c%11c%12c4c4c%12c%13c5c5c7c7c8c8c%14c9c9c%10c2c2c%11c4c4c%12c5c7c5c8c9c2c45)C613,[*]c1cc(-c2ccc(CCCCCCCC)cc2)c([*])s1.COC(=O)CCCC1(c2ccccc2)C23c4c5c6c7c8c9c(c%10c%11c2c2c%12c4c4c%13c5c5c7c7c8c8c%14c9c%10c9c%10c%11c2c2c%11c%12c4c4c%12c%13c5c5c7c7c8c8c%14c9c9c%10c2c2c%11c4c4c%12c5c7c5c8c9c2c45)C613,,Chlorobenzene,FALSE,spin coating,TRUE,FALSE,TA at 25°C for 5 minutes,,50,0.5,49000,"
10.1002/pola.25970"
402,0.61,4.01,0.45,0.340,[*]c1cc(-c2ccc(CCCCCCCC)cc2)c([*])s1,COC(=O)CCCC1(c2ccccc2)C23c4c5c6c7c8c9c(c%10c%11c2c2c%12c4c4c%13c5c5c7c7c8c8c%14c9c%10c9c%10c%11c2c2c%11c%12c4c4c%12c%13c5c5c7c7c8c8c%14c9c9c%10c2c2c%11c4c4c%12c5c7c5c8c9c2c45)C613,[*]c1cc(-c2ccc(CCCCCCCC)cc2)c([*])s1.COC(=O)CCCC1(c2ccccc2)C23c4c5c6c7c8c9c(c%10c%11c2c2c%12c4c4c%13c5c5c7c7c8c8c%14c9c%10c9c%10c%11c2c2c%11c%12c4c4c%12c%13c5c5c7c7c8c8c%14c9c9c%10c2c2c%11c4c4c%12c5c7c5c8c9c2c45)C613,,Chlorobenzene,FALSE,spin coating,TRUE,FALSE,TA at 80°C for 5 minutes,,50,0.5,49000,"
10.1002/pola.25970"
403,0.72,2.6,0.64,0.440,[*]c1cc(-c2ccc(CCCCCCCC)cc2)c([*])s1,COC(=O)CCCC1(c2ccccc2)C23c4c5c6c7c8c9c(c%10c%11c2c2c%12c4c4c%13c5c5c7c7c8c8c%14c9c%10c9c%10c%11c2c2c%11c%12c4c4c%12c%13c5c5c7c7c8c8c%14c9c9c%10c2c2c%11c4c4c%12c5c7c5c8c9c2c45)C613,[*]c1cc(-c2ccc(CCCCCCCC)cc2)c([*])s1.COC(=O)CCCC1(c2ccccc2)C23c4c5c6c7c8c9c(c%10c%11c2c2c%12c4c4c%13c5c5c7c7c8c8c%14c9c%10c9c%10c%11c2c2c%11c%12c4c4c%12c%13c5c5c7c7c8c8c%14c9c9c%10c2c2c%11c4c4c%12c5c7c5c8c9c2c45)C613,,p-xylene (Xyl),FALSE,spin coating,TRUE,FALSE,TA at 25°C for 5 minutes,,50,1,39000,"
10.1002/pola.25970"
404,1.25,4.6,0.63,0.420,[*]c1cc(-c2ccc(CCCCCCCC)cc2)c([*])s1,COC(=O)CCCC1(c2ccccc2)C23c4c5c6c7c8c9c(c%10c%11c2c2c%12c4c4c%13c5c5c7c7c8c8c%14c9c%10c9c%10c%11c2c2c%11c%12c4c4c%12c%13c5c5c7c7c8c8c%14c9c9c%10c2c2c%11c4c4c%12c5c7c5c8c9c2c45)C613,[*]c1cc(-c2ccc(CCCCCCCC)cc2)c([*])s1.COC(=O)CCCC1(c2ccccc2)C23c4c5c6c7c8c9c(c%10c%11c2c2c%12c4c4c%13c5c5c7c7c8c8c%14c9c%10c9c%10c%11c2c2c%11c%12c4c4c%12c%13c5c5c7c7c8c8c%14c9c9c%10c2c2c%11c4c4c%12c5c7c5c8c9c2c45)C613,,p-xylene (Xyl),FALSE,spin coating,TRUE,FALSE,TA at 80°C for 5 minutes,,50,1,39000,"
10.1002/pola.25970"
405,0.96,3.9,0.73,0.340,[*]c1cc(-c2ccc(CCCCCCCC)cc2)c([*])s1,COC(=O)CCCC1(c2ccccc2)C23c4c5c6c7c8c9c(c%10c%11c2c2c%12c4c4c%13c5c5c7c7c8c8c%14c9c%10c9c%10c%11c2c2c%11c%12c4c4c%12c%13c5c5c7c7c8c8c%14c9c9c%10c2c2c%11c4c4c%12c5c7c5c8c9c2c45)C613,[*]c1cc(-c2ccc(CCCCCCCC)cc2)c([*])s1.COC(=O)CCCC1(c2ccccc2)C23c4c5c6c7c8c9c(c%10c%11c2c2c%12c4c4c%13c5c5c7c7c8c8c%14c9c%10c9c%10c%11c2c2c%11c%12c4c4c%12c%13c5c5c7c7c8c8c%14c9c9c%10c2c2c%11c4c4c%12c5c7c5c8c9c2c45)C613,,Chlorobenzene,FALSE,spin coating,TRUE,FALSE,TA at 25°C for 5 minutes,,50,0.6666666666666666,39000,"
10.1002/pola.25970"
406,0.73,4.5,0.47,0.350,[*]c1cc(-c2ccc(CCCCCCCC)cc2)c([*])s1,COC(=O)CCCC1(c2ccccc2)C23c4c5c6c7c8c9c(c%10c%11c2c2c%12c4c4c%13c5c5c7c7c8c8c%14c9c%10c9c%10c%11c2c2c%11c%12c4c4c%12c%13c5c5c7c7c8c8c%14c9c9c%10c2c2c%11c4c4c%12c5c7c5c8c9c2c45)C613,[*]c1cc(-c2ccc(CCCCCCCC)cc2)c([*])s1.COC(=O)CCCC1(c2ccccc2)C23c4c5c6c7c8c9c(c%10c%11c2c2c%12c4c4c%13c5c5c7c7c8c8c%14c9c%10c9c%10c%11c2c2c%11c%12c4c4c%12c%13c5c5c7c7c8c8c%14c9c9c%10c2c2c%11c4c4c%12c5c7c5c8c9c2c45)C613,,Chlorobenzene,FALSE,spin coating,TRUE,FALSE,TA at 100°C for 5 minutes,,50,0.6666666666666666,39000,"
10.1002/pola.25970"
407,0.84,3.6,0.69,0.340,[*]c1cc(-c2ccc(CCCCCCCC)cc2)c([*])s1,COC(=O)CCCC1(c2ccccc2)C23c4c5c6c7c8c9c(c%10c%11c2c2c%12c4c4c%13c5c5c7c7c8c8c%14c9c%10c9c%10c%11c2c2c%11c%12c4c4c%12c%13c5c5c7c7c8c8c%14c9c9c%10c2c2c%11c4c4c%12c5c7c5c8c9c2c45)C613,[*]c1cc(-c2ccc(CCCCCCCC)cc2)c([*])s1.COC(=O)CCCC1(c2ccccc2)C23c4c5c6c7c8c9c(c%10c%11c2c2c%12c4c4c%13c5c5c7c7c8c8c%14c9c%10c9c%10c%11c2c2c%11c%12c4c4c%12c%13c5c5c7c7c8c8c%14c9c9c%10c2c2c%11c4c4c%12c5c7c5c8c9c2c45)C613,,Chlorobenzene,FALSE,spin coating,TRUE,FALSE,TA at 25°C for 5 minutes,,50,0.5,39000,"
10.1002/pola.25970"
408,0.81,4.5,0.51,0.350,[*]c1cc(-c2ccc(CCCCCCCC)cc2)c([*])s1,COC(=O)CCCC1(c2ccccc2)C23c4c5c6c7c8c9c(c%10c%11c2c2c%12c4c4c%13c5c5c7c7c8c8c%14c9c%10c9c%10c%11c2c2c%11c%12c4c4c%12c%13c5c5c7c7c8c8c%14c9c9c%10c2c2c%11c4c4c%12c5c7c5c8c9c2c45)C613,[*]c1cc(-c2ccc(CCCCCCCC)cc2)c([*])s1.COC(=O)CCCC1(c2ccccc2)C23c4c5c6c7c8c9c(c%10c%11c2c2c%12c4c4c%13c5c5c7c7c8c8c%14c9c%10c9c%10c%11c2c2c%11c%12c4c4c%12c%13c5c5c7c7c8c8c%14c9c9c%10c2c2c%11c4c4c%12c5c7c5c8c9c2c45)C613,,Chlorobenzene,FALSE,spin coating,TRUE,FALSE,TA at 100°C for 5 minutes,,50,0.5,39000,"
10.1002/pola.25970"
409,1.19,5.88,0.45,0.450,[*]c1cc(-c2ccc(CCCC)cc2)c([*])s1,COC(=O)CCCC1(c2ccccc2)C23c4c5c6c7c8c9c(c%10c%11c2c2c%12c4c4c%13c5c5c7c7c8c8c%14c9c%10c9c%10c%11c2c2c%11c%12c4c4c%12c%13c5c5c7c7c8c8c%14c9c9c%10c2c2c%11c4c4c%12c5c7c5c8c9c2c45)C613,[*]c1cc(-c2ccc(CCCC)cc2)c([*])s1.COC(=O)CCCC1(c2ccccc2)C23c4c5c6c7c8c9c(c%10c%11c2c2c%12c4c4c%13c5c5c7c7c8c8c%14c9c%10c9c%10c%11c2c2c%11c%12c4c4c%12c%13c5c5c7c7c8c8c%14c9c9c%10c2c2c%11c4c4c%12c5c7c5c8c9c2c45)C613,,o-dichlorobenzene (DCB),FALSE,spin coating,TRUE,FALSE,TA at 180°C for 2 minutes,,90,1.4285714285714286,20000,10.1039/c2jm31371e
410,2.51,9.73,0.48,0.530,[*]c1cc(-c2ccc(CCCCCC)cc2)c([*])s1,COC(=O)CCCC1(c2ccccc2)C23c4c5c6c7c8c9c(c%10c%11c2c2c%12c4c4c%13c5c5c7c7c8c8c%14c9c%10c9c%10c%11c2c2c%11c%12c4c4c%12c%13c5c5c7c7c8c8c%14c9c9c%10c2c2c%11c4c4c%12c5c7c5c8c9c2c45)C613,[*]c1cc(-c2ccc(CCCCCC)cc2)c([*])s1.COC(=O)CCCC1(c2ccccc2)C23c4c5c6c7c8c9c(c%10c%11c2c2c%12c4c4c%13c5c5c7c7c8c8c%14c9c%10c9c%10c%11c2c2c%11c%12c4c4c%12c%13c5c5c7c7c8c8c%14c9c9c%10c2c2c%11c4c4c%12c5c7c5c8c9c2c45)C613,,o-dichlorobenzene (DCB),FALSE,spin coating,TRUE,FALSE,TA at 180°C for 2 minutes,,90,1.4285714285714286,44400,10.1039/c2jm31371e
411,2.13,8.25,0.51,0.500,[*]c1cc(-c2ccc(CCCCCCCC)cc2)c([*])s1,COC(=O)CCCC1(c2ccccc2)C23c4c5c6c7c8c9c(c%10c%11c2c2c%12c4c4c%13c5c5c7c7c8c8c%14c9c%10c9c%10c%11c2c2c%11c%12c4c4c%12c%13c5c5c7c7c8c8c%14c9c9c%10c2c2c%11c4c4c%12c5c7c5c8c9c2c45)C613,[*]c1cc(-c2ccc(CCCCCCCC)cc2)c([*])s1.COC(=O)CCCC1(c2ccccc2)C23c4c5c6c7c8c9c(c%10c%11c2c2c%12c4c4c%13c5c5c7c7c8c8c%14c9c%10c9c%10c%11c2c2c%11c%12c4c4c%12c%13c5c5c7c7c8c8c%14c9c9c%10c2c2c%11c4c4c%12c5c7c5c8c9c2c45)C613,,o-dichlorobenzene (DCB),FALSE,spin coating,TRUE,FALSE,TA at 180°C for 2 minutes,,90,1.4285714285714286,38300,10.1039/c2jm31371e
412,0.85,3.38,0.57,0.440,[*]c1cc(-c2ccc(CCCCCCCCCC)cc2)c([*])s1,COC(=O)CCCC1(c2ccccc2)C23c4c5c6c7c8c9c(c%10c%11c2c2c%12c4c4c%13c5c5c7c7c8c8c%14c9c%10c9c%10c%11c2c2c%11c%12c4c4c%12c%13c5c5c7c7c8c8c%14c9c9c%10c2c2c%11c4c4c%12c5c7c5c8c9c2c45)C613,[*]c1cc(-c2ccc(CCCCCCCCCC)cc2)c([*])s1.COC(=O)CCCC1(c2ccccc2)C23c4c5c6c7c8c9c(c%10c%11c2c2c%12c4c4c%13c5c5c7c7c8c8c%14c9c%10c9c%10c%11c2c2c%11c%12c4c4c%12c%13c5c5c7c7c8c8c%14c9c9c%10c2c2c%11c4c4c%12c5c7c5c8c9c2c45)C613,,o-dichlorobenzene (DCB),FALSE,spin coating,TRUE,FALSE,TA at 180°C for 2 minutes,,90,1.4285714285714286,14400,10.1039/c2jm31371e
413,2.67,8.18,0.73,0.450,[*]c1cc(-c2ccc(CCCC)cc2)c([*])s1,c1ccc2c(c1)C1CC2C23c4c5c6c7c8c9c(c%10c%11c2c2c4c4c%12c5c5c6c6c8c8c%13c%14c%15c%16c%17c%18c%19c%20c%21c%22c%23c(c%14c%14c%24c%23c%23c%22c%22c%20c(c2c%22c%11c%23c%10c%24c9c%148)c4c%19c%12c%17c5c%16c%136)C%152C4CC(c5ccccc54)C%18%212)C713,[*]c1cc(-c2ccc(CCCC)cc2)c([*])s1.c1ccc2c(c1)C1CC2C23c4c5c6c7c8c9c(c%10c%11c2c2c4c4c%12c5c5c6c6c8c8c%13c%14c%15c%16c%17c%18c%19c%20c%21c%22c%23c(c%14c%14c%24c%23c%23c%22c%22c%20c(c2c%22c%11c%23c%10c%24c9c%148)c4c%19c%12c%17c5c%16c%136)C%152C4CC(c5ccccc54)C%18%212)C713,,o-dichlorobenzene (DCB),FALSE,spin coating,TRUE,FALSE,TA at 180°C for 2 minutes,,90,1.4285714285714286,20000,10.1039/c2jm31371e
414,3.73,9.6,0.78,0.500,[*]c1cc(-c2ccc(CCCCCC)cc2)c([*])s1,c1ccc2c(c1)C1CC2C23c4c5c6c7c8c9c(c%10c%11c2c2c4c4c%12c5c5c6c6c8c8c%13c%14c%15c%16c%17c%18c%19c%20c%21c%22c%23c(c%14c%14c%24c%23c%23c%22c%22c%20c(c2c%22c%11c%23c%10c%24c9c%148)c4c%19c%12c%17c5c%16c%136)C%152C4CC(c5ccccc54)C%18%212)C713,[*]c1cc(-c2ccc(CCCCCC)cc2)c([*])s1.c1ccc2c(c1)C1CC2C23c4c5c6c7c8c9c(c%10c%11c2c2c4c4c%12c5c5c6c6c8c8c%13c%14c%15c%16c%17c%18c%19c%20c%21c%22c%23c(c%14c%14c%24c%23c%23c%22c%22c%20c(c2c%22c%11c%23c%10c%24c9c%148)c4c%19c%12c%17c5c%16c%136)C%152C4CC(c5ccccc54)C%18%212)C713,,o-dichlorobenzene (DCB),FALSE,spin coating,TRUE,FALSE,TA at 180°C for 2 minutes,,90,1.4285714285714286,44400,10.1039/c2jm31371e
415,3.16,8.67,0.78,0.470,[*]c1cc(-c2ccc(CCCCCCCC)cc2)c([*])s1,c1ccc2c(c1)C1CC2C23c4c5c6c7c8c9c(c%10c%11c2c2c4c4c%12c5c5c6c6c8c8c%13c%14c%15c%16c%17c%18c%19c%20c%21c%22c%23c(c%14c%14c%24c%23c%23c%22c%22c%20c(c2c%22c%11c%23c%10c%24c9c%148)c4c%19c%12c%17c5c%16c%136)C%152C4CC(c5ccccc54)C%18%212)C713,[*]c1cc(-c2ccc(CCCCCCCC)cc2)c([*])s1.c1ccc2c(c1)C1CC2C23c4c5c6c7c8c9c(c%10c%11c2c2c4c4c%12c5c5c6c6c8c8c%13c%14c%15c%16c%17c%18c%19c%20c%21c%22c%23c(c%14c%14c%24c%23c%23c%22c%22c%20c(c2c%22c%11c%23c%10c%24c9c%148)c4c%19c%12c%17c5c%16c%136)C%152C4CC(c5ccccc54)C%18%212)C713,,o-dichlorobenzene (DCB),FALSE,spin coating,TRUE,FALSE,TA at 180°C for 2 minutes,,90,1.4285714285714286,38300,10.1039/c2jm31371e
416,0.67,2.24,0.79,0.380,[*]c1cc(-c2ccc(CCCCCCCCCC)cc2)c([*])s1,c1ccc2c(c1)C1CC2C23c4c5c6c7c8c9c(c%10c%11c2c2c4c4c%12c5c5c6c6c8c8c%13c%14c%15c%16c%17c%18c%19c%20c%21c%22c%23c(c%14c%14c%24c%23c%23c%22c%22c%20c(c2c%22c%11c%23c%10c%24c9c%148)c4c%19c%12c%17c5c%16c%136)C%152C4CC(c5ccccc54)C%18%212)C713,[*]c1cc(-c2ccc(CCCCCCCCCC)cc2)c([*])s1.c1ccc2c(c1)C1CC2C23c4c5c6c7c8c9c(c%10c%11c2c2c4c4c%12c5c5c6c6c8c8c%13c%14c%15c%16c%17c%18c%19c%20c%21c%22c%23c(c%14c%14c%24c%23c%23c%22c%22c%20c(c2c%22c%11c%23c%10c%24c9c%148)c4c%19c%12c%17c5c%16c%136)C%152C4CC(c5ccccc54)C%18%212)C713,,o-dichlorobenzene (DCB),FALSE,spin coating,TRUE,FALSE,TA at 180°C for 2 minutes,,90,1.4285714285714286,14400,10.1039/c2jm31371e
417,1.14,4.45,0.64,0.400,[*]c1ccc(N(c2ccc(/C=C/c3ccc(C=C(C#N)C#N)s3)cc2)c2ccc(-c3cc4c(s3)-c3sc([*])cc3C4(CC(CC)CCCC)CC(CC)CCCC)cc2)cc1,COC(=O)CCCC1(c2ccccc2)C23c4c5c6c7c8c9c(c%10c%11c2c2c4c4c%12c5c5c6c6c8c8c%13c9c9c%10c%10c%11c%11c2c2c4c4c%14c%12c%12c5c5c6c8c6c8c%13c9c9c%10c%10c%11c%11c2c4c2c4c%14c%12c%12c5c6c5c6c8c9c8c%10c%11c2c(c86)c4c%125)C713,[*]c1ccc(N(c2ccc(/C=C/c3ccc(C=C(C#N)C#N)s3)cc2)c2ccc(-c3cc4c(s3)-c3sc([*])cc3C4(CC(CC)CCCC)CC(CC)CCCC)cc2)cc1.COC(=O)CCCC1(c2ccccc2)C23c4c5c6c7c8c9c(c%10c%11c2c2c4c4c%12c5c5c6c6c8c8c%13c9c9c%10c%10c%11c%11c2c2c4c4c%14c%12c%12c5c5c6c8c6c8c%13c9c9c%10c%10c%11c%11c2c4c2c4c%14c%12c%12c5c6c5c6c8c9c8c%10c%11c2c(c86)c4c%125)C713,,o-dichlorobenzene (DCB),FALSE,spin coating,FALSE,FALSE,,,80,0.25,22931,10.1002/pola.24604
418,1.18,4.65,0.62,0.410,[*]c1ccc(N(c2ccc(/C=C/c3ccc(C=C4C(=O)N(CC)C(=S)N(CC)C4=O)s3)cc2)c2ccc(-c3cc4c(s3)-c3sc([*])cc3C4(CC(CC)CCCC)CC(CC)CCCC)cc2)cc1,COC(=O)CCCC1(c2ccccc2)C23c4c5c6c7c8c9c(c%10c%11c2c2c4c4c%12c5c5c6c6c8c8c%13c9c9c%10c%10c%11c%11c2c2c4c4c%14c%12c%12c5c5c6c8c6c8c%13c9c9c%10c%10c%11c%11c2c4c2c4c%14c%12c%12c5c6c5c6c8c9c8c%10c%11c2c(c86)c4c%125)C713,[*]c1ccc(N(c2ccc(/C=C/c3ccc(C=C4C(=O)N(CC)C(=S)N(CC)C4=O)s3)cc2)c2ccc(-c3cc4c(s3)-c3sc([*])cc3C4(CC(CC)CCCC)CC(CC)CCCC)cc2)cc1.COC(=O)CCCC1(c2ccccc2)C23c4c5c6c7c8c9c(c%10c%11c2c2c4c4c%12c5c5c6c6c8c8c%13c9c9c%10c%10c%11c%11c2c2c4c4c%14c%12c%12c5c5c6c8c6c8c%13c9c9c%10c%10c%11c%11c2c4c2c4c%14c%12c%12c5c6c5c6c8c9c8c%10c%11c2c(c86)c4c%125)C713,,o-dichlorobenzene (DCB),FALSE,spin coating,FALSE,FALSE,,,80,0.25,9816,10.1002/pola.24604
419,0.22,1.26,0.58,0.320,[*]c1ccc(N(c2ccc(/C=C/c3ccc(C(C#N)=C(C#N)C#N)s3)cc2)c2ccc(-c3cc4c(s3)-c3sc([*])cc3C4(CC(CC)CCCC)CC(CC)CCCC)cc2)cc1,COC(=O)CCCC1(c2ccccc2)C23c4c5c6c7c8c9c(c%10c%11c2c2c4c4c%12c5c5c6c6c8c8c%13c9c9c%10c%10c%11c%11c2c2c4c4c%14c%12c%12c5c5c6c8c6c8c%13c9c9c%10c%10c%11c%11c2c4c2c4c%14c%12c%12c5c6c5c6c8c9c8c%10c%11c2c(c86)c4c%125)C713,[*]c1ccc(N(c2ccc(/C=C/c3ccc(C(C#N)=C(C#N)C#N)s3)cc2)c2ccc(-c3cc4c(s3)-c3sc([*])cc3C4(CC(CC)CCCC)CC(CC)CCCC)cc2)cc1.COC(=O)CCCC1(c2ccccc2)C23c4c5c6c7c8c9c(c%10c%11c2c2c4c4c%12c5c5c6c6c8c8c%13c9c9c%10c%10c%11c%11c2c2c4c4c%14c%12c%12c5c5c6c8c6c8c%13c9c9c%10c%10c%11c%11c2c4c2c4c%14c%12c%12c5c6c5c6c8c9c8c%10c%11c2c(c86)c4c%125)C713,,o-dichlorobenzene (DCB),FALSE,spin coating,TRUE,FALSE,TA at 150°C for 10 minutes,,80,0.25,11520,10.1002/pola.24604
420,1.36,3.51,0.79,0.490,[*]c1ccc2c(c1)C(CCCCCC)(CCCCCC)c1cc(N(c3ccc(/C=C/c4ccc(C=C(C#N)C#N)s4)cc3)c3ccc4c(c3)C(CCCCCC)(CCCCCC)c3cc(-c5cc6c(s5)-c5sc([*])cc5C6(CC(CC)CCCC)CC(CC)CCCC)ccc3-4)ccc1-2,COC(=O)CCCC1(c2ccccc2)C23c4c5c6c7c8c9c(c%10c%11c2c2c4c4c%12c5c5c6c6c8c8c%13c9c9c%10c%10c%11c%11c2c2c4c4c%14c%12c%12c5c5c6c8c6c8c%13c9c9c%10c%10c%11c%11c2c4c2c4c%14c%12c%12c5c6c5c6c8c9c8c%10c%11c2c(c86)c4c%125)C713,[*]c1ccc2c(c1)C(CCCCCC)(CCCCCC)c1cc(N(c3ccc(/C=C/c4ccc(C=C(C#N)C#N)s4)cc3)c3ccc4c(c3)C(CCCCCC)(CCCCCC)c3cc(-c5cc6c(s5)-c5sc([*])cc5C6(CC(CC)CCCC)CC(CC)CCCC)ccc3-4)ccc1-2.COC(=O)CCCC1(c2ccccc2)C23c4c5c6c7c8c9c(c%10c%11c2c2c4c4c%12c5c5c6c6c8c8c%13c9c9c%10c%10c%11c%11c2c2c4c4c%14c%12c%12c5c5c6c8c6c8c%13c9c9c%10c%10c%11c%11c2c4c2c4c%14c%12c%12c5c6c5c6c8c9c8c%10c%11c2c(c86)c4c%125)C713,,o-dichlorobenzene (DCB),FALSE,spin coating,FALSE,FALSE,,,80,0.25,32879,10.1002/pola.24604
421,1.38,4.57,0.7,0.430,[*]c1ccc2c(c1)C(CCCCCC)(CCCCCC)c1cc(N(c3ccc(/C=C/c4ccc(C=C5C(=O)N(CC)C(=S)N(CC)C5=O)s4)cc3)c3ccc4c(c3)C(CCCCCC)(CCCCCC)c3cc(-c5cc6c(s5)-c5sc([*])cc5C6(CC(CC)CCCC)CC(CC)CCCC)ccc3-4)ccc1-2,COC(=O)CCCC1(c2ccccc2)C23c4c5c6c7c8c9c(c%10c%11c2c2c4c4c%12c5c5c6c6c8c8c%13c9c9c%10c%10c%11c%11c2c2c4c4c%14c%12c%12c5c5c6c8c6c8c%13c9c9c%10c%10c%11c%11c2c4c2c4c%14c%12c%12c5c6c5c6c8c9c8c%10c%11c2c(c86)c4c%125)C713,[*]c1ccc2c(c1)C(CCCCCC)(CCCCCC)c1cc(N(c3ccc(/C=C/c4ccc(C=C5C(=O)N(CC)C(=S)N(CC)C5=O)s4)cc3)c3ccc4c(c3)C(CCCCCC)(CCCCCC)c3cc(-c5cc6c(s5)-c5sc([*])cc5C6(CC(CC)CCCC)CC(CC)CCCC)ccc3-4)ccc1-2.COC(=O)CCCC1(c2ccccc2)C23c4c5c6c7c8c9c(c%10c%11c2c2c4c4c%12c5c5c6c6c8c8c%13c9c9c%10c%10c%11c%11c2c2c4c4c%14c%12c%12c5c5c6c8c6c8c%13c9c9c%10c%10c%11c%11c2c4c2c4c%14c%12c%12c5c6c5c6c8c9c8c%10c%11c2c(c86)c4c%125)C713,,o-dichlorobenzene (DCB),FALSE,spin coating,FALSE,FALSE,,,80,0.25,9970,10.1002/pola.24604
422,0.31,1.17,0.7,0.380,[*]c1ccc2c(c1)C(CCCCCC)(CCCCCC)c1cc(N(c3ccc(/C=C/c4ccc(C(C#N)=C(C#N)C#N)s4)cc3)c3ccc4c(c3)C(CCCCCC)(CCCCCC)c3cc(-c5cc6c(s5)-c5sc([*])cc5C6(CC(CC)CCCC)CC(CC)CCCC)ccc3-4)ccc1-2,COC(=O)CCCC1(c2ccccc2)C23c4c5c6c7c8c9c(c%10c%11c2c2c4c4c%12c5c5c6c6c8c8c%13c9c9c%10c%10c%11c%11c2c2c4c4c%14c%12c%12c5c5c6c8c6c8c%13c9c9c%10c%10c%11c%11c2c4c2c4c%14c%12c%12c5c6c5c6c8c9c8c%10c%11c2c(c86)c4c%125)C713,[*]c1ccc2c(c1)C(CCCCCC)(CCCCCC)c1cc(N(c3ccc(/C=C/c4ccc(C(C#N)=C(C#N)C#N)s4)cc3)c3ccc4c(c3)C(CCCCCC)(CCCCCC)c3cc(-c5cc6c(s5)-c5sc([*])cc5C6(CC(CC)CCCC)CC(CC)CCCC)ccc3-4)ccc1-2.COC(=O)CCCC1(c2ccccc2)C23c4c5c6c7c8c9c(c%10c%11c2c2c4c4c%12c5c5c6c6c8c8c%13c9c9c%10c%10c%11c%11c2c2c4c4c%14c%12c%12c5c5c6c8c6c8c%13c9c9c%10c%10c%11c%11c2c4c2c4c%14c%12c%12c5c6c5c6c8c9c8c%10c%11c2c(c86)c4c%125)C713,,o-dichlorobenzene (DCB),FALSE,spin coating,FALSE,FALSE,,,80,0.25,15639,10.1002/pola.24604
