Repository: Ramprasad-Group/polyVERSE

# polyVERSE [![DOI](https://zenodo.org/badge/777530406.svg)](https://zenodo.org/doi/10.5281/zenodo.13352643)
polyVERSE (Polymer Universe, also "polymers generated by Virtually-Executed Rule-based Synthesis Experiments") is a comprehensive repository for informatics-ready datasets curated by the Ramprasad Group. This repository encompasses a vast and continuously expanding range of chemical spaces and material properties, including both known and hypothetical polymers. It includes datasets generated through physical experiments, physics-based simulations, and machine learning model predictions. The data is organized into two main folders: `Virtual-Polymers` and `Other`. `Virtual-Polymers` contains datasets pertaining to virtually-generated polymers, i.e., spanning the ever-expanding polyVERSE. The data is organized based on the approach used to generate virtual polymers. `Other` contains subfolders with informatics-ready CSV files for various polymer properties.

### Citation 
Please always cite the following reference in publications for which our dataset was useful: 
**Ramprasad et al. (2024). polyVERSE: Informatics-Ready Polymer Datasets (Version 1.0). Zenodo. doi: 10.5281/zenodo.13352644.**

# Solvent diffusivity in polymers

This repository contains simulation code and datasets used in the paper _"Polymer Design for Solvent Separations: Integrating Simulations, Experiments, and Known Physics via Machine Learning"_.

## Abstract

This study focuses on guiding the discovery of sustainable and high-performance polymer membranes for organic binary solvent separation. We specifically focus on understanding solvent diffusivity in polymers, a key factor in quantifying solvent transport. Traditional experimental and computational methods for determining diffusivity rates are time and resource-intensive, while current machine learning (ML) models often lack accuracy outside their training domains. To address these limitations, we fuse experimental and simulated diffusivity data to train multi-task ML models that are further guided by physics-based laws, resulting in more robust predictions in unseen chemical spaces. These models outperform traditional single-task models, especially in data-limited scenarios. We then address the critical challenge of identifying optimal membranes for a given binary solvent separation problem, namely, toluene-heptane separation. Amongst 13,000 known polymers, polyvinyl chloride (PVC) is identified as an optimal polymer for this separation, consistent with literature findings, thereby validating our methodology. Moreover, we expand the screening to a broader space of synthetically accessible, virtually produced polymers, utilizing a database comprising 1 million publicly available candidates and 7 million chemically recyclable halogen-free candidates. We identify environmentally-friendly alternatives to PVC for this technologically important binary solvent separation.  This new capability is expected to effectively guide and advance membrane design for solvent separation technologies.

##### `data.lmps`
This file contains the input structure for the system, including:
- A polymer with the SMILES `COC(=O)C(*)C*`
- 150 atoms per chain, 12 repeat units, 32 chains (capped with `*C`)
- 12 solvents (`CC(=O)OC`)
- A total of 4996 atoms

### Data Files

##### `master_diffusivity_dataset.csv`
This spreadsheet contains experimental and simulated data for solvent diffusivity in polymers as a function of temperature and concentration. The dataset includes the following columns:

1. **Polymer Canonical SMILES**
2. **Solvent Canonical SMILES**
3. **Temperature** at which solvent diffusivity is recorded
4. **Weight Fraction of Solvent** (mass of solvent / (mass of solvent + mass of polymer))
5. **Experimental / Simulated Selector**: One-hot encoded vectors to denote whether the data point is experimental or simulated
6. **Target Diffusivity Value(log10)**: Solvent diffusivity in polymer in log10 scale
7. **Source**: Reference to the papers in which the dataset was compiled:
   
- **ncomm (2023)**: Lee, Y.J., Chen, L., Nistane, J. et al. *Nat Commun* 14, 4931 (2023). [https://doi.org/10.1038/s41467-023-40257-2](https://doi.org/10.1038/s41467-023-40257-2)
- **npj (2025)**: Nistane, J., Datta, R., Lee, Y.J. et al. *npj Comput Mater* 11, 187 (2025). [https://doi.org/10.1038/s41524-025-01681-8](https://doi.org/10.1038/s41524-025-01681-8)

##### `master_uptake_sorption_dataset.csv`
This spreadsheet contains experimental sorption uptake data. The dataset includes the following columns:

1. **Polymer Canonical SMILES**
2. **Solvent Canonical SMILES**
3. **Activities**: Solvent activity
4.

File: Other/Solvent_Diffusivity_Sorption_MTL_NCM/master_solvent_diffusivity_dataset.csv (part 1 of 8)
,Index,Polymer Canonical SMILES,Solvent Canonical SMILES,Temperature,Weight Fraction of Solvent,Experimental Selector,Simulated Selector,Target Diffusivity Value(log10),source
0,0,[*]CC=C(C)C[*],Brc1ccccc1,298,0.715091455,1,0,-6.2232988,ncomm(2023)
1,1,[*]CC=C(C)C[*],C1CCCCC1,298,0.858049705,1,0,-5.649752,ncomm(2023)
2,2,[*]CC=C(C)C[*],C=CCCC,298,0.187982106,1,0,-6.8124793,ncomm(2023)
3,3,[*]CC=C(C)C[*],CC(=O)CC(C)C,298,0.346490721,1,0,-6.5030704,ncomm(2023)
4,4,[*]CC=C(C)C[*],CC(=O)OCCC(C)C,298,0.467177361,1,0,-6.5654311,ncomm(2023)
5,5,[*]CC=C(C)C[*],CC(C)(C)O,303,0.664387943,1,0,-6.8827287,ncomm(2023)
6,6,[*]CC=C(C)C[*],CC(C)=O,298,0.331017419,1,0,-6.4784329,ncomm(2023)
7,7,[*]CC=C(C)C[*],CC(C)CC(C)(C)C,298,0.341862616,1,0,-6.3872161,ncomm(2023)
8,8,[*]CC=C(C)C[*],CC(C)O,298,0.498548781,1,0,-7.8041003,ncomm(2023)
9,9,[*]CC=C(C)C[*],CCC(C)(C)O,298,0.602870903,1,0,-6.7520267,ncomm(2023)
10,10,[*]CC=C(C)C[*],CCC(C)=O,298,0.304687537,1,0,-6.0635724,ncomm(2023)
11,11,[*]CC=C(C)C[*],CCC(CC)CO,298,0.53217334,1,0,-7.0990869,ncomm(2023)
12,12,[*]CC=C(C)C[*],CCCC=O,298,0.310240762,1,0,-7.60206,ncomm(2023)
13,13,[*]CC=C(C)C[*],CCCCC,308,0.002394284,1,0,-6.9956786,ncomm(2023)
14,14,[*]CC=C(C)C[*],CCCCC,298,0.471821757,1,0,-6.8068754,ncomm(2023)
15,15,[*]CC=C(C)C[*],CCCCCC,298,0.475334776,1,0,-6.0504747,ncomm(2023)
16,16,[*]CC=C(C)C[*],CCCCCCC,298,0.479367776,1,0,-5.7637681,ncomm(2023)
17,17,[*]CC=C(C)C[*],CCCCCCCC,298,0.478744404,1,0,-6.1662156,ncomm(2023)
18,18,[*]CC=C(C)C[*],CCCCCCCCC,298,0.472126978,1,0,-6.3555614,ncomm(2023)
19,19,[*]CC=C(C)C[*],CCCCCCCCCC,298,0.461603329,1,0,-6.4881166,ncomm(2023)
20,20,[*]CC=C(C)C[*],CCCCCCCCCCCC,298,0.429225976,1,0,-6.6861328,ncomm(2023)
21,21,[*]CC=C(C)C[*],CCCCCCCCCCCCCC,298,0.3913332,1,0,-6.8356471,ncomm(2023)
22,22,[*]CC=C(C)C[*],CCCCCCCCCCCCCCCC,298,0.354025978,1,0,-7.0757207,ncomm(2023)
23,23,[*]CC=C(C)C[*],CCCCCO,298,0.465845594,1,0,-7.2596373,ncomm(2023)
24,24,[*]CC=C(C)C[*],CCCCO,298,0.433576284,1,0,-7.3685562,ncomm(2023)
25,25,[*]CC=C(C)C[*],CCCCOC(C)=O,298,0.404673221,1,0,-6.3767507,ncomm(2023)
26,26,[*]CC=C(C)C[*],CCCO,298,0.401278571,1,0,-7.4775558,ncomm(2023)
27,27,[*]CC=C(C)C[*],CCCOC(C)=O,298,0.3713945,1,0,-5.9693944,ncomm(2023)
28,28,[*]CC=C(C)C[*],CCO,298,0.381511056,1,0,-7.838632,ncomm(2023)
29,29,[*]CC=C(C)C[*],CCOC(=O)CC(C)=O,298,0.074462479,1,0,-6.9469216,ncomm(2023)
30,30,[*]CC=C(C)C[*],CCOC(=O)OCC,298,0.407187543,1,0,-6.0685421,ncomm(2023)
31,31,[*]CC=C(C)C[*],CCOC(C)=O,298,0.309580074,1,0,-6.0570933,npj(2025)
32,32,[*]CC=C(C)C[*],CCc1ccccc1,303,0.376696996,1,0,-6.4532892,ncomm(2023)
33,33,[*]CC=C(C)C[*],CO,298,0.265449259,1,0,-7.838632,ncomm(2023)
34,34,[*]CC=C(C)C[*],COC(=O)CC(C)=O,298,0.059968329,1,0,-6.9625735,ncomm(2023)
35,35,[*]CC=C(C)C[*],COC(=O)c1ccccc1O,298,0.458492407,1,0,-7.0861861,ncomm(2023)
36,36,[*]CC=C(C)C[*],COC(C)=O,298,0.19747608,1,0,-6.1649439,ncomm(2023)
37,37,[*]CC=C(C)C[*],Cc1ccc(O)cc1,303,0.295288864,1,0,-8.0132283,ncomm(2023)
38,38,[*]CC=C(C)C[*],Cc1cccc(C)c1,303,0.346867748,1,0,-6.1573908,ncomm(2023)
39,39,[*]CC=C(C)C[*],Cc1ccccc1,298,0.296359452,1,0,-5.3391345,npj(2025)
40,40,[*]CC=C(C)C[*],Cc1ccccc1C,303,0.464080429,1,0,-6.5396775,npj(2025)
41,41,[*]CC=C(C)C[*],ClC(Cl)(Cl)Cl,298,0.012491453,1,0,-5.9274858,ncomm(2023)
42,42,[*]CC=C(C)C[*],ClC(Cl)=C(Cl)Cl,298,0.496273492,1,0,-5.4828041,ncomm(2023)
43,43,[*]CC=C(C)C[*],ClC(Cl)C(Cl)Cl,298,0.904947184,1,0,-6.4634416,ncomm(2023)
44,44,[*]CC=C(C)C[*],ClC(Cl)Cl,303,0.827703914,1,0,-6.0604807,ncomm(2023)
45,45,[*]CC=C(C)C[*],ClC=C(Cl)Cl,298,0.684303856,1,0,-5.3288272,ncomm(2023)
46,46,[*]CC=C(C)C[*],ClCC(Cl)Cl,298,0.867676751,1,0,-5.8297383,ncomm(2023)
47,47,[*]CC=C(C)C[*],ClCCCl,298,0.76727458,1,0,-6.1797985,npj(2025)
48,48,[*]CC=C(C)C[*],Clc1ccccc1,298,0.594275463,1,0,-6.0030508,ncomm(2023)
49,49,[*]CC=C(C)C[*],Fc1ccccc1,298,0.569239844,1,0,-5.9706162,ncomm(2023)
50,50,[*]CC=C(C)C[*],Nc1ccccc1,298,0.084248103,1,0,-6.9829667,ncomm(2023)
51,51,[*]CC=C(C)C[*],O=C1CCCCC1,298,0.264053276,1,0,-5.8041003,ncomm(2023)
52,52,[*]CC=C(C)C[*],O=Cc1ccccc1,298,0.447154603,1,0,-6.74958,ncomm(2023)
53,53,[*]CC=C(C)C[*],O=[N+]([O-])c1ccccc1,298,0.376927968,1,0,-6.8632794,ncomm(2023)
54,54,[*]CC=C(C)C[*],OCc1ccccc1,298,0.334307811,1,0,-7.235077,ncomm(2023)
55,55,[*]CC=C(C)C[*],c1ccc2c(c1)CCCC2,298,0.744797797,1,0,-5.8013429,ncomm(2023)
56,56,[*]CC=C(C)C[*],c1ccccc1,298,0.008229205,1,0,-6.8239087,npj(2025)
57,57,[*]CC=C(C)C[*],c1ccccc1,303,0.727417729,1,0,-6.2423281,ncomm(2023)
58,58,[*]CC(COC=O)CC([*])OC(C)=O,c1ccccc1,298,0.036726421,1,0,-11.462181,ncomm(2023)
59,59,[*]CC(COC=O)CC([*])OC(C)=O,c1ccccc1,298,0.06350468,1,0,-10.235077,ncomm(2023)
60,60,[*]CC(COC=O)CC([*])OC(C)=O,c1ccccc1,298,0.078410693,1,0,-9.6126102,ncomm(2023)
61,61,[*]CC(COC=O)CC([*])OC(C)=O,c1ccccc1,298,0.09221692,1,0,-9.1284271,ncomm(2023)
62,62,[*]CC(COC=O)CC([*])OC(C)=O,c1ccccc1,298,0.114287197,1,0,-8.8326827,ncomm(2023)
63,63,[*]OC1OC(OC(C)=O)C(OC2OC(OC(C)=O)C([*])C(O)C2OC(C)=O)C(O)C1OC(C)=O,CC#N,298,0.051721766,1,0,-9.7212464,ncomm(2023)
64,64,[*]OC1OC(OC(C)=O)C(OC2OC(OC(C)=O)C([*])C(O)C2OC(C)=O)C(O)C1OC(C)=O,CC#N,298,0.054924922,1,0,-9.537602,ncomm(2023)
65,65,[*]OC1OC(OC(C)=O)C(OC2OC(OC(C)=O)C([*])C(O)C2OC(C)=O)C(O)C1OC(C)=O,CC#N,298,0.059020303,1,0,-9.3372422,ncomm(2023)
66,66,[*]OC1OC(OC(C)=O)C(OC2OC(OC(C)=O)C([*])C(O)C2OC(C)=O)C(O)C1OC(C)=O,CC#N,298,0.063253007,1,0,-9.1870866,ncomm(2023)
67,67,[*]OC1OC(OC(C)=O)C(OC2OC(OC(C)=O)C([*])C(O)C2OC(C)=O)C(O)C1OC(C)=O,CC#N,298,0.067652494,1,0,-9.1307683,ncomm(2023)
68,68,[*]OC1OC(OC(C)=O)C(OC2OC(OC(C)=O)C([*])C(O)C2OC(C)=O)C(O)C1OC(C)=O,CC(C)=O,303,0.129344715,1,0,-7.0376307,ncomm(2023)
69,69,[*]OC1OC(OC(C)=O)C(OC2OC(OC(C)=O)C([*])C(O)C2OC(C)=O)C(O)C1OC(C)=O,CC(C)=O,303,0.129705602,1,0,-7.0302437,ncomm(2023)
70,70,[*]OC1OC(OC(C)=O)C(OC2OC(OC(C)=O)C([*])C(O)C2OC(C)=O)C(O)C1OC(C)=O,CC(C)=O,303,0.141605722,1,0,-6.8024242,ncomm(2023)
71,71,[*]OC1OC(OC(C)=O)C(OC2OC(OC(C)=O)C([*])C(O)C2OC(C)=O)C(O)C1OC(C)=O,CC(C)=O,303,0.1419151,1,0,-6.6840297,ncomm(2023)
72,72,[*]OC1OC(OC(C)=O)C(OC2OC(OC(C)=O)C([*])C(O)C2OC(C)=O)C(O)C1OC(C)=O,CC(C)=O,303,0.142472486,1,0,-6.7281584,ncomm(2023)
73,73,[*]OC1OC(OC(C)=O)C(OC2OC(OC(C)=O)C([*])C(O)C2OC(C)=O)C(O)C1OC(C)=O,CC(C)=O,303,0.142782431,1,0,-6.7695511,ncomm(2023)
74,74,[*]OC1OC(OC(C)=O)C(OC2OC(OC(C)=O)C([*])C(O)C2OC(C)=O)C(O)C1OC(C)=O,CC(C)=O,303,0.153944573,1,0,-6.552842,ncomm(2023)
75,75,[*]OC1OC(OC(C)=O)C(OC2OC(OC(C)=O)C([*])C(O)C2OC(C)=O)C(O)C1OC(C)=O,CC(C)=O,303,0.154451837,1,0,-6.4206514,ncomm(2023)
76,76,[*]OC1OC(OC(C)=O)C(OC2OC(OC(C)=O)C([*])C(O)C2OC(C)=O)C(O)C1OC(C)=O,CC(C)=O,303,0.154769147,1,0,-6.6143937,ncomm(2023)
77,77,[*]OC1OC(OC(C)=O)C(OC2OC(OC(C)=O)C([*])C(O)C2OC(C)=O)C(O)C1OC(C)=O,CC(C)=O,303,0.166628106,1,0,-6.394695,ncomm(2023)
78,78,[*]OC1OC(OC(C)=O)C(OC2OC(OC(C)=O)C([*])C(O)C2OC(C)=O)C(O)C1OC(C)=O,CC(C)=O,303,0.166822233,1,0,-6.4147774,ncomm(2023)
79,79,[*]OC1C(COC(C)=O)OC([*])C(OC(C)=O)C1OC(C)=O,CC(C)=O,313,0.206471019,1,0,-9.7055338,ncomm(2023)
80,80,[*]OC1C(COC(C)=O)OC([*])C(OC(C)=O)C1OC(C)=O,CC(C)=O,313,0.334296048,1,0,-9.5100415,ncomm(2023)
81,81,[*]OC1C(COC(C)=O)OC([*])C(OC(C)=O)C1OC(C)=O,CC(C)=O,313,0.408139297,1,0,-8.8297383,ncomm(2023)
82,82,[*]OC1C(COC(C)=O)OC([*])C(OC(C)=O)C1OC(C)=O,CC(C)=O,313,0.500287482,1,0,-8.480172,ncomm(2023)
83,83,[*]OC1C(COC(C)=O)OC([*])C(OC(C)=O)C1OC(C)=O,CC(C)=O,313,0.547699518,1,0,-8.2652002,ncomm(2023)
84,84,[*]OC1C(COC(C)=O)OC([*])C(OC(C)=O)C1OC(C)=O,CC(C)=O,313,0.596517734,1,0,-8.1739252,ncomm(2023)
85,85,[*]OC1C(COC(C)=O)OC([*])C(OC(C)=O)C1OC(C)=O,CC(C)=O,313,0.654917317,1,0,-8.0555173,ncomm(2023)
86,86,[*]OC1C(COC(C)=O)OC([*])C(OC(C)=O)C1OC(C)=O,CC(C)=O,313,0.679109932,1,0,-8.1067932,ncomm(2023)
87,87,[*]OC1C(COC(C)=O)OC([*])C(OC(C)=O)C1OC(C)=O,CO,313,0.094704818,1,0,-8.9100949,ncomm(2023)
88,88,[*]OC1C(COC(C)=O)OC([*])C(OC(C)=O)C1OC(C)=O,CO,313,0.161585129,1,0,-8.60206,ncomm(2023)
89,89,[*]OC1C(COC(C)=O)OC([*])C(OC(C)=O)C1OC(C)=O,CO,313,0.254576624,1,0,-8.5243288,ncomm(2023)
90,90,[*]OC1C(COC(C)=O)OC([*])C(OC(C)=O)C1OC(C)=O,CO,313,0.343793075,1,0,-8.2146702,ncomm(2023)
91,91,[*]OC1C(COC(C)=O)OC([*])C(OC(C)=O)C1OC(C)=O,CO,313,0.434614031,1,0,-8.1249387,ncomm(2023)
92,92,[*]OC1C(COC(C)=O)OC([*])C(OC(C)=O)C1OC(C)=O,CO,313,0.542387169,1,0,-7.9625735,ncomm(2023)
93,93,[*]OC1C(COC(C)=O)OC([*])C(OC(C)=O)C1OC(C)=O,CO,313,0.588657509,1,0,-7.928118,ncomm(2023)
94,94,[*]OC1C(COC(C)=O)OC([*])C(OC(C)=O)C1OC(C)=O,CO,313,0.612311565,1,0,-7.9665762,ncomm(2023)
95,95,[*]OC1C(COC(C)=O)OC([*])C(OC(C)=O)C1OC(C)=O,CO,313,0.627467848,1,0,-7.9469216,ncomm(2023)
96,96,[*]OC1C(COC(C)=O)OC([*])C(OC(C)=O)C1OC(C)=O,COC(=O)OC,313,0.295615223,1,0,-9.5559552,ncomm(2023)
97,97,[*]OC1C(COC(C)=O)OC([*])C(OC(C)=O)C1OC(C)=O,COC(=O)OC,313,0.310562118,1,0,-9.3506651,ncomm(2023)
98,98,[*]OC1C(COC(C)=O)OC([*])C(OC(C)=O)C1OC(C)=O,COC(=O)OC,313,0.360013347,1,0,-9.2388242,ncomm(2023)
99,99,[*]OC1C(COC(C)=O)OC([*])C(OC(C)=O)C1OC(C)=O,COC(=O)OC,313,0.383721946,1,0,-9.0245682,ncomm(2023)
100,100,[*]OC1C(COC(C)=O)OC([*])C(OC(C)=O)C1OC(C)=O,COC(=O)OC,313,0.456119548,1,0,-8.649752,ncomm(2023)
101,101,[*]OC1C(COC(C)=O)OC([*])C(OC(C)=O)C1OC(C)=O,COC(=O)OC,313,0.468229674,1,0,-8.7644716,ncomm(2023)
102,102,[*]OC1C(COC(C)=O)OC([*])C(OC(C)=O)C1OC(C)=O,COC(=O)OC,313,0.530132564,1,0,-8.2612194,ncomm(2023)
103,103,[*]OC1C(COC(C)=O)OC([*])C(OC(C)=O)C1OC(C)=O,COC(=O)OC,313,0.568909727,1,0,-8.134896,ncomm(2023)
104,104,[*]OC1C(COC(C)=O)OC([*])C(OC(C)=O)C1OC(C)=O,COC(=O)OC,313,0.587375231,1,0,-8.1655793,ncomm(2023)
105,105,[*]OC1C(COC(C)=O)OC([*])C(OC(C)=O)C1OC(C)=O,COC(=O)OC,313,0.598490057,1,0,-8.193142,ncomm(2023)
106,106,[*]OC1C(COC(C)=O)OC([*])C(OC(C)=O)C1OC(C)=O,COC(C)=O,313,0.336382884,1,0,-9.2027325,ncomm(2023)
107,107,[*]OC1C(COC(C)=O)OC([*])C(OC(C)=O)C1OC(C)=O,COC(C)=O,313,0.394250513,1,0,-8.6903698,ncomm(2023)
108,108,[*]OC1C(COC(C)=O)OC([*])C(OC(C)=O)C1OC(C)=O,COC(C)=O,313,0.556071955,1,0,-8.1518109,ncomm(2023)
109,109,[*]OC1C(COC(C)=O)OC([*])C(OC(C)=O)C1OC(C)=O,COC(C)=O,313,0.622180329,1,0,-8.1331222,ncomm(2023)
110,110,[*]OC1C(COC(C)=O)OC([*])C(OC(C)=O)C1OC(C)=O,COC(C)=O,313,0.633992808,1,0,-8.122053,ncomm(2023)
111,111,[*]c1cccc(N2C(=O)c3ccc(Oc4ccc(C(C)(C)c5ccc(Oc6ccc7c(c6)C(=O)N([*])C7=O)cc5)cc4)cc3C2=O)c1,CC(C)=O,298,0.17844159,1,0,-10.619789,ncomm(2023)
112,112,[*]c1cccc(N2C(=O)c3ccc(Oc4ccc(C(C)(C)c5ccc(Oc6ccc7c(c6)C(=O)N([*])C7=O)cc5)cc4)cc3C2=O)c1,ClCCl,308,0.065621374,1,0,-10.407823,ncomm(2023)
113,113,[*]c1cccc(N2C(=O)c3ccc(Oc4ccc(C(C)(C)c5ccc(Oc6ccc7c(c6)C(=O)N([*])C7=O)cc5)cc4)cc3C2=O)c1,ClCCl,308,0.077514941,1,0,-10.393619,ncomm(2023)
114,114,[*]c1cccc(N2C(=O)c3ccc(Oc4ccc(C(C)(C)c5ccc(Oc6ccc7c(c6)C(=O)N([*])C7=O)cc5)cc4)cc3C2=O)c1,ClCCl,308,0.087459993,1,0,-10.385103,ncomm(2023)
115,115,[*]c1cccc(N2C(=O)c3ccc(Oc4ccc(C(C)(C)c5ccc(Oc6ccc7c(c6)C(=O)N([*])C7=O)cc5)cc4)cc3C2=O)c1,ClCCl,308,0.112089086,1,0,-9.1944991,ncomm(2023)
116,116,[*]c1cccc(N2C(=O)c3ccc(Oc4ccc(C(C)(C)c5ccc(Oc6ccc7c(c6)C(=O)N([*])C7=O)cc5)cc4)cc3C2=O)c1,ClCCl,308,0.116725952,1,0,-9.4723701,ncomm(2023)
117,117,[*]c1cccc(N2C(=O)c3ccc(Oc4ccc(C(C)(C)c5ccc(Oc6ccc7c(c6)C(=O)N([*])C7=O)cc5)cc4)cc3C2=O)c1,ClCCl,308,0.117389455,1,0,-10.355561,ncomm(2023)
118,118,[*]c1cccc(N2C(=O)c3ccc(Oc4ccc(C(C)(C)c5ccc(Oc6ccc7c(c6)C(=O)N([*])C7=O)cc5)cc4)cc3C2=O)c1,ClCCl,308,0.122837707,1,0,-10.100727,ncomm(2023)
119,119,[*]c1cccc(N2C(=O)c3ccc(Oc4ccc(C(C)(C)c5ccc(Oc6ccc7c(c6)C(=O)N([*])C7=O)cc5)cc4)cc3C2=O)c1,ClCCl,308,0.139866137,1,0,-9.1877553,ncomm(2023)
120,120,[*]c1cccc(N2C(=O)c3ccc(Oc4ccc(C(C)(C)c5ccc(Oc6ccc7c(c6)C(=O)N([*])C7=O)cc5)cc4)cc3C2=O)c1,ClCCl,308,0.153118561,1,0,-9.1040253,ncomm(2023)
121,121,[*]c1cccc(N2C(=O)c3ccc(Oc4ccc(C(C)(C)c5ccc(Oc6ccc7c(c6)C(=O)N([*])C7=O)cc5)cc4)cc3C2=O)c1,ClCCl,308,0.174521783,1,0,-9.107349,ncomm(2023)
122,122,[*]Oc1ccc(C(C)(C)c2ccc(OC([*])=O)cc2)cc1,CC#N,313,0.016323263,1,0,-9.1857524,ncomm(2023)
123,123,[*]Oc1ccc(C(C)(C)c2ccc(OC([*])=O)cc2)cc1,CC#N,313,0.016674337,1,0,-9.1830962,ncomm(2023)
124,124,[*]Oc1ccc(C(C)(C)c2ccc(OC([*])=O)cc2)cc1,CC#N,313,0.016979156,1,0,-9.2321024,ncomm(2023)
125,125,[*]Oc1ccc(C(C)(C)c2ccc(OC([*])=O)cc2)cc1,CC#N,313,0.016991525,1,0,-9.2225732,ncomm(2023)
126,126,[*]Oc1ccc(C(C)(C)c2ccc(OC([*])=O)cc2)cc1,CC#N,313,0.019373366,1,0,-9.0540393,ncomm(2023)
127,127,[*]Oc1ccc(C(C)(C)c2ccc(OC([*])=O)cc2)cc1,CC#N,313,0.019774603,1,0,-9.0665127,ncomm(2023)
128,128,[*]Oc1ccc(C(C)(C)c2ccc(OC([*])=O)cc2)cc1,CC#N,313,0.023133942,1,0,-9.1598939,ncomm(2023)
129,129,[*]Oc1ccc(C(C)(C)c2ccc(OC([*])=O)cc2)cc1,CC#N,313,0.023839559,1,0,-9.1186153,ncomm(2023)
130,130,[*]Oc1ccc(C(C)(C)c2ccc(OC([*])=O)cc2)cc1,CC#N,313,0.024080278,1,0,-9.1857524,ncomm(2023)
131,131,[*]Oc1ccc(C(C)(C)c2ccc(OC([*])=O)cc2)cc1,CC#N,313,0.024932174,1,0,-9.1278437,ncomm(2023)
132,132,[*]Oc1ccc(C(C)(C)c2ccc(OC([*])=O)cc2)cc1,CC#N,313,0.028782854,1,0,-9.2269453,ncomm(2023)
133,133,[*]Oc1ccc(C(C)(C)c2ccc(OC([*])=O)cc2)cc1,CC#N,313,0.030481619,1,0,-9.2204035,ncomm(2023)
134,134,[*]Oc1ccc(C(C)(C)c2ccc(OC([*])=O)cc2)cc1,CC#N,313,0.034121899,1,0,-9.0048037,ncomm(2023)
135,135,[*]Oc1ccc(C(C)(C)c2ccc(OC([*])=O)cc2)cc1,CC#N,313,0.034939455,1,0,-9.0952845,ncomm(2023)
136,136,[*]Oc1ccc(C(C)(C)c2ccc(OC([*])=O)cc2)cc1,CC#N,313,0.035292902,1,0,-9.0721166,ncomm(2023)
137,137,[*]Oc1ccc(C(C)(C)c2ccc(OC([*])=O)cc2)cc1,CC#N,313,0.036298448,1,0,-8.9829667,ncomm(2023)
138,138,[*]Oc1ccc(C(C)(C)c2ccc(OC([*])=O)cc2)cc1,CC#N,313,0.037104496,1,0,-9.1123827,ncomm(2023)
139,139,[*]Oc1ccc(C(C)(C)c2ccc(OC([*])=O)cc2)cc1,CC#N,313,0.041031898,1,0,-9.0414361,ncomm(2023)
140,140,[*]Oc1ccc(C(C)(C)c2ccc(OC([*])=O)cc2)cc1,CC#N,313,0.043237214,1,0,-9.0604807,ncomm(2023)
141,141,[*]Oc1ccc(C(C)(C)c2ccc(OC([*])=O)cc2)cc1,CC#N,313,0.043624307,1,0,-9.0078885,npj(2025)
142,142,[*]Oc1ccc(C(C)(C)c2ccc(OC([*])=O)cc2)cc1,CC#N,313,0.045639998,1,0,-9.0043648,ncomm(2023)
143,143,[*]Oc1ccc(C(C)(C)c2ccc(OC([*])=O)cc2)cc1,CC#N,313,0.045701573,1,0,-9.1290112,ncomm(2023)
144,144,[*]Oc1ccc(C(C)(C)c2ccc(OC([*])=O)cc2)cc1,CC#N,313,0.047542601,1,0,-9.1278437,ncomm(2023)
145,145,[*]Oc1ccc(C(C)(C)c2ccc(OC([*])=O)cc2)cc1,CC#N,313,0.047656109,1,0,-9.0105502,ncomm(2023)
146,146,[*]Oc1ccc(C(C)(C)c2ccc(OC([*])=O)cc2)cc1,CC#N,313,0.049573672,1,0,-8.9871628,ncomm(2023)
147,147,[*]Oc1ccc(C(C)(C)c2ccc(OC([*])=O)cc2)cc1,CC#N,313,0.050332056,1,0,-9.1329795,ncomm(2023)
148,148,[*]Oc1ccc(C(C)(C)c2ccc(OC([*])=O)cc2)cc1,CC#N,313,0.050776425,1,0,-9.0043648,ncomm(2023)
149,149,[*]Oc1ccc(C(C)(C)c2ccc(OC([*])=O)cc2)cc1,CC#N,313,0.051711162,1,0,-9.1278437,ncomm(2023)
150,150,[*]Oc1ccc(C(C)(C)c2ccc(OC([*])=O)cc2)cc1,CC#N,313,0.052197386,1,0,-9.1123827,ncomm(2023)
151,151,[*]Oc1ccc(C(C)(C)c2ccc(OC([*])=O)cc2)cc1,CC#N,313,0.059026967,1,0,-9.2013494,ncomm(2023)
152,152,[*]Oc1ccc(C(C)(C)c2ccc(OC([*])=O)cc2)cc1,CC#N,313,0.059158904,1,0,-9.2146702,ncomm(2023)
153,153,[*]Oc1ccc(C(C)(C)c2ccc(OC([*])=O)cc2)cc1,CC#N,313,0.06454425,1,0,-9.154902,ncomm(2023)
154,154,[*]Oc1ccc(C(C)(C)c2ccc(OC([*])=O)cc2)cc1,CC#N,313,0.065565226,1,0,-9.1426675,ncomm(2023)
155,155,[*]Oc1ccc(C(C)(C)c2ccc(OC([*])=O)cc2)cc1,CC#N,313,0.066893115,1,0,-9.122053,ncomm(2023)
156,156,[*]Oc1ccc(C(C)(C)c2ccc(OC([*])=O)cc2)cc1,ClC(Cl)Cl,298,0.462925401,1,0,-6.1870866,ncomm(2023)
157,157,[*]Oc1ccc(C(C)(C)c2ccc(OC([*])=O)cc2)cc1,ClCCCl,298,0.333193066,1,0,-6.2596373,ncomm(2023)
158,158,[*]CC([*])C(=O)OC(C)C,c1ccccc1,298,0.003823432,1,0,-7.69897,ncomm(2023)
159,159,[*]C(C)=C([*])C(C)C,CCO,298,0.644805017,1,0,-5.4424928,ncomm(2023)
160,160,[*]c1ccc2c(c1)C(C)(C)CC2(C)c1ccc(N2C(=O)c3ccc(C(=O)c4ccc5c(c4)C(=O)N([*])C5=O)cc3C2=O)cc1,CCCCCCO,308,0.072090483,1,0,-12.059484,ncomm(2023)
161,161,[*]c1ccc2c(c1)C(C)(C)CC2(C)c1ccc(N2C(=O)c3ccc(C(=O)c4ccc5c(c4)C(=O)N([*])C5=O)cc3C2=O)cc1,CCCCCCO,308,0.084584785,1,0,-11.844664,ncomm(2023)
162,162,[*]c1ccc2c(c1)C(C)(C)CC2(C)c1ccc(N2C(=O)c3ccc(C(=O)c4ccc5c(c4)C(=O)N([*])C5=O)cc3C2=O)cc1,CCCCCCO,308,0.097189261,1,0,-11.653647,ncomm(2023)
163,163,[*]c1ccc2c(c1)C(C)(C)CC2(C)c1ccc(N2C(=O)c3ccc(C(=O)c4ccc5c(c4)C(=O)N([*])C5=O)cc3C2=O)cc1,CCCCCCO,308,0.109426863,1,0,-11.481486,ncomm(2023)
164,164,[*]c1ccc2c(c1)C(C)(C)CC2(C)c1ccc(N2C(=O)c3ccc(C(=O)c4ccc5c(c4)C(=O)N([*])C5=O)cc3C2=O)cc1,CCCCCCO,308,0.12178346,1,0,-11.443698,ncomm(2023)
165,165,[*]c1ccc2c(c1)C(C)(C)CC2(C)c1ccc(N2C(=O)c3ccc(C(=O)c4ccc5c(c4)C(=O)N([*])C5=O)cc3C2=O)cc1,CCCCCCO,308,0.134053246,1,0,-11.267606,ncomm(2023)
166,166,[*]c1ccc2c(c1)C(C)(C)CC2(C)c1ccc(N2C(=O)c3ccc(C(=O)c4ccc5c(c4)C(=O)N([*])C5=O)cc3C2=O)cc1,CCCCCCO,308,0.147130063,1,0,-11.216096,ncomm(2023)
167,167,[*]c1ccc2c(c1)C(C)(C)CC2(C)c1ccc(N2C(=O)c3ccc(C(=O)c4ccc5c(c4)C(=O)N([*])C5=O)cc3C2=O)cc1,CCCCCCO,308,0.158995988,1,0,-11.113509,ncomm(2023)
168,168,[*]c1ccc2c(c1)C(C)(C)CC2(C)c1ccc(N2C(=O)c3ccc(C(=O)c4ccc5c(c4)C(=O)N([*])C5=O)cc3C2=O)cc1,CCCCCO,308,0.069256417,1,0,-11.876148,ncomm(2023)
169,169,[*]c1ccc2c(c1)C(C)(C)CC2(C)c1ccc(N2C(=O)c3ccc(C(=O)c4ccc5c(c4)C(=O)N([*])C5=O)cc3C2=O)cc1,CCCCCO,308,0.081228967,1,0,-11.686133,ncomm(2023)
170,170,[*]c1ccc2c(c1)C(C)(C)CC2(C)c1ccc(N2C(=O)c3ccc(C(=O)c4ccc5c(c4)C(=O)N([*])C5=O)cc3C2=O)cc1,CCCCCO,308,0.093598276,1,0,-11.500313,ncomm(2023)
171,171,[*]c1ccc2c(c1)C(C)(C)CC2(C)c1ccc(N2C(=O)c3ccc(C(=O)c4ccc5c(c4)C(=O)N([*])C5=O)cc3C2=O)cc1,CCCCCO,308,0.106939808,1,0,-11.28567,ncomm(2023)
172,172,[*]c1ccc2c(c1)C(C)(C)CC2(C)c1ccc(N2C(=O)c3ccc(C(=O)c4ccc5c(c4)C(=O)N([*])C5=O)cc3C2=O)cc1,CCCCCO,308,0.119642239,1,0,-11.187755,ncomm(2023)
173,173,[*]c1ccc2c(c1)C(C)(C)CC2(C)c1ccc(N2C(=O)c3ccc(C(=O)c4ccc5c(c4)C(=O)N([*])C5=O)cc3C2=O)cc1,CCCCCO,308,0.132078341,1,0,-11.066513,ncomm(2023)
174,174,[*]c1ccc2c(c1)C(C)(C)CC2(C)c1ccc(N2C(=O)c3ccc(C(=O)c4ccc5c(c4)C(=O)N([*])C5=O)cc3C2=O)cc1,CCCCCO,308,0.143757553,1,0,-10.982967,ncomm(2023)
175,175,[*]c1ccc2c(c1)C(C)(C)CC2(C)c1ccc(N2C(=O)c3ccc(C(=O)c4ccc5c(c4)C(=O)N([*])C5=O)cc3C2=O)cc1,CCCCCO,308,0.157018462,1,0,-11.033389,ncomm(2023)
176,176,[*]c1ccc2c(c1)C(C)(C)CC2(C)c1ccc(N2C(=O)c3ccc(C(=O)c4ccc5c(c4)C(=O)N([*])C5=O)cc3C2=O)cc1,CCCCO,308,0.06451344,1,0,-11.504456,ncomm(2023)
177,177,[*]c1ccc2c(c1)C(C)(C)CC2(C)c1ccc(N2C(=O)c3ccc(C(=O)c4ccc5c(c4)C(=O)N([*])C5=O)cc3C2=O)cc1,CCCCO,308,0.076694562,1,0,-11.326979,ncomm(2023)
178,178,[*]c1ccc2c(c1)C(C)(C)CC2(C)c1ccc(N2C(=O)c3ccc(C(=O)c4ccc5c(c4)C(=O)N([*])C5=O)cc3C2=O)cc1,CCCCO,308,0.089711721,1,0,-11.080399,ncomm(2023)
179,179,[*]c1ccc2c(c1)C(C)(C)CC2(C)c1ccc(N2C(=O)c3ccc(C(=O)c4ccc5c(c4)C(=O)N([*])C5=O)cc3C2=O)cc1,CCCCO,308,0.103105616,1,0,-10.866461,ncomm(2023)
180,180,[*]c1ccc2c(c1)C(C)(C)CC2(C)c1ccc(N2C(=O)c3ccc(C(=O)c4ccc5c(c4)C(=O)N([*])C5=O)cc3C2=O)cc1,CCCCO,308,0.115588618,1,0,-10.829738,ncomm(2023)
181,181,[*]c1ccc2c(c1)C(C)(C)CC2(C)c1ccc(N2C(=O)c3ccc(C(=O)c4ccc5c(c4)C(=O)N([*])C5=O)cc3C2=O)cc1,CCCCO,308,0.128225709,1,0,-10.657577,ncomm(2023)
182,182,[*]c1ccc2c(c1)C(C)(C)CC2(C)c1ccc(N2C(=O)c3ccc(C(=O)c4ccc5c(c4)C(=O)N([*])C5=O)cc3C2=O)cc1,CCCCO,308,0.140611123,1,0,-10.554396,ncomm(2023)
183,183,[*]c1ccc2c(c1)C(C)(C)CC2(C)c1ccc(N2C(=O)c3ccc(C(=O)c4ccc5c(c4)C(=O)N([*])C5=O)cc3C2=O)cc1,CCCCO,308,0.152543192,1,0,-10.518557,ncomm(2023)
184,184,[*]c1ccc2c(c1)C(C)(C)CC2(C)c1ccc(N2C(=O)c3ccc(C(=O)c4ccc5c(c4)C(=O)N([*])C5=O)cc3C2=O)cc1,CCCO,308,0.059496782,1,0,-11.238072,ncomm(2023)
185,185,[*]c1ccc2c(c1)C(C)(C)CC2(C)c1ccc(N2C(=O)c3ccc(C(=O)c4ccc5c(c4)C(=O)N([*])C5=O)cc3C2=O)cc1,CCCO,308,0.071776684,1,0,-11.005683,ncomm(2023)
186,186,[*]c1ccc2c(c1)C(C)(C)CC2(C)c1ccc(N2C(=O)c3ccc(C(=O)c4ccc5c(c4)C(=O)N([*])C5=O)cc3C2=O)cc1,CCCO,308,0.084230332,1,0,-10.90309,ncomm(2023)
187,187,[*]c1ccc2c(c1)C(C)(C)CC2(C)c1ccc(N2C(=O)c3ccc(C(=O)c4ccc5c(c4)C(=O)N([*])C5=O)cc3C2=O)cc1,CCCO,308,0.096655031,1,0,-10.643974,ncomm(2023)
188,188,[*]c1ccc2c(c1)C(C)(C)CC2(C)c1ccc(N2C(=O)c3ccc(C(=O)c4ccc5c(c4)C(=O)N([*])C5=O)cc3C2=O)cc1,CCCO,308,0.10976858,1,0,-10.5867,ncomm(2023)
189,189,[*]c1ccc2c(c1)C(C)(C)CC2(C)c1ccc(N2C(=O)c3ccc(C(=O)c4ccc5c(c4)C(=O)N([*])C5=O)cc3C2=O)cc1,CCCO,308,0.122344029,1,0,-10.485452,ncomm(2023)
190,190,[*]c1ccc2c(c1)C(C)(C)CC2(C)c1ccc(N2C(=O)c3ccc(C(=O)c4ccc5c(c4)C(=O)N([*])C5=O)cc3C2=O)cc1,CCCO,308,0.13525235,1,0,-10.163676,ncomm(2023)
191,191,[*]c1ccc2c(c1)C(C)(C)CC2(C)c1ccc(N2C(=O)c3ccc(C(=O)c4ccc5c(c4)C(=O)N([*])C5=O)cc3C2=O)cc1,CCCO,308,0.147958156,1,0,-9.9956786,ncomm(2023)
192,192,[*]c1ccc2c(c1)C(C)(C)CC2(C)c1ccc(N2C(=O)c3ccc(C(=O)c4ccc5c(c4)C(=O)N([*])C5=O)cc3C2=O)cc1,CCO,308,0.057929256,1,0,-10.970616,ncomm(2023)
193,193,[*]c1ccc2c(c1)C(C)(C)CC2(C)c1ccc(N2C(=O)c3ccc(C(=O)c4ccc5c(c4)C(=O)N([*])C5=O)cc3C2=O)cc1,CCO,308,0.070073918,1,0,-10.764472,ncomm(2023)
194,194,[*]c1ccc2c(c1)C(C)(C)CC2(C)c1ccc(N2C(=O)c3ccc(C(=O)c4ccc5c(c4)C(=O)N([*])C5=O)cc3C2=O)cc1,CCO,308,0.082702098,1,0,-10.623423,ncomm(2023)
195,195,[*]c1ccc2c(c1)C(C)(C)CC2(C)c1ccc(N2C(=O)c3ccc(C(=O)c4ccc5c(c4)C(=O)N([*])C5=O)cc3C2=O)cc1,CCO,308,0.095406703,1,0,-10.540608,ncomm(2023)
196,196,[*]c1ccc2c(c1)C(C)(C)CC2(C)c1ccc(N2C(=O)c3ccc(C(=O)c4ccc5c(c4)C(=O)N([*])C5=O)cc3C2=O)cc1,CCO,308,0.107667997,1,0,-10.429457,ncomm(2023)
197,197,[*]c1ccc2c(c1)C(C)(C)CC2(C)c1ccc(N2C(=O)c3ccc(C(=O)c4ccc5c(c4)C(=O)N([*])C5=O)cc3C2=O)cc1,CCO,308,0.11986787,1,0,-10.363512,ncomm(2023)
198,198,[*]c1ccc2c(c1)C(C)(C)CC2(C)c1ccc(N2C(=O)c3ccc(C(=O)c4ccc5c(c4)C(=O)N([*])C5=O)cc3C2=O)cc1,CCO,308,0.132270381,1,0,-10.125518,ncomm(2023)
199,199,[*]c1ccc2c(c1)C(C)(C)CC2(C)c1ccc(N2C(=O)c3ccc(C(=O)c4ccc5c(c4)C(=O)N([*])C5=O)cc3C2=O)cc1,CCO,308,0.144519173,1,0,-9.8297383,ncomm(2023)
200,200,[*]c1ccc2c(c1)C(C)(C)CC2(C)c1ccc(N2C(=O)c3ccc(C(=O)c4ccc5c(c4)C(=O)N([*])C5=O)cc3C2=O)cc1,CO,308,0.053001953,1,0,-10.821023,ncomm(2023)
201,201,[*]c1ccc2c(c1)C(C)(C)CC2(C)c1ccc(N2C(=O)c3ccc(C(=O)c4ccc5c(c4)C(=O)N([*])C5=O)cc3C2=O)cc1,CO,308,0.066250686,1,0,-10.812479,ncomm(2023)
202,202,[*]c1ccc2c(c1)C(C)(C)CC2(C)c1ccc(N2C(=O)c3ccc(C(=O)c4ccc5c(c4)C(=O)N([*])C5=O)cc3C2=O)cc1,CO,308,0.079524091,1,0,-10.69037,ncomm(2023)
203,203,[*]c1ccc2c(c1)C(C)(C)CC2(C)c1ccc(N2C(=O)c3ccc(C(=O)c4ccc5c(c4)C(=O)N([*])C5=O)cc3C2=O)cc1,CO,308,0.09297923,1,0,-10.50724,ncomm(2023)
204,204,[*]c1ccc2c(c1)C(C)(C)CC2(C)c1ccc(N2C(=O)c3ccc(C(=O)c4ccc5c(c4)C(=O)N([*])C5=O)cc3C2=O)cc1,CO,308,0.106057099,1,0,-10.465974,ncomm(2023)
205,205,[*]c1ccc2c(c1)C(C)(C)CC2(C)c1ccc(N2C(=O)c3ccc(C(=O)c4ccc5c(c4)C(=O)N([*])C5=O)cc3C2=O)cc1,CO,308,0.119863054,1,0,-10.308035,ncomm(2023)
206,206,[*]c1ccc2c(c1)C(C)(C)CC2(C)c1ccc(N2C(=O)c3ccc(C(=O)c4ccc5c(c4)C(=O)N([*])C5=O)cc3C2=O)cc1,CO,308,0.133433091,1,0,-10.116907,ncomm(2023)
207,207,[*]c1ccc2c(c1)C(C)(C)CC2(C)c1ccc(N2C(=O)c3ccc(C(=O)c4ccc5c(c4)C(=O)N([*])C5=O)cc3C2=O)cc1,CO,308,0.146356359,1,0,-9.9318141,ncomm(2023)
208,208,[*]c1ccc(C2(C)CC(C)(C)c3ccc(N4C(=O)c5ccc(C(=O)c6ccc7c(c6)C(=O)N([*])C7=O)cc5C4=O)cc32)cc1,CC(C)O,298,0.141701364,1,0,-8.7925133,ncomm(2023)
209,209,[*]c1ccc(C2(C)CC(C)(C)c3ccc(N4C(=O)c5ccc(C(=O)c6ccc7c(c6)C(=O)N([*])C7=O)cc5C4=O)cc32)cc1,CCCCO,298,0.170111081,1,0,-8.60206,ncomm(2023)
210,210,[*]c1ccc(C2(C)CC(C)(C)c3ccc(N4C(=O)c5ccc(C(=O)c6ccc7c(c6)C(=O)N([*])C7=O)cc5C4=O)cc32)cc1,CCCO,298,0.164723901,1,0,-7.8860566,ncomm(2023)
211,211,[*]c1ccc(C2(C)CC(C)(C)c3ccc(N4C(=O)c5ccc(C(=O)c6ccc7c(c6)C(=O)N([*])C7=O)cc5C4=O)cc32)cc1,CCO,298,0.160741101,1,0,-8.229148,ncomm(2023)
212,212,[*]c1ccc(C2(C)CC(C)(C)c3ccc(N4C(=O)c5ccc(C(=O)c6ccc7c(c6)C(=O)N([*])C7=O)cc5C4=O)cc32)cc1,CCOC(C)=O,298,0.351901675,1,0,-8.3372422,ncomm(2023)
213,213,[*]c1ccc(C2(C)CC(C)(C)c3ccc(N4C(=O)c5ccc(C(=O)c6ccc7c(c6)C(=O)N([*])C7=O)cc5C4=O)cc32)cc1,CO,298,0.163941386,1,0,-7.39794,ncomm(2023)
214,214,[*]c1ccc(C2(C)CC(C)(C)c3ccc(N4C(=O)c5ccc(C(=O)c6ccc7c(c6)C(=O)N([*])C7=O)cc5C4=O)cc32)cc1,Cc1ccccc1,298,0.242076717,1,0,-9,ncomm(2023)
215,215,[*]Oc1c(C)cc([*])cc1C,CCCCCCCCO,303,0.079038399,1,0,-7.30103,ncomm(2023)
216,216,[*]Oc1c(C)cc([*])cc1C,CCCCO,303,0.105978407,1,0,-7.0457575,npj(2025)
217,217,[*]Oc1c(C)cc([*])cc1C,CCCO,303,0.129324056,1,0,-6.7695511,ncomm(2023)
218,218,[*]Oc1c(C)cc([*])cc1C,CCO,303,0.167340218,1,0,-6.3187588,ncomm(2023)
219,219,[*]Oc1c(C)cc([*])cc1C,CO,303,0.120864323,1,0,-7.8894103,ncomm(2023)
220,220,[*]Oc1c(C)cc([*])cc1C,CO,303,0.13985105,1,0,-7.8507809,ncomm(2023)
221,221,[*]Oc1c(C)cc([*])cc1C,CO,303,0.154509978,1,0,-7.89279,ncomm(2023)
222,222,[*]Oc1c(C)cc([*])cc1C,CO,303,0.167425858,1,0,-7.9100949,ncomm(2023)
223,223,[*]Oc1c(C)cc([*])cc1C,CO,303,0.181893355,1,0,-7.9430951,ncomm(2023)
224,224,[*]Oc1c(C)cc([*])cc1C,CO,303,0.193921533,1,0,-7.9318141,ncomm(2023)
225,225,[*]Oc1c(C)cc([*])cc1C,CO,303,0.205243066,1,0,-7.924453,ncomm(2023)
226,226,[*]Oc1c(C)cc([*])cc1C,CO,298,0.23913334,1,0,-7.9586073,npj(2025)
227,227,[*]Oc1c(C)cc([*])cc1C,COC(C)(C)C,303,0.083297415,1,0,-7.19382,ncomm(2023)
228,228,[*]c1cc2c(cc1C)-c1c(C)cc(N3C(=O)c4ccc(S(=O)(=O)c5ccc6c(c5)C(=O)N([*])C6=O)cc4C3=O)cc1S2(=O)=O,CCCCCC,333,0.122137317,1,0,-6.4685211,ncomm(2023)
229,229,[*]c1cc2c(cc1C)-c1c(C)cc(N3C(=O)c4ccc(S(=O)(=O)c5ccc6c(c5)C(=O)N([*])C6=O)cc4C3=O)cc1S2(=O)=O,c1ccccc1,333,0.249504408,1,0,-7.4317983,ncomm(2023)
230,230,[*]C1C2CC(C)C(C2)C1[*],CO,303,0.000527095,1,0,-7.5421181,ncomm(2023)
231,231,[*]C1C2CC(C)C(C2)C1[*],CO,303,0.001110367,1,0,-7.5968795,npj(2025)
232,232,[*]C1C2CC(C)C(C2)C1[*],CO,303,0.004611545,1,0,-7.9706162,ncomm(2023)
233,233,[*]C1C2CC(C)C(C2)C1[*],CO,303,0.014389306,1,0,-8.08302,ncomm(2023)
234,234,[*]C1C2CC(C)C(C2)C1[*],CO,303,0.025013661,1,0,-8.0570004,ncomm(2023)
235,235,[*]C1C2CC(C)C(C2)C1[*],CO,303,0.043814071,1,0,-8.0190881,ncomm(2023)
236,236,[*]C1C2CC(C)C(C2)C1[*],CO,303,0.092788968,1,0,-7.4045038,ncomm(2023)
237,237,[*]Oc1cc2c(cc1O[*])C1(CC2(C)C)CC(C)(C)c2cc3c(cc21)Oc1c(C#N)c([*])c([*])c(C#N)c1O3,C1CCOC1,298,0.170284393,1,0,-8.455932,ncomm(2023)
238,238,[*]Oc1cc2c(cc1O[*])C1(CC2(C)C)CC(C)(C)c2cc3c(cc21)Oc1c(C#N)c([*])c([*])c(C#N)c1O3,C1CCOC1,298,0.189447323,1,0,-8.1732775,ncomm(2023)
239,239,[*]Oc1cc2c(cc1O[*])C1(CC2(C)C)CC(C)(C)c2cc3c(cc21)Oc1c(C#N)c([*])c([*])c(C#N)c1O3,C1CCOC1,298,0.251105328,1,0,-8.1129456,ncomm(2023)
240,240,[*]Oc1cc2c(cc1O[*])C1(CC2(C)C)CC(C)(C)c2cc3c(cc21)Oc1c(C#N)c([*])c([*])c(C#N)c1O3,C1CCOC1,298,0.313292128,1,0,-7.8507809,ncomm(2023)
241,241,[*]Oc1cc2c(cc1O[*])C1(CC2(C)C)CC(C)(C)c2cc3c(cc21)Oc1c(C#N)c([*])c([*])c(C#N)c1O3,C1CCOC1,298,0.324372509,1,0,-7.7235382,ncomm(2023)
242,242,[*]Oc1cc2c(cc1O[*])C1(CC2(C)C)CC(C)(C)c2cc3c(cc21)Oc1c(C#N)c([*])c([*])c(C#N)c1O3,C1COCCO1,298,0.27164237,1,0,-8.9788107,ncomm(2023)
243,243,[*]Oc1cc2c(cc1O[*])C1(CC2(C)C)CC(C)(C)c2cc3c(cc21)Oc1c(C#N)c([*])c([*])c(C#N)c1O3,C1COCCO1,298,0.338521222,1,0,-8.7644716,ncomm(2023)
244,244,[*]Oc1cc2c(cc1O[*])C1(CC2(C)C)CC(C)(C)c2cc3c(cc21)Oc1c(C#N)c([*])c([*])c(C#N)c1O3,C1COCCO1,298,0.380852428,1,0,-8.5833595,npj(2025)
245,245,[*]Oc1cc2c(cc1O[*])C1(CC2(C)C)CC(C)(C)c2cc3c(cc21)Oc1c(C#N)c([*])c([*])c(C#N)c1O3,C1COCCO1,298,0.409900859,1,0,-8.3819519,ncomm(2023)
246,246,[*]Oc1cc2c(cc1O[*])C1(CC2(C)C)CC(C)(C)c2cc3c(cc21)Oc1c(C#N)c([*])c([*])c(C#N)c1O3,C1COCCO1,298,0.439929499,1,0,-8.2533658,ncomm(2023)
247,247,[*]Oc1cc2c(cc1O[*])C1(CC2(C)C)CC(C)(C)c2cc3c(cc21)Oc1c(C#N)c([*])c([*])c(C#N)c1O3,CCC(C)C,298,0.089262436,1,0,-8.9430951,ncomm(2023)
248,248,[*]Oc1cc2c(cc1O[*])C1(CC2(C)C)CC(C)(C)c2cc3c(cc21)Oc1c(C#N)c([*])c([*])c(C#N)c1O3,CCC(C)C,298,0.109601619,1,0,-9.011441,ncomm(2023)
249,249,[*]Oc1cc2c(cc1O[*])C1(CC2(C)C)CC(C)(C)c2cc3c(cc21)Oc1c(C#N)c([*])c([*])c(C#N)c1O3,CCC(C)C,298,0.138891594,1,0,-8.90309,ncomm(2023)
250,250,[*]Oc1cc2c(cc1O[*])C1(CC2(C)C)CC(C)(C)c2cc3c(cc21)Oc1c(C#N)c([*])c([*])c(C#N)c1O3,CCC(C)C,298,0.157489996,1,0,-8.5767541,ncomm(2023)
251,251,[*]Oc1cc2c(cc1O[*])C1(CC2(C)C)CC(C)(C)c2cc3c(cc21)Oc1c(C#N)c([*])c([*])c(C#N)c1O3,CCC(C)C,298,0.174714799,1,0,-8.536107,ncomm(2023)
252,252,[*]Oc1cc2c(cc1O[*])C1(CC2(C)C)CC(C)(C)c2cc3c(cc21)Oc1c(C#N)c([*])c([*])c(C#N)c1O3,CCC(C)C,298,0.192666507,1,0,-8.617983,ncomm(2023)
253,253,[*]Oc1cc2c(cc1O[*])C1(CC2(C)C)CC(C)(C)c2cc3c(cc21)Oc1c(C#N)c([*])c([*])c(C#N)c1O3,CCC(C)C,298,0.206387954,1,0,-8.4225082,ncomm(2023)
254,254,[*]Oc1cc2c(cc1O[*])C1(CC2(C)C)CC(C)(C)c2cc3c(cc21)Oc1c(C#N)c([*])c([*])c(C#N)c1O3,CCC(C)C,298,0.219935711,1,0,-8.3809067,ncomm(2023)
255,255,[*]Oc1cc2c(cc1O[*])C1(CC2(C)C)CC(C)(C)c2cc3c(cc21)Oc1c(C#N)c([*])c([*])c(C#N)c1O3,CCCCC,298,0.122032373,1,0,-8.2240257,ncomm(2023)
256,256,[*]Oc1cc2c(cc1O[*])C1(CC2(C)C)CC(C)(C)c2cc3c(cc21)Oc1c(C#N)c([*])c([*])c(C#N)c1O3,CCCCC,298,0.125566781,1,0,-8.0277972,ncomm(2023)
257,257,[*]Oc1cc2c(cc1O[*])C1(CC2(C)C)CC(C)(C)c2cc3c(cc21)Oc1c(C#N)c([*])c([*])c(C#N)c1O3,CCCCC,298,0.142245726,1,0,-7.790485,ncomm(2023)
258,258,[*]Oc1cc2c(cc1O[*])C1(CC2(C)C)CC(C)(C)c2cc3c(cc21)Oc1c(C#N)c([*])c([*])c(C#N)c1O3,CCCCC,298,0.158070486,1,0,-7.7772835,ncomm(2023)
259,259,[*]Oc1cc2c(cc1O[*])C1(CC2(C)C)CC(C)(C)c2cc3c(cc21)Oc1c(C#N)c([*])c([*])c(C#N)c1O3,CCCCC,298,0.2101249,1,0,-7.5128616,ncomm(2023)
260,260,[*]Oc1cc2c(cc1O[*])C1(CC2(C)C)CC(C)(C)c2cc3c(cc21)Oc1c(C#N)c([*])c([*])c(C#N)c1O3,CCCCCC,298,0.147182763,1,0,-7.9625735,ncomm(2023)
261,261,[*]Oc1cc2c(cc1O[*])C1(CC2(C)C)CC(C)(C)c2cc3c(cc21)Oc1c(C#N)c([*])c([*])c(C#N)c1O3,CCCCCC,298,0.164720387,1,0,-7.844664,ncomm(2023)
262,262,[*]Oc1cc2c(cc1O[*])C1(CC2(C)C)CC(C)(C)c2cc3c(cc21)Oc1c(C#N)c([*])c([*])c(C#N)c1O3,CCCCCC,298,0.184671513,1,0,-7.7166988,ncomm(2023)
263,263,[*]Oc1cc2c(cc1O[*])C1(CC2(C)C)CC(C)(C)c2cc3c(cc21)Oc1c(C#N)c([*])c([*])c(C#N)c1O3,CCCCCC,298,0.212459763,1,0,-7.6420652,ncomm(2023)
264,264,[*]Oc1cc2c(cc1O[*])C1(CC2(C)C)CC(C)(C)c2cc3c(cc21)Oc1c(C#N)c([*])c([*])c(C#N)c1O3,CCCCCC,298,0.259627986,1,0,-7.4659739,ncomm(2023)
265,265,[*]Oc1cc2c(cc1O[*])C1(CC2(C)C)CC(C)(C)c2cc3c(cc21)Oc1c(C#N)c([*])c([*])c(C#N)c1O3,CCCCCC,298,0.266494831,1,0,-7.4867824,ncomm(2023)
266,266,[*]Oc1cc2c(cc1O[*])C1(CC2(C)C)CC(C)(C)c2cc3c(cc21)Oc1c(C#N)c([*])c([*])c(C#N)c1O3,CCCCCCC,298,0.127969683,1,0,-8.0824945,ncomm(2023)
267,267,[*]Oc1cc2c(cc1O[*])C1(CC2(C)C)CC(C)(C)c2cc3c(cc21)Oc1c(C#N)c([*])c([*])c(C#N)c1O3,CCCCCCC,298,0.158461628,1,0,-7.8326827,ncomm(2023)
268,268,[*]Oc1cc2c(cc1O[*])C1(CC2(C)C)CC(C)(C)c2cc3c(cc21)Oc1c(C#N)c([*])c([*])c(C#N)c1O3,CCCCCCC,298,0.186051184,1,0,-7.9318141,ncomm(2023)
269,269,[*]Oc1cc2c(cc1O[*])C1(CC2(C)C)CC(C)(C)c2cc3c(cc21)Oc1c(C#N)c([*])c([*])c(C#N)c1O3,CCCCCCC,298,0.225420413,1,0,-7.7166988,ncomm(2023)
270,270,[*]Oc1cc2c(cc1O[*])C1(CC2(C)C)CC(C)(C)c2cc3c(cc21)Oc1c(C#N)c([*])c([*])c(C#N)c1O3,CCCCCCC,298,0.269906106,1,0,-7.6289321,ncomm(2023)
271,271,[*]Oc1cc2c(cc1O[*])C1(CC2(C)C)CC(C)(C)c2cc3c(cc21)Oc1c(C#N)c([*])c([*])c(C#N)c1O3,CCCCO,298,0.142303732,1,0,-9.2132486,ncomm(2023)
272,272,[*]Oc1cc2c(cc1O[*])C1(CC2(C)C)CC(C)(C)c2cc3c(cc21)Oc1c(C#N)c([*])c([*])c(C#N)c1O3,CCCCO,298,0.169757591,1,0,-9.2132486,ncomm(2023)
273,273,[*]Oc1cc2c(cc1O[*])C1(CC2(C)C)CC(C)(C)c2cc3c(cc21)Oc1c(C#N)c([*])c([*])c(C#N)c1O3,CCCCO,298,0.206944644,1,0,-9.0078885,npj(2025)
274,274,[*]Oc1cc2c(cc1O[*])C1(CC2(C)C)CC(C)(C)c2cc3c(cc21)Oc1c(C#N)c([*])c([*])c(C#N)c1O3,CCCCO,298,0.240297455,1,0,-9.1402614,ncomm(2023)
275,275,[*]Oc1cc2c(cc1O[*])C1(CC2(C)C)CC(C)(C)c2cc3c(cc21)Oc1c(C#N)c([*])c([*])c(C#N)c1O3,CCCCO,298,0.263177862,1,0,-9.0141246,ncomm(2023)
276,276,[*]Oc1cc2c(cc1O[*])C1(CC2(C)C)CC(C)(C)c2cc3c(cc21)Oc1c(C#N)c([*])c([*])c(C#N)c1O3,CCCCO,298,0.279810113,1,0,-9.205512,ncomm(2023)
277,277,[*]Oc1cc2c(cc1O[*])C1(CC2(C)C)CC(C)(C)c2cc3c(cc21)Oc1c(C#N)c([*])c([*])c(C#N)c1O3,CCCCO,298,0.300449148,1,0,-9.0675262,ncomm(2023)
278,278,[*]Oc1cc2c(cc1O[*])C1(CC2(C)C)CC(C)(C)c2cc3c(cc21)Oc1c(C#N)c([*])c([*])c(C#N)c1O3,CCCO,298,0.169561595,1,0,-9.1463018,ncomm(2023)
279,279,[*]Oc1cc2c(cc1O[*])C1(CC2(C)C)CC(C)(C)c2cc3c(cc21)Oc1c(C#N)c([*])c([*])c(C#N)c1O3,CCCO,298,0.220824405,1,0,-8.8477117,ncomm(2023)
280,280,[*]Oc1cc2c(cc1O[*])C1(CC2(C)C)CC(C)(C)c2cc3c(cc21)Oc1c(C#N)c([*])c([*])c(C#N)c1O3,CCCO,298,0.260079901,1,0,-8.8827287,ncomm(2023)
281,281,[*]Oc1cc2c(cc1O[*])C1(CC2(C)C)CC(C)(C)c2cc3c(cc21)Oc1c(C#N)c([*])c([*])c(C#N)c1O3,CCO,298,0.073607009,1,0,-8.5316527,ncomm(2023)
282,282,[*]Oc1cc2c(cc1O[*])C1(CC2(C)C)CC(C)(C)c2cc3c(cc21)Oc1c(C#N)c([*])c([*])c(C#N)c1O3,CCO,298,0.087097434,1,0,-8.8761484,ncomm(2023)
283,283,[*]Oc1cc2c(cc1O[*])C1(CC2(C)C)CC(C)(C)c2cc3c(cc21)Oc1c(C#N)c([*])c([*])c(C#N)c1O3,CCO,298,0.115578654,1,0,-8.6716204,ncomm(2023)
284,284,[*]Oc1cc2c(cc1O[*])C1(CC2(C)C)CC(C)(C)c2cc3c(cc21)Oc1c(C#N)c([*])c([*])c(C#N)c1O3,CCO,298,0.142623801,1,0,-8.5114493,ncomm(2023)
285,285,[*]Oc1cc2c(cc1O[*])C1(CC2(C)C)CC(C)(C)c2cc3c(cc21)Oc1c(C#N)c([*])c([*])c(C#N)c1O3,CCO,298,0.169663579,1,0,-8.756962,ncomm(2023)
286,286,[*]Oc1cc2c(cc1O[*])C1(CC2(C)C)CC(C)(C)c2cc3c(cc21)Oc1c(C#N)c([*])c([*])c(C#N)c1O3,CCO,298,0.21984547,1,0,-8.5058454,ncomm(2023)
287,287,[*]Oc1cc2c(cc1O[*])C1(CC2(C)C)CC(C)(C)c2cc3c(cc21)Oc1c(C#N)c([*])c([*])c(C#N)c1O3,CCO,298,0.24028583,1,0,-8.4989407,ncomm(2023)
288,288,[*]Oc1cc2c(cc1O[*])C1(CC2(C)C)CC(C)(C)c2cc3c(cc21)Oc1c(C#N)c([*])c([*])c(C#N)c1O3,CCO,298,0.260607618,1,0,-8.8153086,ncomm(2023)
289,289,[*]Oc1cc2c(cc1O[*])C1(CC2(C)C)CC(C)(C)c2cc3c(cc21)Oc1c(C#N)c([*])c([*])c(C#N)c1O3,CN(C)C=O,298,0.188880708,1,0,-9.1567672,ncomm(2023)
290,290,[*]Oc1cc2c(cc1O[*])C1(CC2(C)C)CC(C)(C)c2cc3c(cc21)Oc1c(C#N)c([*])c([*])c(C#N)c1O3,CN(C)C=O,298,0.201956808,1,0,-8.924453,ncomm(2023)
291,291,[*]Oc1cc2c(cc1O[*])C1(CC2(C)C)CC(C)(C)c2cc3c(cc21)Oc1c(C#N)c([*])c([*])c(C#N)c1O3,CN(C)C=O,298,0.225532795,1,0,-8.7258422,ncomm(2023)
292,292,[*]Oc1cc2c(cc1O[*])C1(CC2(C)C)CC(C)(C)c2cc3c(cc21)Oc1c(C#N)c([*])c([*])c(C#N)c1O3,CN(C)C=O,298,0.24182862,1,0,-8.617983,ncomm(2023)
293,293,[*]Oc1cc2c(cc1O[*])C1(CC2(C)C)CC(C)(C)c2cc3c(cc21)Oc1c(C#N)c([*])c([*])c(C#N)c1O3,CN(C)C=O,298,0.282330529,1,0,-8.5272436,ncomm(2023)
294,294,[*]Oc1cc2c(cc1O[*])C1(CC2(C)C)CC(C)(C)c2cc3c(cc21)Oc1c(C#N)c([*])c([*])c(C#N)c1O3,CO,298,0.079997545,1,0,-7.7328283,ncomm(2023)
295,295,[*]Oc1cc2c(cc1O[*])C1(CC2(C)C)CC(C)(C)c2cc3c(cc21)Oc1c(C#N)c([*])c([*])c(C#N)c1O3,CO,298,0.151034951,1,0,-7.7055338,ncomm(2023)
296,296,[*]Oc1cc2c(cc1O[*])C1(CC2(C)C)CC(C)(C)c2cc3c(cc21)Oc1c(C#N)c([*])c([*])c(C#N)c1O3,CO,298,0.16957187,1,0,-7.8794261,ncomm(2023)
297,297,[*]Oc1cc2c(cc1O[*])C1(CC2(C)C)CC(C)(C)c2cc3c(cc21)Oc1c(C#N)c([*])c([*])c(C#N)c1O3,CO,298,0.193638497,1,0,-7.8507809,ncomm(2023)
298,298,[*]Oc1cc2c(cc1O[*])C1(CC2(C)C)CC(C)(C)c2cc3c(cc21)Oc1c(C#N)c([*])c([*])c(C#N)c1O3,Cc1ccc(C)cc1,298,0.235143106,1,0,-8.7077439,ncomm(2023)
299,299,[*]Oc1cc2c(cc1O[*])C1(CC2(C)C)CC(C)(C)c2cc3c(cc21)Oc1c(C#N)c([*])c([*])c(C#N)c1O3,Cc1ccc(C)cc1,298,0.261852618,1,0,-8.4534573,ncomm(2023)
300,300,[*]Oc1cc2c(cc1O[*])C1(CC2(C)C)CC(C)(C)c2cc3c(cc21)Oc1c(C#N)c([*])c([*])c(C#N)c1O3,Cc1ccc(C)cc1,298,0.335372174,1,0,-8.4534573,ncomm(2023)
301,301,[*]Oc1cc2c(cc1O[*])C1(CC2(C)C)CC(C)(C)c2cc3c(cc21)Oc1c(C#N)c([*])c([*])c(C#N)c1O3,Cc1ccc(C)cc1,298,0.354053549,1,0,-8.391474,ncomm(2023)
302,302,[*]Oc1cc2c(cc1O[*])C1(CC2(C)C)CC(C)(C)c2cc3c(cc21)Oc1c(C#N)c([*])c([*])c(C#N)c1O3,Cc1ccccc1,298,0.173481187,1,0,-8.1624116,ncomm(2023)
303,303,[*]Oc1cc2c(cc1O[*])C1(CC2(C)C)CC(C)(C)c2cc3c(cc21)Oc1c(C#N)c([*])c([*])c(C#N)c1O3,Cc1ccccc1,298,0.194436657,1,0,-8.076756,ncomm(2023)
304,304,[*]Oc1cc2c(cc1O[*])C1(CC2(C)C)CC(C)(C)c2cc3c(cc21)Oc1c(C#N)c([*])c([*])c(C#N)c1O3,Cc1ccccc1,298,0.223474744,1,0,-7.9172146,ncomm(2023)
305,305,[*]Oc1cc2c(cc1O[*])C1(CC2(C)C)CC(C)(C)c2cc3c(cc21)Oc1c(C#N)c([*])c([*])c(C#N)c1O3,Cc1ccccc1,298,0.24256718,1,0,-8.0883098,ncomm(2023)
306,306,[*]Oc1cc2c(cc1O[*])C1(CC2(C)C)CC(C)(C)c2cc3c(cc21)Oc1c(C#N)c([*])c([*])c(C#N)c1O3,Cc1ccccc1,298,0.257363702,1,0,-8.1561446,ncomm(2023)
307,307,[*]Oc1cc2c(cc1O[*])C1(CC2(C)C)CC(C)(C)c2cc3c(cc21)Oc1c(C#N)c([*])c([*])c(C#N)c1O3,Cc1ccccc1C,298,0.282006654,1,0,-8.924453,ncomm(2023)
308,308,[*]Oc1cc2c(cc1O[*])C1(CC2(C)C)CC(C)(C)c2cc3c(cc21)Oc1c(C#N)c([*])c([*])c(C#N)c1O3,Cc1ccccc1C,298,0.301855143,1,0,-8.489455,ncomm(2023)
309,309,[*]Oc1cc2c(cc1O[*])C1(CC2(C)C)CC(C)(C)c2cc3c(cc21)Oc1c(C#N)c([*])c([*])c(C#N)c1O3,Cc1ccccc1C,298,0.35125007,1,0,-8.3746875,ncomm(2023)
310,310,[*]Oc1cc2c(cc1O[*])C1(CC2(C)C)CC(C)(C)c2cc3c(cc21)Oc1c(C#N)c([*])c([*])c(C#N)c1O3,Cc1ccccc1C,298,0.365611036,1,0,-8.2125395,ncomm(2023)
311,311,[*]Oc1cc2c(cc1O[*])C1(CC2(C)C)CC(C)(C)c2cc3c(cc21)Oc1c(C#N)c([*])c([*])c(C#N)c1O3,ClC(Cl)Cl,298,0.281008173,1,0,-8.3467875,npj(2025)
312,312,[*]Oc1cc2c(cc1O[*])C1(CC2(C)C)CC(C)(C)c2cc3c(cc21)Oc1c(C#N)c([*])c([*])c(C#N)c1O3,ClC(Cl)Cl,298,0.332297054,1,0,-8.1402614,ncomm(2023)
313,313,[*]Oc1cc2c(cc1O[*])C1(CC2(C)C)CC(C)(C)c2cc3c(cc21)Oc1c(C#N)c([*])c([*])c(C#N)c1O3,ClC(Cl)Cl,298,0.363640188,1,0,-8.0920515,npj(2025)
314,314,[*]Oc1cc2c(cc1O[*])C1(CC2(C)C)CC(C)(C)c2cc3c(cc21)Oc1c(C#N)c([*])c([*])c(C#N)c1O3,ClC(Cl)Cl,298,0.384794016,1,0,-8.1331222,ncomm(2023)
315,315,[*]Oc1cc2c(cc1O[*])C1(CC2(C)C)CC(C)(C)c2cc3c(cc21)Oc1c(C#N)c([*])c([*])c(C#N)c1O3,ClC(Cl)Cl,298,0.412186216,1,0,-8,ncomm(2023)
316,316,[*]Oc1cc2c(cc1O[*])C1(CC2(C)C)CC(C)(C)c2cc3c(cc21)Oc1c(C#N)c([*])c([*])c(C#N)c1O3,ClC(Cl)Cl,298,0.458312735,1,0,-7.8507809,ncomm(2023)
317,317,[*]Oc1cc2c(cc1O[*])C1(CC2(C)C)CC(C)(C)c2cc3c(cc21)Oc1c(C#N)c([*])c([*])c(C#N)c1O3,ClC(Cl)Cl,298,0.476022039,1,0,-7.790485,ncomm(2023)
318,318,[*]Oc1cc2c(cc1O[*])C1(CC2(C)C)CC(C)(C)c2cc3c(cc21)Oc1c(C#N)c([*])c([*])c(C#N)c1O3,ClC(Cl)Cl,298,0.492650884,1,0,-7.8239087,ncomm(2023)
319,319,[*]C1C2CC(CCCC)C(C2)C1[*],CO,303,0.000190915,1,0,-7.19382,ncomm(2023)
320,320,[*]C1C2CC(CCCC)C(C2)C1[*],CO,303,0.000437822,1,0,-7.2831623,ncomm(2023)
321,321,[*]C1C2CC(CCCC)C(C2)C1[*],CO,303,0.002049806,1,0,-7.3316141,ncomm(2023)
322,322,[*]C1C2CC(CCCC)C(C2)C1[*],CO,303,0.007088526,1,0,-7.5968795,npj(2025)
323,323,[*]C1C2CC(CCCC)C(C2)C1[*],CO,303,0.013376467,1,0,-7.7375489,ncomm(2023)
324,324,[*]C1C2CC(CCCC)C(C2)C1[*],CO,303,0.024768121,1,0,-7.8827287,ncomm(2023)
325,325,[*]C1C2CC(CCCC)C(C2)C1[*],CO,303,0.062182544,1,0,-8.0245682,ncomm(2023)
326,326,[*]C1C2CC(CCCCCC)C(C2)C1[*],CO,303,6.37E-05,1,0,-7.3882767,ncomm(2023)
327,327,[*]C1C2CC(CCCCCC)C(C2)C1[*],CO,303,0.000122984,1,0,-7.1824346,ncomm(2023)
328,328,[*]C1C2CC(CCCCCC)C(C2)C1[*],CO,303,0.000413296,1,0,-7.1985963,ncomm(2023)
329,329,[*]C1C2CC(CCCCCC)C(C2)C1[*],CO,303,0.00105845,1,0,-7.2992963,ncomm(2023)
330,330,[*]C1C2CC(CCCCCC)C(C2)C1[*],CO,303,0.001698537,1,0,-7.4202164,ncomm(2023)
331,331,[*]C1C2CC(CCCCCC)C(C2)C1[*],CO,303,0.002885553,1,0,-7.4634416,ncomm(2023)
332,332,[*]C1C2CC(CCCCCCCCCC)C(C2)C1[*],CO,303,4.68E-05,1,0,-7.3736596,ncomm(2023)
333,333,[*]C1C2CC(CCCCCCCCCC)C(C2)C1[*],CO,303,8.67E-05,1,0,-7.2732728,ncomm(2023)
334,334,[*]C1C2CC(CCCCCCCCCC)C(C2)C1[*],CO,303,0.000268879,1,0,-7.3419886,ncomm(2023)
335,335,[*]C1C2CC(CCCCCCCCCC)C(C2)C1[*],CO,303,0.000624608,1,0,-7.4045038,ncomm(2023)
336,336,[*]C1C2CC(CCCCCCCCCC)C(C2)C1[*],CO,303,0.000938236,1,0,-7.1617808,ncomm(2023)
337,337,[*]C1C2CC(CCCCCCCCCC)C(C2)C1[*],CO,303,0.001472009,1,0,-7.3151546,ncomm(2023)
338,338,[*]CC([*])C(=O)OCCCC,c1ccccc1,298,0.003344042,1,0,-9,ncomm(2023)
339,339,[*]CC([*])C(=O)OCC,c1ccccc1,298,0.00375637,1,0,-8.69897,ncomm(2023)
340,340,[*]CC([*])(C)C(=O)OC,CC(=O)C(C)C,293,0.154656584,1,0,-12.571865,ncomm(2023)
341,341,[*]CC([*])(C)C(=O)OC,CC(=O)CC(C)C,293,0.16711179,1,0,-12.801343,ncomm(2023)
342,342,[*]CC([*])(C)C(=O)OC,CC(C)=O,293,0.219055823,1,0,-12.332547,ncomm(2023)
343,343,[*]CC([*])(C)C(=O)OC,CCC(C)=O,293,0.219130089,1,0,-12.446117,ncomm(2023)
344,344,[*]CC([*])(C)C(=O)OC,CCCC(C)=O,293,0.225529124,1,0,-12.559091,ncomm(2023)
345,345,[*]CC([*])(C)C(=O)OC,CCCC(C)C(=O)C(C)CCC,293,0.097775301,1,0,-12.66354,ncomm(2023)
346,346,[*]CC([*])(C)C(=O)OC,CCCCC,308,0.000440119,1,0,-15.521434,ncomm(2023)
347,347,[*]CC([*])(C)C(=O)OC,CCCCCCCCC,308,0.000332,1,0,-16.328827,ncomm(2023)
348,348,[*]CC([*])(C)C(=O)OC,CCCO,293,0.030287213,1,0,-6.8860566,ncomm(2023)
349,349,[*]CC([*])(C)C(=O)OC,CCO,308,0.000337757,1,0,-12.388277,ncomm(2023)
350,350,[*]CC([*])(C)C(=O)OC,CCO,293,0.027956939,1,0,-6.6575773,ncomm(2023)
351,351,[*]CC([*])(C)C(=O)OC,CO,308,0.000259349,1,0,-10.801343,ncomm(2023)
352,352,[*]CC([*])(C)C(=O)OC,CO,293,0.023910633,1,0,-6.3372422,ncomm(2023)
353,353,[*]CC([*])(C)C(=O)OC,COC(C)(C)C,293,0.064328495,1,0,-12.675718,ncomm(2023)
354,354,[*]CC([*])(C)C(=O)OC,COC(C)=O,303,0.00574829,1,0,-12.30103,ncomm(2023)
355,355,[*]CC([*])(C)C(=O)OC,COC(C)=O,303,0.012774958,1,0,-11.30103,ncomm(2023)
356,356,[*]CC([*])(C)C(=O)OC,COC(C)=O,303,0.020341193,1,0,-10.522879,ncomm(2023)
357,357,[*]CC([*])(C)C(=O)OC,COC(C)=O,303,0.030015185,1,0,-10.187087,ncomm(2023)
358,358,[*]CC([*])(C)C(=O)OC,COC(C)=O,303,0.059074388,1,0,-10.070581,ncomm(2023)
