Repository: Ramprasad-Group/polyVERSE

# Solvent diffusivity in polymers

This repository contains simulation code and datasets used in the paper _"Polymer Design for Solvent Separations: Integrating Simulations, Experiments, and Known Physics via Machine

## Abstract

This study focuses on guiding the discovery of sustainable and high-performance polymer membranes for organic binary solvent separation. We specifically focus on understanding solvent diffusivity in polymers, a key factor in quantifying solvent transport. Traditional experimental and computational methods for determining diffusivity rates are time and resource-intensive, while current machine learning (ML) models often lack accuracy outside their training domains.

File: Other/Solvent_Diffusivity_Sorption_MTL_NCM/master_uptake_sorption_dataset.csv (part 1 of 6)
Polymer Canonical SMILES,Solvent Canonical SMILES,Activities,Uptake Sorption(log10),liquid_density_solvent,MW_rdkit,log10MV
CC(=CC[*])C[*],Brc1ccccc1,1,1.25139485,1.487,157.01,2.023616345
CC(=CC[*])C[*],CC(=O)OCCC(C)C,1,0.785329835,0.876,130.187,2.172063513
CC(=CC[*])C[*],CC(C)CC(C)(C)C,1,0.749621011,0.69,114.232,2.21893869
CC(=CC[*])C[*],CCCCCCCCCCCC,1,0.610447221,0.745,170.34,2.35916037
CC(=CC[*])C[*],CCCCCCCCCCCCCC,1,0.530071569,0.758,198.394,2.417859328
CC(=CC[*])C[*],CCCCCCCCCCCCCCCC,1,0.44963265,0.77,226.448,2.468477764
CC(=CC[*])C[*],CCCCOC(C)=O,1,0.823474229,0.876,116.16,2.122552497
CC(=CC[*])C[*],CCCOC(C)=O,1,0.786751422,0.883,102.133,2.063205385
CC(=CC[*])C[*],CCOC(=O)CC(C)=O,1,-0.408935393,1.021,130.143,2.105395072
CC(=CC[*])C[*],CCOC(C)=O,1,0.664641976,0.894,88.106,1.993667966
CC(=CC[*])C[*],COC(=O)CC(C)=O,1,-0.769551079,1.072,116.116,2.034697281
CC(=CC[*])C[*],COC(=O)c1ccccc1O,1,0.725094521,1.175,152.149,2.112231236
CC(=CC[*])C[*],COC(C)=O,1,0.350248018,0.927,74.079,1.902615377
CC(=CC[*])C[*],Cc1cc(C)cc(C)c1,1,0.068185862,0.861,120.195,2.14488325
CC(=CC[*])C[*],Cc1ccc(C)cc1,1,0.176091259,0.858,106.168,2.092506348
CC(=CC[*])C[*],Cc1ccccc1,1,0.206825876,0.865,92.141,2.027436814
CC(=CC[*])C[*],Clc1ccccc1,1,1.272537777,1.101,112.559,2.009592907
CC(=CC[*])C[*],Fc1ccccc1,1,1.217483944,1.019,96.104,1.97456728
CC(=CC[*])C[*],Nc1ccccc1,1,-0.107905397,1.018,93.129,1.961337162
CC(=CC[*])C[*],O=[N+]([O-])c1ccccc1,1,0.715167358,1.2,123.111,2.011115613
CC(=CC[*])C[*],c1ccccc1,0.01099,-1.209451755,0.873,78.114,1.951714634
CC(=CC[*])C[*],c1ccccc1,0.02765,-0.986521609,0.873,78.114,1.951714634
CC(=CC[*])C[*],c1ccccc1,0.04362,-0.773126896,0.873,78.114,1.951714634
CC(=CC[*])C[*],c1ccccc1,0.08389,-0.478202177,0.873,78.114,1.951714634
CC(=CC[*])C[*],c1ccccc1,0.12231,-0.328728635,0.873,78.114,1.951714634
CC(=CC[*])C[*],c1ccccc1,0.16188,-0.224811634,0.873,78.114,1.951714634
CC(=CC[*])C[*],c1ccccc1,0.19613,-0.133699836,0.873,78.114,1.951714634
CC(=CC[*])C[*],c1ccccc1,0.35373,0.167319107,0.873,78.114,1.951714634
CC(=CC[*])C[*],c1ccccc1,0.47846,0.360950215,0.873,78.114,1.951714634
CC(=CC[*])C[*],c1ccccc1,0.59163,0.510530412,0.873,78.114,1.951714634
CC(=CC[*])C[*],c1ccccc1,0.68373,0.646383684,0.873,78.114,1.951714634
CC(=CC[*])C[*],c1ccccc1,0.75061,0.759361846,0.873,78.114,1.951714634
CC(=CC[*])C[*],c1ccccc1,0.80777,0.849724889,0.873,78.114,1.951714634
CC(=CC[*])C[*],c1ccccc1,0.84712,0.947305706,0.873,78.114,1.951714634
CC(=CC[*])C[*],c1ccccc1,0.93089,1.209874064,0.873,78.114,1.951714634
CC(=CC[*])C[*],c1ccccc1,0.95264,1.294737041,0.873,78.114,1.951714634
CC(=CC[*])C[*],c1ccccc1,0.96676,1.39715835,0.873,78.114,1.951714634
CC(=CC[*])C[*],c1ccccc1,0.9744,1.502846949,0.873,78.114,1.951714634
CC(=CC[*])C[*],c1ccccc1,0.9818,1.578113243,0.873,78.114,1.951714634
CC(=CC[*])C[*],c1ccccc1,0.98365,1.685822256,0.873,78.114,1.951714634
CC(=CC[*])C[*],c1ccccc1,0.99106,1.895690637,0.873,78.114,1.951714634
CC(=CC[*])C[*],c1ccccc1,0.99199,1.790741959,0.873,78.114,1.951714634
CC(=CC[*])C[*],c1ccccc1,0.99361,2.215456612,0.873,78.114,1.951714634
CC(=CC[*])C[*],c1ccccc1,0.99523,2.24165471,0.873,78.114,1.951714634
CC(=O)OC1OC(OC2C(OC(C)=O)OC(O[*])C(OC(C)=O)C2O)C(OC(C)=O)C(O)C1[*],CC#N,0.06,0.159741532,0.782,41.053,1.720138146
CC(=O)OC1OC(OC2C(OC(C)=O)OC(O[*])C(OC(C)=O)C2O)C(OC(C)=O)C(O)C1[*],CC#N,0.1,0.159741532,0.782,41.053,1.720138146
CC(=O)OC1OC(OC2C(OC(C)=O)OC(O[*])C(OC(C)=O)C2O)C(OC(C)=O)C(O)C1[*],CC#N,0.15,0.159741532,0.782,41.053,1.720138146
CC(=O)OC1OC(OC2C(OC(C)=O)OC(O[*])C(OC(C)=O)C2O)C(OC(C)=O)C(O)C1[*],CC#N,0.2,0.16628333,0.782,41.053,1.720138146
CC(=O)OC1OC(OC2C(OC(C)=O)OC(O[*])C(OC(C)=O)C2O)C(OC(C)=O)C(O)C1[*],CC#N,0.25,0.153842705,0.782,41.053,1.720138146
CC(=O)OCC1OC([*])C(OC(C)=O)C(OC(C)=O)C1O[*],CC(C)=O,0.1387036,0.749743953,0.784,58.08,1.869710545
CC(=O)OCC1OC([*])C(OC(C)=O)C(OC(C)=O)C1O[*],CC(C)=O,0.30138051,0.919045857,0.784,58.08,1.869710545
CC(=O)OCC1OC([*])C(OC(C)=O)C(OC(C)=O)C1O[*],CC(C)=O,0.402931521,1.024732518,0.784,58.08,1.869710545
CC(=O)OCC1OC([*])C(OC(C)=O)C(OC(C)=O)C1O[*],CC(C)=O,0.548300543,1.176021673,0.784,58.08,1.869710545
CC(=O)OCC1OC([*])C(OC(C)=O)C(OC(C)=O)C1O[*],CC(C)=O,0.63607286,1.267368504,0.784,58.08,1.869710545
CC(=O)OCC1OC([*])C(OC(C)=O)C(OC(C)=O)C1O[*],CC(C)=O,0.740561649,1.376112584,0.784,58.08,1.869710545
CC(=O)OCC1OC([*])C(OC(C)=O)C(OC(C)=O)C1O[*],CC(C)=O,0.893598485,1.535381823,0.784,58.08,1.869710545
CC(=O)OCC1OC([*])C(OC(C)=O)C(OC(C)=O)C1O[*],CC(C)=O,0.969900219,1.614790933,0.784,58.08,1.869710545
CC(=O)OCC1OC([*])C(OC(C)=O)C(OC(C)=O)C1O[*],CO,0.024730303,0.526734525,0.787,32.042,1.609744884
CC(=O)OCC1OC([*])C(OC(C)=O)C(OC(C)=O)C1O[*],CO,0.148286141,0.875530835,0.787,32.042,1.609744884
CC(=O)OCC1OC([*])C(OC(C)=O)C(OC(C)=O)C1O[*],CO,0.298697198,1.110900843,0.787,32.042,1.609744884
CC(=O)OCC1OC([*])C(OC(C)=O)C(OC(C)=O)C1O[*],CO,0.43712943,1.26269728,0.787,32.042,1.609744884
CC(=O)OCC1OC([*])C(OC(C)=O)C(OC(C)=O)C1O[*],CO,0.584870499,1.392248372,0.787,32.042,1.609744884
CC(=O)OCC1OC([*])C(OC(C)=O)C(OC(C)=O)C1O[*],CO,0.789478612,1.544269038,0.787,32.042,1.609744884
CC(=O)OCC1OC([*])C(OC(C)=O)C(OC(C)=O)C1O[*],CO,0.896077389,1.618548064,0.787,32.042,1.609744884
CC(=O)OCC1OC([*])C(OC(C)=O)C(OC(C)=O)C1O[*],CO,0.957411019,1.661833534,0.787,32.042,1.609744884
CC(=O)OCC1OC([*])C(OC(C)=O)C(OC(C)=O)C1O[*],CO,0.999787094,1.69279064,0.787,32.042,1.609744884
CC(=O)OCC1OC([*])C(OC(C)=O)C(OC(C)=O)C1O[*],COC(=O)OC,0.246574238,0.666170268,1.069,90.078,1.92564103
CC(=O)OCC1OC([*])C(OC(C)=O)C(OC(C)=O)C1O[*],COC(=O)OC,0.26691006,0.690581124,1.069,90.078,1.92564103
CC(=O)OCC1OC([*])C(OC(C)=O)C(OC(C)=O)C1O[*],COC(=O)OC,0.337432345,0.768811187,1.069,90.078,1.92564103
CC(=O)OCC1OC([*])C(OC(C)=O)C(OC(C)=O)C1O[*],COC(=O)OC,0.373516314,0.805743247,1.069,90.078,1.92564103
CC(=O)OCC1OC([*])C(OC(C)=O)C(OC(C)=O)C1O[*],COC(=O)OC,0.496833223,0.921397557,1.069,90.078,1.92564103
CC(=O)OCC1OC([*])C(OC(C)=O)C(OC(C)=O)C1O[*],COC(=O)OC,0.519946562,0.941836119,1.069,90.078,1.92564103
CC(=O)OCC1OC([*])C(OC(C)=O)C(OC(C)=O)C1O[*],COC(=O)OC,0.653919603,1.057937341,1.069,90.078,1.92564103
CC(=O)OCC1OC([*])C(OC(C)=O)C(OC(C)=O)C1O[*],COC(=O)OC,0.756051356,1.152654524,1.069,90.078,1.92564103
CC(=O)OCC1OC([*])C(OC(C)=O)C(OC(C)=O)C1O[*],COC(=O)OC,0.811529203,1.217233461,1.069,90.078,1.92564103
CC(=O)OCC1OC([*])C(OC(C)=O)C(OC(C)=O)C1O[*],COC(=O)OC,0.847539828,1.301139597,1.069,90.078,1.92564103
CC(=O)OCC1OC([*])C(OC(C)=O)C(OC(C)=O)C1O[*],COC(C)=O,0.294192387,0.822934596,0.927,74.079,1.902615377
CC(=O)OCC1OC([*])C(OC(C)=O)C(OC(C)=O)C1O[*],COC(C)=O,0.36908307,0.900670435,0.927,74.079,1.902615377
CC(=O)OCC1OC([*])C(OC(C)=O)C(OC(C)=O)C1O[*],COC(C)=O,0.637473395,1.141163458,0.927,74.079,1.902615377
CC(=O)OCC1OC([*])C(OC(C)=O)C(OC(C)=O)C1O[*],COC(C)=O,0.798589206,1.46748815,0.927,74.079,1.902615377
CC(=O)OCC1OC([*])C(OC(C)=O)C(OC(C)=O)C1O[*],COC(C)=O,0.833206683,1.388645718,0.927,74.079,1.902615377
CC(C)(C1=CC=C(OC2=CC=C3C(=O)N([*])C(=O)C3=C2)C=C1)C1=CC=C(OC2=CC=C3C(=O)N(C4=CC=CC([*])=C4)C(=O)C3=C2)C=C1,CC(C)=O,1,0.541324762,0.784,58.08,1.869710545
CC(C)(C1=CC=C(OC2=CC=C3C(=O)N([*])C(=O)C3=C2)C=C1)C1=CC=C(OC2=CC=C3C(=O)N(C4=CC=CC([*])=C4)C(=O)C3=C2)C=C1,ClCCl,0.10045,-0.154508394,1.318,84.933,1.809161054
CC(C)(C1=CC=C(OC2=CC=C3C(=O)N([*])C(=O)C3=C2)C=C1)C1=CC=C(OC2=CC=C3C(=O)N(C4=CC=CC([*])=C4)C(=O)C3=C2)C=C1,ClCCl,0.13083,-0.060434316,1.318,84.933,1.809161054
CC(C)(C1=CC=C(OC2=CC=C3C(=O)N([*])C(=O)C3=C2)C=C1)C1=CC=C(OC2=CC=C3C(=O)N(C4=CC=CC([*])=C4)C(=O)C3=C2)C=C1,ClCCl,0.14155349,-0.012656135,1.318,84.933,1.809161054
CC(C)(C1=CC=C(OC2=CC=C3C(=O)N([*])C(=O)C3=C2)C=C1)C1=CC=C(OC2=CC=C3C(=O)N(C4=CC=CC([*])=C4)C(=O)C3=C2)C=C1,ClCCl,0.17315,0.018549025,1.318,84.933,1.809161054
CC(C)(C1=CC=C(OC2=CC=C3C(=O)N([*])C(=O)C3=C2)C=C1)C1=CC=C(OC2=CC=C3C(=O)N(C4=CC=CC([*])=C4)C(=O)C3=C2)C=C1,ClCCl,0.177608683,0.066692937,1.318,84.933,1.809161054
CC(C)(C1=CC=C(OC2=CC=C3C(=O)N([*])C(=O)C3=C2)C=C1)C1=CC=C(OC2=CC=C3C(=O)N(C4=CC=CC([*])=C4)C(=O)C3=C2)C=C1,ClCCl,0.20162,0.109786258,1.318,84.933,1.809161054
CC(C)(C1=CC=C(OC2=CC=C3C(=O)N([*])C(=O)C3=C2)C=C1)C1=CC=C(OC2=CC=C3C(=O)N(C4=CC=CC([*])=C4)C(=O)C3=C2)C=C1,ClCCl,0.25183,0.248589345,1.318,84.933,1.809161054
CC(C)(C1=CC=C(OC2=CC=C3C(=O)N([*])C(=O)C3=C2)C=C1)C1=CC=C(OC2=CC=C3C(=O)N(C4=CC=CC([*])=C4)C(=O)C3=C2)C=C1,ClCCl,0.26775293,0.210239147,1.318,84.933,1.809161054
CC(C)(C1=CC=C(OC2=CC=C3C(=O)N([*])C(=O)C3=C2)C=C1)C1=CC=C(OC2=CC=C3C(=O)N(C4=CC=CC([*])=C4)C(=O)C3=C2)C=C1,ClCCl,0.28510005,0.23219185,1.318,84.933,1.809161054
CC(C)(C1=CC=C(OC2=CC=C3C(=O)N([*])C(=O)C3=C2)C=C1)C1=CC=C(OC2=CC=C3C(=O)N(C4=CC=CC([*])=C4)C(=O)C3=C2)C=C1,ClCCl,0.287595208,0.235239078,1.318,84.933,1.809161054
CC(C)(C1=CC=C(OC2=CC=C3C(=O)N([*])C(=O)C3=C2)C=C1)C1=CC=C(OC2=CC=C3C(=O)N(C4=CC=CC([*])=C4)C(=O)C3=C2)C=C1,ClCCl,0.3019,0.222296773,1.318,84.933,1.809161054
CC(C)(C1=CC=C(OC2=CC=C3C(=O)N([*])C(=O)C3=C2)C=C1)C1=CC=C(OC2=CC=C3C(=O)N(C4=CC=CC([*])=C4)C(=O)C3=C2)C=C1,ClCCl,0.308214239,0.259452825,1.318,84.933,1.809161054
CC(C)(C1=CC=C(OC2=CC=C3C(=O)N([*])C(=O)C3=C2)C=C1)C1=CC=C(OC2=CC=C3C(=O)N(C4=CC=CC([*])=C4)C(=O)C3=C2)C=C1,ClCCl,0.35249,0.19345849,1.318,84.933,1.809161054
CC(C)(C1=CC=C(OC2=CC=C3C(=O)N([*])C(=O)C3=C2)C=C1)C1=CC=C(OC2=CC=C3C(=O)N(C4=CC=CC([*])=C4)C(=O)C3=C2)C=C1,ClCCl,0.374290715,0.327378065,1.318,84.933,1.809161054
CC(C)(C1=CC=C(OC2=CC=C3C(=O)N([*])C(=O)C3=C2)C=C1)C1=CC=C(OC2=CC=C3C(=O)N(C4=CC=CC([*])=C4)C(=O)C3=C2)C=C1,ClCCl,0.40358,0.239234781,1.318,84.933,1.809161054
CC(C)(C1=CC=C(OC2=CC=C3C(=O)N([*])C(=O)C3=C2)C=C1)C1=CC=C(OC2=CC=C3C(=O)N(C4=CC=CC([*])=C4)C(=O)C3=C2)C=C1,ClCCl,0.427569713,0.373917948,1.318,84.933,1.809161054
CC(C)(C1=CC=C(OC2=CC=C3C(=O)N([*])C(=O)C3=C2)C=C1)C1=CC=C(OC2=CC=C3C(=O)N(C4=CC=CC([*])=C4)C(=O)C3=C2)C=C1,ClCCl,0.45697,0.316951188,1.318,84.933,1.809161054
CC(C)(C1=CC=C(OC2=CC=C3C(=O)N([*])C(=O)C3=C2)C=C1)C1=CC=C(OC2=CC=C3C(=O)N(C4=CC=CC([*])=C4)C(=O)C3=C2)C=C1,ClCCl,0.50438,0.358298475,1.318,84.933,1.809161054
CC(C)(C1=CC=C(OC2=CC=C3C(=O)N([*])C(=O)C3=C2)C=C1)C1=CC=C(OC2=CC=C3C(=O)N(C4=CC=CC([*])=C4)C(=O)C3=C2)C=C1,ClCCl,0.517217323,0.440482187,1.318,84.933,1.809161054
CC(C)(C1=CC=C(O[*])C=C1)C1=CC=C(OC(=O)[*])C=C1,CC#N,0.05952,-0.43689919,0.782,41.053,1.720138146
CC(C)(C1=CC=C(O[*])C=C1)C1=CC=C(OC(=O)[*])C=C1,CC#N,0.062844748,-0.392943529,0.782,41.053,1.720138146
CC(C)(C1=CC=C(O[*])C=C1)C1=CC=C(OC(=O)[*])C=C1,CC#N,0.06571,-0.406103634,0.782,41.053,1.720138146
CC(C)(C1=CC=C(O[*])C=C1)C1=CC=C(OC(=O)[*])C=C1,CC#N,0.065825862,-0.379302344,0.782,41.053,1.720138146
CC(C)(C1=CC=C(O[*])C=C1)C1=CC=C(OC(=O)[*])C=C1,CC#N,0.087644375,-0.295041081,0.782,41.053,1.720138146
CC(C)(C1=CC=C(O[*])C=C1)C1=CC=C(OC(=O)[*])C=C1,CC#N,0.09124,-0.303935319,0.782,41.053,1.720138146
CC(C)(C1=CC=C(O[*])C=C1)C1=CC=C(OC(=O)[*])C=C1,CC#N,0.120766638,-0.200684641,0.782,41.053,1.720138146
CC(C)(C1=CC=C(O[*])C=C1)C1=CC=C(OC(=O)[*])C=C1,CC#N,0.126879146,-0.186151759,0.782,41.053,1.720138146
CC(C)(C1=CC=C(O[*])C=C1)C1=CC=C(OC(=O)[*])C=C1,CC#N,0.12896,-0.196236991,0.782,41.053,1.720138146
CC(C)(C1=CC=C(O[*])C=C1)C1=CC=C(OC(=O)[*])C=C1,CC#N,0.13631,-0.178984092,0.782,41.053,1.720138146
CC(C)(C1=CC=C(O[*])C=C1)C1=CC=C(OC(=O)[*])C=C1,CC#N,0.169429384,-0.101029098,0.782,41.053,1.720138146
CC(C)(C1=CC=C(O[*])C=C1)C1=CC=C(OC(=O)[*])C=C1,CC#N,0.18408,-0.085469873,0.782,41.053,1.720138146
CC(C)(C1=CC=C(O[*])C=C1)C1=CC=C(OC(=O)[*])C=C1,CC#N,0.215753536,-0.029887661,0.782,41.053,1.720138146
CC(C)(C1=CC=C(O[*])C=C1)C1=CC=C(OC(=O)[*])C=C1,CC#N,0.222935979,-0.02024873,0.782,41.053,1.720138146
CC(C)(C1=CC=C(O[*])C=C1)C1=CC=C(OC(=O)[*])C=C1,CC#N,0.22605,-0.021541734,0.782,41.053,1.720138146
CC(C)(C1=CC=C(O[*])C=C1)C1=CC=C(OC(=O)[*])C=C1,CC#N,0.23494,-0.009535251,0.782,41.053,1.720138146
CC(C)(C1=CC=C(O[*])C=C1)C1=CC=C(OC(=O)[*])C=C1,CC#N,0.2421,-0.000191041,0.782,41.053,1.720138146
CC(C)(C1=CC=C(O[*])C=C1)C1=CC=C(OC(=O)[*])C=C1,CC#N,0.277436656,0.044125161,0.782,41.053,1.720138146
CC(C)(C1=CC=C(O[*])C=C1)C1=CC=C(OC(=O)[*])C=C1,CC#N,0.29761,0.064063071,0.782,41.053,1.720138146
CC(C)(C1=CC=C(O[*])C=C1)C1=CC=C(OC(=O)[*])C=C1,CC#N,0.301174931,0.068289837,0.782,41.053,1.720138146
CC(C)(C1=CC=C(O[*])C=C1)C1=CC=C(OC(=O)[*])C=C1,CC#N,0.31985,0.086494946,0.782,41.053,1.720138146
CC(C)(C1=CC=C(O[*])C=C1)C1=CC=C(OC(=O)[*])C=C1,CC#N,0.320423352,0.086524564,0.782,41.053,1.720138146
CC(C)(C1=CC=C(O[*])C=C1)C1=CC=C(OC(=O)[*])C=C1,CC#N,0.33764,0.103342797,0.782,41.053,1.720138146
CC(C)(C1=CC=C(O[*])C=C1)C1=CC=C(OC(=O)[*])C=C1,CC#N,0.338706042,0.102857186,0.782,41.053,1.720138146
CC(C)(C1=CC=C(O[*])C=C1)C1=CC=C(OC(=O)[*])C=C1,CC#N,0.35679,0.120514056,0.782,41.053,1.720138146
CC(C)(C1=CC=C(O[*])C=C1)C1=CC=C(OC(=O)[*])C=C1,CC#N,0.363978745,0.124038534,0.782,41.053,1.720138146
CC(C)(C1=CC=C(O[*])C=C1)C1=CC=C(OC(=O)[*])C=C1,CC#N,0.3682,0.130312141,0.782,41.053,1.720138146
CC(C)(C1=CC=C(O[*])C=C1)C1=CC=C(OC(=O)[*])C=C1,CC#N,0.3771,0.13774629,0.782,41.053,1.720138146
CC(C)(C1=CC=C(O[*])C=C1)C1=CC=C(OC(=O)[*])C=C1,CC#N,0.38174,0.141552782,0.782,41.053,1.720138146
CC(C)(C1=CC=C(O[*])C=C1)C1=CC=C(OC(=O)[*])C=C1,CC#N,0.4475,0.191023265,0.782,41.053,1.720138146
CC(C)(C1=CC=C(O[*])C=C1)C1=CC=C(OC(=O)[*])C=C1,CC#N,0.448778251,0.185682573,0.782,41.053,1.720138146
CC(C)(C1=CC=C(O[*])C=C1)C1=CC=C(OC(=O)[*])C=C1,CC#N,0.50107,0.226217077,0.782,41.053,1.720138146
CC(C)(C1=CC=C(O[*])C=C1)C1=CC=C(OC(=O)[*])C=C1,CC#N,0.510994533,0.223896366,0.782,41.053,1.720138146
CC(C)(C1=CC=C(O[*])C=C1)C1=CC=C(OC(=O)[*])C=C1,CC#N,0.5239,0.24008522,0.782,41.053,1.720138146
CC(F)(F)F.CC1=C(C)C(N2C(=O)C3=CC=C(C(C4=CC=C5C(=O)N([*])C(=O)C5=C4)C(F)(F)F)C=C3C2=O)=C(C)C(C)=C1[*],c1ccccc1,0.10138,0.092990815,0.873,78.114,1.951714634
CC(F)(F)F.CC1=C(C)C(N2C(=O)C3=CC=C(C(C4=CC=C5C(=O)N([*])C(=O)C5=C4)C(F)(F)F)C=C3C2=O)=C(C)C(C)=C1[*],c1ccccc1,0.20138,0.184400815,0.873,78.114,1.951714634
CC(F)(F)F.CC1=C(C)C(N2C(=O)C3=CC=C(C(C4=CC=C5C(=O)N([*])C(=O)C5=C4)C(F)(F)F)C=C3C2=O)=C(C)C(C)=C1[*],c1ccccc1,0.30557,0.423890815,0.873,78.114,1.951714634
CC(F)(F)F.CC1=C(C)C(N2C(=O)C3=CC=C(C(C4=CC=C5C(=O)N([*])C(=O)C5=C4)C(F)(F)F)C=C3C2=O)=C(C)C(C)=C1[*],c1ccccc1,0.40556,0.582940815,0.873,78.114,1.951714634
CC(F)(F)F.CC1=CC(C)=C(N2C(=O)C3=CC=C(C(C4=CC=C5C(=O)N([*])C(=O)C5=C4)C(F)(F)F)C=C3C2=O)C(C)=C1[*],c1ccccc1,0.09984,0.325170815,0.873,78.114,1.951714634
CC(F)(F)F.CC1=CC(C)=C(N2C(=O)C3=CC=C(C(C4=CC=C5C(=O)N([*])C(=O)C5=C4)C(F)(F)F)C=C3C2=O)C(C)=C1[*],c1ccccc1,0.20226,0.191710815,0.873,78.114,1.951714634
CC(F)(F)F.CC1=CC(C)=C(N2C(=O)C3=CC=C(C(C4=CC=C5C(=O)N([*])C(=O)C5=C4)C(F)(F)F)C=C3C2=O)C(C)=C1[*],c1ccccc1,0.30159,0.290440815,0.873,78.114,1.951714634
CC(F)(F)F.CC1=CC(C)=C(N2C(=O)C3=CC=C(C(C4=CC=C5C(=O)N([*])C(=O)C5=C4)C(F)(F)F)C=C3C2=O)C(C)=C1[*],c1ccccc1,0.4049,0.429370815,0.873,78.114,1.951714634
CC([*])(C[*])C(=O)OC[Si](C)(C)C,c1ccccc1,0.06621,-1.421945833,0.873,78.114,1.951714634
CC([*])(C[*])C(=O)OC[Si](C)(C)C,c1ccccc1,0.20226,-1.586475833,0.873,78.114,1.951714634
CC([*])(C[*])C(=O)OC[Si](C)(C)C,c1ccccc1,0.3111,-1.725415833,0.873,78.114,1.951714634
CC([*])(C[*])C(=O)OC[Si](C)(C)C,c1ccccc1,0.40092,-1.950285833,0.873,78.114,1.951714634
CC([*])=C([*])[Si](C)(C)C,CC(C)=O,0.112743483,0.577074322,0.784,58.08,1.869710545
CC([*])=C([*])[Si](C)(C)C,CC(C)=O,0.244026843,0.719834301,0.784,58.08,1.869710545
CC([*])=C([*])[Si](C)(C)C,CC(C)=O,0.418643525,0.865814319,0.784,58.08,1.869710545
CC([*])=C([*])[Si](C)(C)C,CC(C)=O,0.570056544,0.969551249,0.784,58.08,1.869710545
CC([*])=C([*])[Si](C)(C)C,CC(C)=O,0.792732655,1.101064682,0.784,58.08,1.869710545
CC([*])=C([*])[Si](C)(C)C,CC(C)=O,0.958990975,1.191283397,0.784,58.08,1.869710545
CC([*])=C([*])[Si](C)(C)C,CCCCC,0.001313012,-1.359925782,0.621,72.151,2.065150755
CC([*])=C([*])[Si](C)(C)C,CCCCC,0.001412937,-1.04249085,0.621,72.151,2.065150755
CC([*])=C([*])[Si](C)(C)C,CCCCC,0.001591968,-0.540742865,0.621,72.151,2.065150755
CC([*])=C([*])[Si](C)(C)C,CCCCC,0.001822199,-0.693288963,0.621,72.151,2.065150755
CC([*])=C([*])[Si](C)(C)C,CCCCC,0.00262085,-0.300757504,0.621,72.151,2.065150755
CC([*])=C([*])[Si](C)(C)C,CCCCC,0.002741825,-0.397038047,0.621,72.151,2.065150755
CC([*])=C([*])[Si](C)(C)C,CCCCC,0.004008214,-0.232820983,0.621,72.151,2.065150755
CC([*])=C([*])[Si](C)(C)C,CCCCC,0.004311853,-0.154967227,0.621,72.151,2.065150755
CC([*])=C([*])[Si](C)(C)C,CCCCC,0.0044,-1.34422884,0.621,72.151,2.065150755
CC([*])=C([*])[Si](C)(C)C,CCCCC,0.00446,-0.263733292,0.621,72.151,2.065150755
CC([*])=C([*])[Si](C)(C)C,CCCCC,0.004652414,-0.120090247,0.621,72.151,2.065150755
CC([*])=C([*])[Si](C)(C)C,CCCCC,0.005918372,-0.074374827,0.621,72.151,2.065150755
CC([*])=C([*])[Si](C)(C)C,CCCCC,0.006031075,-0.106111028,0.621,72.151,2.065150755
CC([*])=C([*])[Si](C)(C)C,CCCCC,0.00731,-0.2459645,0.621,72.151,2.065150755
CC([*])=C([*])[Si](C)(C)C,CCCCC,0.007665134,-0.26940461,0.621,72.151,2.065150755
CC([*])=C([*])[Si](C)(C)C,CCCCC,0.007819594,-0.006860015,0.621,72.151,2.065150755
CC([*])=C([*])[Si](C)(C)C,CCCCC,0.007955352,0.043984193,0.621,72.151,2.065150755
CC([*])=C([*])[Si](C)(C)C,CCCCC,0.00822532,-0.029769788,0.621,72.151,2.065150755
CC([*])=C([*])[Si](C)(C)C,CCCCC,0.00836,-0.11417817,0.621,72.151,2.065150755
CC([*])=C([*])[Si](C)(C)C,CCCCC,0.010283593,0.057955559,0.621,72.151,2.065150755
CC([*])=C([*])[Si](C)(C)C,CCCCC,0.01086769,0.028930685,0.621,72.151,2.065150755
CC([*])=C([*])[Si](C)(C)C,CCCCC,0.01201,-0.027729569,0.621,72.151,2.065150755
CC([*])=C([*])[Si](C)(C)C,CCCCC,0.013028375,0.113378563,0.621,72.151,2.065150755
CC([*])=C([*])[Si](C)(C)C,CCCCC,0.01311,0.036079727,0.621,72.151,2.065150755
CC([*])=C([*])[Si](C)(C)C,CCCCC,0.01424097,0.115537859,0.621,72.151,2.065150755
CC([*])=C([*])[Si](C)(C)C,CCCCC,0.014523964,0.082628641,0.621,72.151,2.065150755
CC([*])=C([*])[Si](C)(C)C,CCCCC,0.015840466,0.159087552,0.621,72.151,2.065150755
CC([*])=C([*])[Si](C)(C)C,CCCCC,0.01704,0.11103976,0.621,72.151,2.065150755
CC([*])=C([*])[Si](C)(C)C,CCCCC,0.018659893,0.124215816,0.621,72.151,2.065150755
CC([*])=C([*])[Si](C)(C)C,CCCCC,0.018778477,0.198980777,0.621,72.151,2.065150755
CC([*])=C([*])[Si](C)(C)C,CCCCC,0.020366176,0.158379212,0.621,72.151,2.065150755
CC([*])=C([*])[Si](C)(C)C,CCCCC,0.02117,0.152572262,0.621,72.151,2.065150755
CC([*])=C([*])[Si](C)(C)C,CCCCC,0.023905192,0.161751824,0.621,72.151,2.065150755
CC([*])=C([*])[Si](C)(C)C,CCCCC,0.02546,0.136720567,0.621,72.151,2.065150755
CC([*])=C([*])[Si](C)(C)C,CCCCC,0.02831,0.195610091,0.621,72.151,2.065150755
CC([*])=C([*])[Si](C)(C)C,CCCCC,0.030223874,0.207044536,0.621,72.151,2.065150755
CC([*])=C([*])[Si](C)(C)C,CCCCC,0.03095042,0.19771507,0.621,72.151,2.065150755
CC([*])=C([*])[Si](C)(C)C,CCCCC,0.036,0.225087083,0.621,72.151,2.065150755
CC([*])=C([*])[Si](C)(C)C,CCCCC,0.037813716,0.235675406,0.621,72.151,2.065150755
CC([*])=C([*])[Si](C)(C)C,CCCCC,0.040613734,0.232585828,0.621,72.151,2.065150755
CC([*])=C([*])[Si](C)(C)C,CCCCC,0.050292105,0.273382329,0.621,72.151,2.065150755
CC([*])=C([*])[Si](C)(C)C,CCCCC,0.05071,0.270744189,0.621,72.151,2.065150755
CC([*])=C([*])[Si](C)(C)C,CCCCC,0.05138,0.230448921,0.621,72.151,2.065150755
CC([*])=C([*])[Si](C)(C)C,CCCCC,0.054495175,0.267407557,0.621,72.151,2.065150755
CC([*])=C([*])[Si](C)(C)C,CCCCC,0.067289475,0.313460872,0.621,72.151,2.065150755
CC([*])=C([*])[Si](C)(C)C,CCCCC,0.07072,0.310938284,0.621,72.151,2.065150755
CC([*])=C([*])[Si](C)(C)C,CCCCC,0.07649,0.283301229,0.621,72.151,2.065150755
CC([*])=C([*])[Si](C)(C)C,CCCCC,0.088108786,0.352055425,0.621,72.151,2.065150755
CC([*])=C([*])[Si](C)(C)C,CCCCC,0.098,0.348157729,0.621,72.151,2.065150755
CC([*])=C([*])[Si](C)(C)C,CCCCC,0.10063,0.328379603,0.621,72.151,2.065150755
CC([*])=C([*])[Si](C)(C)C,CCCCC,0.12688,0.361727836,0.621,72.151,2.065150755
CC([*])=C([*])[Si](C)(C)C,CCCCC,0.15151,0.396199347,0.621,72.151,2.065150755
CC([*])=C([*])[Si](C)(C)C,CCCCC,0.17565,0.421603927,0.621,72.151,2.065150755
CC([*])=C([*])[Si](C)(C)C,CCCCC,0.20027,0.445604203,0.621,72.151,2.065150755
CC([*])=C([*])[Si](C)(C)C,CCCCC,0.22717,0.462397998,0.621,72.151,2.065150755
CC([*])=C([*])[Si](C)(C)C,CCCCC,0.25066,0.484299839,0.621,72.151,2.065150755
CC([*])=C([*])[Si](C)(C)C,CCCCC,0.27642,0.50242712,0.621,72.151,2.065150755
CC([*])=C([*])[Si](C)(C)C,CCCCC,0.30283,0.526339277,0.621,72.151,2.065150755
CC([*])=C([*])[Si](C)(C)C,CCCCC,0.32519,0.537819095,0.621,72.151,2.065150755
CC([*])=C([*])[Si](C)(C)C,CCCCC,0.35095,0.556302501,0.621,72.151,2.065150755
CC([*])=C([*])[Si](C)(C)C,CCCCC,0.37622,0.57054294,0.621,72.151,2.065150755
CC([*])=C([*])[Si](C)(C)C,CCCCC,0.42418,0.604226053,0.621,72.151,2.065150755
CC([*])=C([*])[Si](C)(C)C,CCCCC,0.47635,0.638489257,0.621,72.151,2.065150755
CC([*])=C([*])[Si](C)(C)C,CCCCC,0.5269,0.670245853,0.621,72.151,2.065150755
CC([*])=C([*])[Si](C)(C)C,CCCCC,0.57842,0.696356389,0.621,72.151,2.065150755
CC([*])=C([*])[Si](C)(C)C,CCCCC,0.62719,0.72427587,0.621,72.151,2.065150755
CC([*])=C([*])[Si](C)(C)C,CCCCC,0.65052,0.739572344,0.621,72.151,2.065150755
CC([*])=C([*])[Si](C)(C)C,CCCCC,0.70398,0.773786445,0.621,72.151,2.065150755
CC([*])=C([*])[Si](C)(C)C,CCCCCC,0.001437306,-1.134689411,0.656,86.178,2.118492571
CC([*])=C([*])[Si](C)(C)C,CCCCCC,0.002200051,-0.608456496,0.656,86.178,2.118492571
CC([*])=C([*])[Si](C)(C)C,CCCCCC,0.002937112,-0.439168945,0.656,86.178,2.118492571
CC([*])=C([*])[Si](C)(C)C,CCCCCC,0.003070024,0.017531178,0.656,86.178,2.118492571
CC([*])=C([*])[Si](C)(C)C,CCCCCC,0.00328,-0.176418943,0.656,86.178,2.118492571
CC([*])=C([*])[Si](C)(C)C,CCCCCC,0.003762082,-0.333129405,0.656,86.178,2.118492571
CC([*])=C([*])[Si](C)(C)C,CCCCCC,0.004735568,-0.253442031,0.656,86.178,2.118492571
CC([*])=C([*])[Si](C)(C)C,CCCCCC,0.005893409,-0.177630999,0.656,86.178,2.118492571
CC([*])=C([*])[Si](C)(C)C,CCCCCC,0.006065685,-0.181440624,0.656,86.178,2.118492571
CC([*])=C([*])[Si](C)(C)C,CCCCCC,0.007604798,-0.124703629,0.656,86.178,2.118492571
CC([*])=C([*])[Si](C)(C)C,CCCCCC,0.007907265,0.09579993,0.656,86.178,2.118492571
CC([*])=C([*])[Si](C)(C)C,CCCCCC,0.0081,0.012076247,0.656,86.178,2.118492571
CC([*])=C([*])[Si](C)(C)C,CCCCCC,0.009274009,-0.080372173,0.656,86.178,2.118492571
CC([*])=C([*])[Si](C)(C)C,CCCCCC,0.011397126,-0.038659874,0.656,86.178,2.118492571
CC([*])=C([*])[Si](C)(C)C,CCCCCC,0.01173,0.089694471,0.656,86.178,2.118492571
CC([*])=C([*])[Si](C)(C)C,CCCCCC,0.014098574,0.000553979,0.656,86.178,2.118492571
CC([*])=C([*])[Si](C)(C)C,CCCCCC,0.015942376,0.15495739,0.656,86.178,2.118492571
CC([*])=C([*])[Si](C)(C)C,CCCCCC,0.017193133,0.034195775,0.656,86.178,2.118492571
CC([*])=C([*])[Si](C)(C)C,CCCCCC,0.01897,0.157068523,0.656,86.178,2.118492571
CC([*])=C([*])[Si](C)(C)C,CCCCCC,0.020388387,0.06114896,0.656,86.178,2.118492571
CC([*])=C([*])[Si](C)(C)C,CCCCCC,0.024364568,0.087640094,0.656,86.178,2.118492571
CC([*])=C([*])[Si](C)(C)C,CCCCCC,0.02746,0.211062643,0.656,86.178,2.118492571
CC([*])=C([*])[Si](C)(C)C,CCCCCC,0.027980987,0.20876281,0.656,86.178,2.118492571
CC([*])=C([*])[Si](C)(C)C,CCCCCC,0.028401848,0.109211656,0.656,86.178,2.118492571
CC([*])=C([*])[Si](C)(C)C,CCCCCC,0.041850848,0.251549846,0.656,86.178,2.118492571
CC([*])=C([*])[Si](C)(C)C,CCCCCC,0.04314,0.254729031,0.656,86.178,2.118492571
CC([*])=C([*])[Si](C)(C)C,CCCCCC,0.056229316,0.285381286,0.656,86.178,2.118492571
CC([*])=C([*])[Si](C)(C)C,CCCCCC,0.05736,0.285537987,0.656,86.178,2.118492571
CC([*])=C([*])[Si](C)(C)C,CCCCCC,0.07493972,0.320324196,0.656,86.178,2.118492571
CC([*])=C([*])[Si](C)(C)C,CCCCCC,0.08153,0.322727735,0.656,86.178,2.118492571
CC([*])=C([*])[Si](C)(C)C,CCCCCC,0.100165099,0.35766865,0.656,86.178,2.118492571
CC([*])=C([*])[Si](C)(C)C,CCCCCC,0.11264,0.363490232,0.656,86.178,2.118492571
CC([*])=C([*])[Si](C)(C)C,CCCCCCC,0.0044,-1.405024362,0.682,100.205,2.167105018
CC([*])=C([*])[Si](C)(C)C,CCCCCCC,0.00553,0.021189299,0.682,100.205,2.167105018
CC([*])=C([*])[Si](C)(C)C,CCCCCCC,0.00618,-0.26287895,0.682,100.205,2.167105018
CC([*])=C([*])[Si](C)(C)C,CCCCCCC,0.00909,0.120573931,0.682,100.205,2.167105018
CC([*])=C([*])[Si](C)(C)C,CCCCCCC,0.01266,0.164352856,0.682,100.205,2.167105018
CC([*])=C([*])[Si](C)(C)C,CCCCCCC,0.02206,0.198657087,0.682,100.205,2.167105018
CC([*])=C([*])[Si](C)(C)C,CCCCCCC,0.02611,0.214843848,0.682,100.205,2.167105018
CC([*])=C([*])[Si](C)(C)C,CCCCCCC,0.05073,0.278753601,0.682,100.205,2.167105018
CC([*])=C([*])[Si](C)(C)C,CCCCCCC,0.07649,0.31386722,0.682,100.205,2.167105018
CC([*])=C([*])[Si](C)(C)C,CCCCCCC,0.10063,0.354108439,0.682,100.205,2.167105018
CC([*])=C([*])[Si](C)(C)C,CCCCCCC,0.15037,0.396199347,0.682,100.205,2.167105018
CC([*])=C([*])[Si](C)(C)C,CCCCCCC,0.20206,0.46686762,0.682,100.205,2.167105018
CC([*])=C([*])[Si](C)(C)C,CCCCCCC,0.29878,0.507855872,0.682,100.205,2.167105018
CC([*])=C([*])[Si](C)(C)C,CCCCCCC,0.40134,0.559906625,0.682,100.205,2.167105018
CC([*])=C([*])[Si](C)(C)C,CCCCCCC,0.50227,0.610660163,0.682,100.205,2.167105018
CC([*])=C([*])[Si](C)(C)C,CCCCCCC,0.60078,0.661812686,0.682,100.205,2.167105018
CC([*])=C([*])[Si](C)(C)C,CCCCCCC,0.70106,0.717670503,0.682,100.205,2.167105018
CC([*])=C([*])[Si](C)(C)C,CCCCCCCCC,0.0044,-1.274495914,0.7,128.259,2.26298981
CC([*])=C([*])[Si](C)(C)C,CCCCCCCCC,0.00618,-0.258200202,0.7,128.259,2.26298981
CC([*])=C([*])[Si](C)(C)C,CCCCCCCCC,0.01088,-0.127852472,0.7,128.259,2.26298981
CC([*])=C([*])[Si](C)(C)C,CCCCCCCCC,0.02254,0.049218023,0.7,128.259,2.26298981
CC([*])=C([*])[Si](C)(C)C,CCCCCCCCC,0.05138,0.164352856,0.7,128.259,2.26298981
CC([*])=C([*])[Si](C)(C)C,CCCCCCCCC,0.07293,0.190331698,0.7,128.259,2.26298981
CC([*])=C([*])[Si](C)(C)C,CCCCCCCCC,0.10112,0.23299611,0.7,128.259,2.26298981
CC([*])=C([*])[Si](C)(C)C,CCCCCCCCC,0.20206,0.326335861,0.7,128.259,2.26298981
CC([*])=C([*])[Si](C)(C)C,CCCCCCCCC,0.29991,0.404833717,0.7,128.259,2.26298981
CC([*])=C([*])[Si](C)(C)C,CCCCCCCCC,0.4002,0.460897843,0.7,128.259,2.26298981
CC([*])=C([*])[Si](C)(C)C,CCCCCCCCC,0.50162,0.499687083,0.7,128.259,2.26298981
CC([*])=C([*])[Si](C)(C)C,CCO,0.019298465,-0.892223291,0.787,46.069,1.767434053
CC([*])=C([*])[Si](C)(C)C,CCO,0.025737427,-0.606572008,0.787,46.069,1.767434053
CC([*])=C([*])[Si](C)(C)C,CCO,0.030656745,-0.432067356,0.787,46.069,1.767434053
CC([*])=C([*])[Si](C)(C)C,CCO,0.035275989,-0.291198566,0.787,46.069,1.767434053
CC([*])=C([*])[Si](C)(C)C,CCO,0.040228419,-0.158380295,0.787,46.069,1.767434053
CC([*])=C([*])[Si](C)(C)C,CCO,0.043995777,-0.06716623,0.787,46.069,1.767434053
CC([*])=C([*])[Si](C)(C)C,CCO,0.044583878,-0.62838893,0.787,46.069,1.767434053
CC([*])=C([*])[Si](C)(C)C,CCO,0.047970846,0.021667879,0.787,46.069,1.767434053
CC([*])=C([*])[Si](C)(C)C,CCO,0.051991805,0.105092518,0.787,46.069,1.767434053
CC([*])=C([*])[Si](C)(C)C,CCO,0.055710143,0.177395604,0.787,46.069,1.767434053
CC([*])=C([*])[Si](C)(C)C,CCO,0.056947642,-0.419141091,0.787,46.069,1.767434053
CC([*])=C([*])[Si](C)(C)C,CCO,0.058643115,0.23160408,0.787,46.069,1.767434053
CC([*])=C([*])[Si](C)(C)C,CCO,0.061478347,0.281926293,0.787,46.069,1.767434053
CC([*])=C([*])[Si](C)(C)C,CCO,0.064007698,0.325273685,0.787,46.069,1.767434053
CC([*])=C([*])[Si](C)(C)C,CCO,0.066032412,0.359018962,0.787,46.069,1.767434053
CC([*])=C([*])[Si](C)(C)C,CCO,0.067128585,-0.278527416,0.787,46.069,1.767434053
CC([*])=C([*])[Si](C)(C)C,CCO,0.068307778,0.396015148,0.787,46.069,1.767434053
CC([*])=C([*])[Si](C)(C)C,CCO,0.070245464,0.426807191,0.787,46.069,1.767434053
CC([*])=C([*])[Si](C)(C)C,CCO,0.072098603,0.455687594,0.787,46.069,1.767434053
CC([*])=C([*])[Si](C)(C)C,CCO,0.073744557,0.480904847,0.787,46.069,1.767434053
CC([*])=C([*])[Si](C)(C)C,CCO,0.075285708,0.50416951,0.787,46.069,1.767434053
CC([*])=C([*])[Si](C)(C)C,CCO,0.075832098,-0.174303843,0.787,46.069,1.767434053
CC([*])=C([*])[Si](C)(C)C,CCO,0.076848562,0.527439781,0.787,46.069,1.767434053
CC([*])=C([*])[Si](C)(C)C,CCO,0.078160009,0.546730646,0.787,46.069,1.767434053
CC([*])=C([*])[Si](C)(C)C,CCO,0.079499842,0.566228842,0.787,46.069,1.767434053
CC([*])=C([*])[Si](C)(C)C,CCO,0.080662248,0.582981563,0.787,46.069,1.767434053
CC([*])=C([*])[Si](C)(C)C,CCO,0.082424916,-0.103033289,0.787,46.069,1.767434053
CC([*])=C([*])[Si](C)(C)C,CCO,0.088434884,-0.042865768,0.787,46.069,1.767434053
CC([*])=C([*])[Si](C)(C)C,CCO,0.08955804,-0.296833344,0.787,46.069,1.767434053
CC([*])=C([*])[Si](C)(C)C,CCO,0.094800164,-0.212625152,0.787,46.069,1.767434053
CC([*])=C([*])[Si](C)(C)C,CCO,0.095492025,0.022771022,0.787,46.069,1.767434053
CC([*])=C([*])[Si](C)(C)C,CCO,0.102460034,0.082982432,0.787,46.069,1.767434053
CC([*])=C([*])[Si](C)(C)C,CCO,0.109084468,0.136542315,0.787,46.069,1.767434053
CC([*])=C([*])[Si](C)(C)C,CCO,0.111332322,-0.042387018,0.787,46.069,1.767434053
CC([*])=C([*])[Si](C)(C)C,CCO,0.115340337,0.184216132,0.787,46.069,1.767434053
CC([*])=C([*])[Si](C)(C)C,CCO,0.120719535,0.223185302,0.787,46.069,1.767434053
CC([*])=C([*])[Si](C)(C)C,CCO,0.124808456,0.046729768,0.787,46.069,1.767434053
CC([*])=C([*])[Si](C)(C)C,CCO,0.125952434,0.259462879,0.787,46.069,1.767434053
CC([*])=C([*])[Si](C)(C)C,CCO,0.131254704,0.294715463,0.787,46.069,1.767434053
CC([*])=C([*])[Si](C)(C)C,CCO,0.135740203,0.323443058,0.787,46.069,1.767434053
CC([*])=C([*])[Si](C)(C)C,CCO,0.139596245,0.347390385,0.787,46.069,1.767434053
CC([*])=C([*])[Si](C)(C)C,CCO,0.142777631,0.366655018,0.787,46.069,1.767434053
CC([*])=C([*])[Si](C)(C)C,CCO,0.145964685,0.385528292,0.787,46.069,1.767434053
CC([*])=C([*])[Si](C)(C)C,CCO,0.149079234,0.403578208,0.787,46.069,1.767434053
CC([*])=C([*])[Si](C)(C)C,CCO,0.152138365,0.420943546,0.787,46.069,1.767434053
CC([*])=C([*])[Si](C)(C)C,CCO,0.152789754,0.172427502,0.787,46.069,1.767434053
CC([*])=C([*])[Si](C)(C)C,CCO,0.17160924,0.233338073,0.787,46.069,1.767434053
CC([*])=C([*])[Si](C)(C)C,CCO,0.200683731,0.307197535,0.787,46.069,1.767434053
CC([*])=C([*])[Si](C)(C)C,CCO,0.212708605,0.332842393,0.787,46.069,1.767434053
CC([*])=C([*])[Si](C)(C)C,CCO,0.237561934,0.37943623,0.787,46.069,1.767434053
CC([*])=C([*])[Si](C)(C)C,CCO,0.250335717,0.400700903,0.787,46.069,1.767434053
CC([*])=C([*])[Si](C)(C)C,CCO,0.276072011,0.439261384,0.787,46.069,1.767434053
CC([*])=C([*])[Si](C)(C)C,CCO,0.284917299,0.45140215,0.787,46.069,1.767434053
CC([*])=C([*])[Si](C)(C)C,CCO,0.336639207,0.513725919,0.787,46.069,1.767434053
CC([*])=C([*])[Si](C)(C)C,CCO,0.34752417,0.525307294,0.787,46.069,1.767434053
CC([*])=C([*])[Si](C)(C)C,CCO,0.426290731,0.597897768,0.787,46.069,1.767434053
CC([*])=C([*])[Si](C)(C)C,CCO,0.44572044,0.613410223,0.787,46.069,1.767434053
CC([*])=C([*])[Si](C)(C)C,CCc1ccccc1,0.03915,0.004515979,0.865,106.168,2.088977529
CC([*])=C([*])[Si](C)(C)C,CCc1ccccc1,0.0477,-0.144561162,0.865,106.168,2.088977529
CC([*])=C([*])[Si](C)(C)C,CCc1ccccc1,0.06546,-0.099804838,0.865,106.168,2.088977529
CC([*])=C([*])[Si](C)(C)C,CCc1ccccc1,0.09375,0.043738123,0.865,106.168,2.088977529
CC([*])=C([*])[Si](C)(C)C,CCc1ccccc1,0.12927,0.112927868,0.865,106.168,2.088977529
CC([*])=C([*])[Si](C)(C)C,CCc1ccccc1,0.19769,0.177726089,0.865,106.168,2.088977529
CC([*])=C([*])[Si](C)(C)C,CCc1ccccc1,0.28255,0.362015023,0.865,106.168,2.088977529
CC([*])=C([*])[Si](C)(C)C,CCc1ccccc1,0.39372,0.461232746,0.865,106.168,2.088977529
CC([*])=C([*])[Si](C)(C)C,CCc1ccccc1,0.56673,0.576685212,0.865,106.168,2.088977529
CC([*])=C([*])[Si](C)(C)C,CCc1ccccc1,0.65488,0.641610913,0.865,106.168,2.088977529
CC([*])=C([*])[Si](C)(C)C,CCc1ccccc1,0.73579,0.720285437,0.865,106.168,2.088977529
CC([*])=C([*])[Si](C)(C)C,CO,0.154364732,-0.77815125,0.787,32.042,1.609744884
CC([*])=C([*])[Si](C)(C)C,CO,0.189714714,0.54237268,0.787,32.042,1.609744884
CC([*])=C([*])[Si](C)(C)C,CO,0.197765528,-0.501371134,0.787,32.042,1.609744884
CC([*])=C([*])[Si](C)(C)C,CO,0.200662178,0.594009261,0.787,32.042,1.609744884
CC([*])=C([*])[Si](C)(C)C,CO,0.231479005,-0.286369999,0.787,32.042,1.609744884
CC([*])=C([*])[Si](C)(C)C,CO,0.258775361,-0.112292812,0.787,32.042,1.609744884
CC([*])=C([*])[Si](C)(C)C,CO,0.281460662,0.03237828,0.787,32.042,1.609744884
CC([*])=C([*])[Si](C)(C)C,CO,0.299727119,0.148869047,0.787,32.042,1.609744884
CC([*])=C([*])[Si](C)(C)C,CO,0.314856782,0.245355527,0.787,32.042,1.609744884
CC([*])=C([*])[Si](C)(C)C,CO,0.328811782,0.334350823,0.787,32.042,1.609744884
CC([*])=C([*])[Si](C)(C)C,CO,0.339375497,0.401718853,0.787,32.042,1.609744884
CC([*])=C([*])[Si](C)(C)C,CO,0.346133764,0.444818386,0.787,32.042,1.609744884
CC([*])=C([*])[Si](C)(C)C,CO,0.351573517,0.479509351,0.787,32.042,1.609744884
CC([*])=C([*])[Si](C)(C)C,CO,0.355992807,0.50769251,0.787,32.042,1.609744884
CC([*])=C([*])[Si](C)(C)C,CO,0.359906202,0.532649426,0.787,32.042,1.609744884
CC([*])=C([*])[Si](C)(C)C,CO,0.363904041,1.029028155,0.787,32.042,1.609744884
CC([*])=C([*])[Si](C)(C)C,CO,0.363966124,0.558540789,0.787,32.042,1.609744884
CC([*])=C([*])[Si](C)(C)C,CO,0.384456948,1.063392694,0.787,32.042,1.609744884
CC([*])=C([*])[Si](C)(C)C,CO,0.425615746,1.125657716,0.787,32.042,1.609744884
CC([*])=C([*])[Si](C)(C)C,CO,0.447264919,1.155495888,0.787,32.042,1.609744884
CC([*])=C([*])[Si](C)(C)C,CO,0.501349058,1.223096325,0.787,32.042,1.609744884
CC([*])=C([*])[Si](C)(C)C,CO,0.520813268,1.245388077,0.787,32.042,1.609744884
CC([*])=C([*])[Si](C)(C)C,CO,0.523362501,1.248237825,0.787,32.042,1.609744884
CC([*])=C([*])[Si](C)(C)C,CO,0.613300286,1.340063431,0.787,32.042,1.609744884
CC([*])=C([*])[Si](C)(C)C,CO,0.631345132,1.356751952,0.787,32.042,1.609744884
CC([*])=C([*])[Si](C)(C)C,CO,0.699667865,1.415821693,0.787,32.042,1.609744884
CC([*])=C([*])[Si](C)(C)C,CO,0.722096251,1.433975249,0.787,32.042,1.609744884
CC([*])=C([*])[Si](C)(C)C,CO,0.891116244,1.5561746,0.787,32.042,1.609744884
CC([*])=C([*])[Si](C)(C)C,CO,0.966210019,1.604288266,0.787,32.042,1.609744884
CC([*])=C([*])[Si](C)(C)C,CO,0.999244256,1.624577074,0.787,32.042,1.609744884
CC([*])=C([*])[Si](C)(C)C,COC(=O)OC,0.0220129,0.243268028,1.069,90.078,1.92564103
CC([*])=C([*])[Si](C)(C)C,COC(=O)OC,0.136321654,0.424446078,1.069,90.078,1.92564103
CC([*])=C([*])[Si](C)(C)C,COC(=O)OC,0.158144238,0.451843963,1.069,90.078,1.92564103
CC([*])=C([*])[Si](C)(C)C,COC(=O)OC,0.25270875,0.553909758,1.069,90.078,1.92564103
CC([*])=C([*])[Si](C)(C)C,COC(=O)OC,0.255826256,0.556898101,1.069,90.078,1.92564103
CC([*])=C([*])[Si](C)(C)C,COC(=O)OC,0.333764046,0.62561543,1.069,90.078,1.92564103
CC([*])=C([*])[Si](C)(C)C,COC(=O)OC,0.361821642,0.647913446,1.069,90.078,1.92564103
CC([*])=C([*])[Si](C)(C)C,COC(=O)OC,0.426250216,0.695158496,1.069,90.078,1.92564103
CC([*])=C([*])[Si](C)(C)C,COC(=O)OC,0.4480728,0.710062477,1.069,90.078,1.92564103
CC([*])=C([*])[Si](C)(C)C,COC(=O)OC,0.461582016,0.719038825,1.069,90.078,1.92564103
CC([*])=C([*])[Si](C)(C)C,COC(=O)OC,0.464699522,0.721084201,1.069,90.078,1.92564103
CC([*])=C([*])[Si](C)(C)C,COC(=O)OC,0.567577402,0.783686277,1.069,90.078,1.92564103
CC([*])=C([*])[Si](C)(C)C,COC(=O)OC,0.57589077,0.788371968,1.069,90.078,1.92564103
CC([*])=C([*])[Si](C)(C)C,COC(=O)OC,0.656946066,0.831588498,1.069,90.078,1.92564103
CC([*])=C([*])[Si](C)(C)C,COC(=O)OC,0.724492146,0.864582728,1.069,90.078,1.92564103
CC([*])=C([*])[Si](C)(C)C,COC(=O)OC,0.754628084,0.878531527,1.069,90.078,1.92564103
CC([*])=C([*])[Si](C)(C)C,COC(=O)OC,0.790999048,0.894790619,1.069,90.078,1.92564103
CC([*])=C([*])[Si](C)(C)C,COC(=O)OC,0.900111954,0.940206484,1.069,90.078,1.92564103
CC([*])=C([*])[Si](C)(C)C,COC(=O)OC,0.918817018,0.947536593,1.069,90.078,1.92564103
CC([*])=C([*])[Si](C)(C)C,COC(=O)OC,0.952070476,0.960270036,1.069,90.078,1.92564103
CC([*])=C([*])[Si](C)(C)C,COC(C)=O,0.03233209,0.383756204,0.927,74.079,1.902615377
CC([*])=C([*])[Si](C)(C)C,COC(C)=O,0.129151711,0.497080908,0.927,74.079,1.902615377
CC([*])=C([*])[Si](C)(C)C,COC(C)=O,0.249537114,0.610974297,0.927,74.079,1.902615377
CC([*])=C([*])[Si](C)(C)C,COC(C)=O,0.286523301,0.641825505,0.927,74.079,1.902615377
CC([*])=C([*])[Si](C)(C)C,COC(C)=O,0.360761561,0.699384227,0.927,74.079,1.902615377
CC([*])=C([*])[Si](C)(C)C,COC(C)=O,0.394468116,0.723894219,0.927,74.079,1.902615377
CC([*])=C([*])[Si](C)(C)C,COC(C)=O,0.46104115,0.769857965,0.927,74.079,1.902615377
CC([*])=C([*])[Si](C)(C)C,COC(C)=O,0.574925002,0.842523526,0.927,74.079,1.902615377
CC([*])=C([*])[Si](C)(C)C,COC(C)=O,0.682795933,0.906378216,0.927,74.079,1.902615377
CC([*])=C([*])[Si](C)(C)C,COC(C)=O,0.817315625,0.98199185,0.927,74.079,1.902615377
CC([*])=C([*])[Si](C)(C)C,COC(C)=O,0.901399442,1.028407,0.927,74.079,1.902615377
CC([*])=C([*])[Si](C)(C)C,ClC(Cl)(Cl)Cl,0.00261,-2.456209544,1.583,153.823,1.987540362
CC([*])=C([*])[Si](C)(C)C,ClC(Cl)(Cl)Cl,0.00326,-2.938913195,1.583,153.823,1.987540362
CC([*])=C([*])[Si](C)(C)C,ClC(Cl)(Cl)Cl,0.00796,-2.340909609,1.583,153.823,1.987540362
CC([*])=C([*])[Si](C)(C)C,ClC(Cl)(Cl)Cl,0.00974,-2.202152137,1.583,153.823,1.987540362
CC([*])=C([*])[Si](C)(C)C,ClC(Cl)(Cl)Cl,0.01023,-2.224896923,1.583,153.823,1.987540362
CC([*])=C([*])[Si](C)(C)C,ClC(Cl)(Cl)Cl,0.01558,-2.118826945,1.583,153.823,1.987540362
CC([*])=C([*])[Si](C)(C)C,ClC(Cl)(Cl)Cl,0.02611,-2.002321376,1.583,153.823,1.987540362
CC([*])=C([*])[Si](C)(C)C,ClC(Cl)(Cl)Cl,0.05187,-1.864793512,1.583,153.823,1.987540362
CC([*])=C([*])[Si](C)(C)C,ClC(Cl)(Cl)Cl,0.07649,-1.819656886,1.583,153.823,1.987540362
CC([*])=C([*])[Si](C)(C)C,ClC(Cl)(Cl)Cl,0.09934,-1.772039459,1.583,153.823,1.987540362
CC([*])=C([*])[Si](C)(C)C,ClC(Cl)(Cl)Cl,0.20206,-1.645433563,1.583,153.823,1.987540362
CC([*])=C([*])[Si](C)(C)C,ClC(Cl)(Cl)Cl,0.3017,-1.56896471,1.583,153.823,1.987540362
CC([*])=C([*])[Si](C)(C)C,ClC(Cl)(Cl)Cl,0.4002,-1.494165888,1.583,153.823,1.987540362
CC([*])=C([*])[Si](C)(C)C,ClC(Cl)(Cl)Cl,0.50049,-1.422089822,1.583,153.823,1.987540362
CC([*])=C([*])[Si](C)(C)C,ClC(Cl)(Cl)Cl,0.60126,-1.364191162,1.583,153.823,1.987540362
CC([*])=C([*])[Si](C)(C)C,ClC(Cl)(Cl)Cl,0.69637,-1.29214315,1.583,153.823,1.987540362
CC([*])=C([*])[Si](C)(C)C,ClCCl,0.083179007,0.668972466,1.318,84.933,1.809161054
CC([*])=C([*])[Si](C)(C)C,ClCCl,0.120431442,0.755132045,1.318,84.933,1.809161054
CC([*])=C([*])[Si](C)(C)C,ClCCl,0.189051028,0.81259507,1.318,84.933,1.809161054
CC([*])=C([*])[Si](C)(C)C,ClCCl,0.250695653,0.847445237,1.318,84.933,1.809161054
CC([*])=C([*])[Si](C)(C)C,ClCCl,0.267388028,0.855557333,1.318,84.933,1.809161054
CC([*])=C([*])[Si](C)(C)C,ClCCl,0.304501863,0.872192273,1.318,84.933,1.809161054
CC([*])=C([*])[Si](C)(C)C,ClCCl,0.387345956,0.90424597,1.318,84.933,1.809161054
CC([*])=C([*])[Si](C)(C)C,ClCCl,0.505157597,0.942045247,1.318,84.933,1.809161054
CC([*])=C([*])[Si](C)(C)C,ClCCl,0.578307132,0.962477509,1.318,84.933,1.809161054
CC([*])=C([*])[Si](C)(C)C,ClCCl,0.758349202,1.006267441,1.318,84.933,1.809161054
CC([*])=C([*])[Si](C)(C)C,c1ccccc1,0.00504,-1.174266933,0.873,78.114,1.951714634
CC([*])=C([*])[Si](C)(C)C,c1ccccc1,0.00909,-0.149043928,0.873,78.114,1.951714634
CC([*])=C([*])[Si](C)(C)C,c1ccccc1,0.02027,0.204119983,0.873,78.114,1.951714634
CC([*])=C([*])[Si](C)(C)C,c1ccccc1,0.03502,0.088104167,0.873,78.114,1.951714634
CC([*])=C([*])[Si](C)(C)C,c1ccccc1,0.05252,0.352182518,0.873,78.114,1.951714634
CC([*])=C([*])[Si](C)(C)C,c1ccccc1,0.07358,0.416640507,0.873,78.114,1.951714634
CC([*])=C([*])[Si](C)(C)C,c1ccccc1,0.09187,0.088104167,0.873,78.114,1.951714634
CC([*])=C([*])[Si](C)(C)C,c1ccccc1,0.10112,0.44870632,0.873,78.114,1.951714634
CC([*])=C([*])[Si](C)(C)C,c1ccccc1,0.12753,0.482873584,0.873,78.114,1.951714634
CC([*])=C([*])[Si](C)(C)C,c1ccccc1,0.15216,0.505149978,0.873,78.114,1.951714634
CC([*])=C([*])[Si](C)(C)C,c1ccccc1,0.19673,0.027784167,0.873,78.114,1.951714634
CC([*])=C([*])[Si](C)(C)C,c1ccccc1,0.20254,0.556302501,0.873,78.114,1.951714634
CC([*])=C([*])[Si](C)(C)C,c1ccccc1,0.24888,0.592176757,0.873,78.114,1.951714634
CC([*])=C([*])[Si](C)(C)C,c1ccccc1,0.30056,0.627365857,0.873,78.114,1.951714634
CC([*])=C([*])[Si](C)(C)C,c1ccccc1,0.34738,0.653212514,0.873,78.114,1.951714634
CC([*])=C([*])[Si](C)(C)C,c1ccccc1,0.38079,-0.050835833,0.873,78.114,1.951714634
CC([*])=C([*])[Si](C)(C)C,c1ccccc1,0.40134,0.685741739,0.873,78.114,1.951714634
CC([*])=C([*])[Si](C)(C)C,c1ccccc1,0.45059,0.716003344,0.873,78.114,1.951714634
CC([*])=C([*])[Si](C)(C)C,c1ccccc1,0.50276,0.741151599,0.873,78.114,1.951714634
CC([*])=C([*])[Si](C)(C)C,c1ccccc1,0.59656,0.80140371,0.873,78.114,1.951714634
CC([*])=C([*])[Si](C)(C)C,c1ccccc1,0.69928,0.861534411,0.873,78.114,1.951714634
