Repository: Ramprasad-Group/polyVERSE

# polyVERSE [![DOI](https://zenodo.org/badge/777530406.svg)](https://zenodo.org/doi/10.5281/zenodo.13352643)
polyVERSE (Polymer Universe, also "polymers generated by Virtually-Executed Rule-based Synthesis Experiments") is a comprehensive repository for informatics-ready datasets curated by the Ramprasad Group. This repository encompasses a vast and continuously expanding range of chemical spaces and material properties, including both known and hypothetical polymers. It includes datasets generated through physical experiments, physics-based simulations, and machine learning model predictions. The data is organized into two main folders: `Virtual-Polymers` and `Other`. `Virtual-Polymers` contains datasets pertaining to virtually-generated polymers, i.e., spanning the ever-expanding polyVERSE. The data is organized based on the approach used to generate virtual polymers. `Other` contains subfolders with informatics-ready CSV files for various polymer properties.

### Citation 
Please always cite the following reference in publications for which our dataset was useful: 
**Ramprasad et al. (2024). polyVERSE: Informatics-Ready Polymer Datasets (Version 1.0). Zenodo. doi: 10.5281/zenodo.13352644.**

File: Other/design_solvent_diffusivity_sorption/master_diffusivity_dataset.csv (part 1 of 7)
Index,Polymer Canonical SMILES,Solvent Canonical SMILES,Temperature,Weight Fraction of Solvent,Experimental Selector,Simulated Selector,Target Diffusivity Value(log10)
0,[*]CC=C(C)C[*],Brc1ccccc1,298,0.715091455,1,0,-6.2232988
1,[*]CC=C(C)C[*],C1CCCCC1,298,0.858049705,1,0,-5.649752
2,[*]CC=C(C)C[*],C=CCCC,298,0.187982106,1,0,-6.8124793
3,[*]CC=C(C)C[*],CC(=O)CC(C)C,298,0.346490721,1,0,-6.5030704
4,[*]CC=C(C)C[*],CC(=O)OCCC(C)C,298,0.467177361,1,0,-6.5654311
5,[*]CC=C(C)C[*],CC(C)(C)O,303,0.664387943,1,0,-6.8827287
6,[*]CC=C(C)C[*],CC(C)=O,298,0.331017419,1,0,-6.4784329
7,[*]CC=C(C)C[*],CC(C)CC(C)(C)C,298,0.341862616,1,0,-6.3872161
8,[*]CC=C(C)C[*],CC(C)O,298,0.498548781,1,0,-7.8041003
9,[*]CC=C(C)C[*],CCC(C)(C)O,298,0.602870903,1,0,-6.7520267
10,[*]CC=C(C)C[*],CCC(C)=O,298,0.304687537,1,0,-6.0635724
11,[*]CC=C(C)C[*],CCC(CC)CO,298,0.53217334,1,0,-7.0990869
12,[*]CC=C(C)C[*],CCCC=O,298,0.310240762,1,0,-7.60206
13,[*]CC=C(C)C[*],CCCCC,308,0.002394284,1,0,-6.9956786
14,[*]CC=C(C)C[*],CCCCC,298,0.471821757,1,0,-6.8068754
15,[*]CC=C(C)C[*],CCCCCC,298,0.475334776,1,0,-6.0504747
16,[*]CC=C(C)C[*],CCCCCCC,298,0.479367776,1,0,-5.7637681
17,[*]CC=C(C)C[*],CCCCCCCC,298,0.478744404,1,0,-6.1662156
18,[*]CC=C(C)C[*],CCCCCCCCC,298,0.472126978,1,0,-6.3555614
19,[*]CC=C(C)C[*],CCCCCCCCCC,298,0.461603329,1,0,-6.4881166
20,[*]CC=C(C)C[*],CCCCCCCCCCCC,298,0.429225976,1,0,-6.6861328
21,[*]CC=C(C)C[*],CCCCCCCCCCCCCC,298,0.3913332,1,0,-6.8356471
22,[*]CC=C(C)C[*],CCCCCCCCCCCCCCCC,298,0.354025978,1,0,-7.0757207
23,[*]CC=C(C)C[*],CCCCCO,298,0.465845594,1,0,-7.2596373
24,[*]CC=C(C)C[*],CCCCO,298,0.433576284,1,0,-7.3685562
25,[*]CC=C(C)C[*],CCCCOC(C)=O,298,0.404673221,1,0,-6.3767507
26,[*]CC=C(C)C[*],CCCO,298,0.401278571,1,0,-7.4775558
27,[*]CC=C(C)C[*],CCCOC(C)=O,298,0.3713945,1,0,-5.9693944
28,[*]CC=C(C)C[*],CCO,298,0.381511056,1,0,-7.838632
29,[*]CC=C(C)C[*],CCOC(=O)CC(C)=O,298,0.074462479,1,0,-6.9469216
30,[*]CC=C(C)C[*],CCOC(=O)OCC,298,0.407187543,1,0,-6.0685421
31,[*]CC=C(C)C[*],CCOC(C)=O,298,0.309580074,1,0,-6.0570933
32,[*]CC=C(C)C[*],CCc1ccccc1,303,0.376696996,1,0,-6.4532892
33,[*]CC=C(C)C[*],CO,298,0.265449259,1,0,-7.838632
34,[*]CC=C(C)C[*],COC(=O)CC(C)=O,298,0.059968329,1,0,-6.9625735
35,[*]CC=C(C)C[*],COC(=O)c1ccccc1O,298,0.458492407,1,0,-7.0861861
36,[*]CC=C(C)C[*],COC(C)=O,298,0.19747608,1,0,-6.1649439
37,[*]CC=C(C)C[*],Cc1ccc(O)cc1,303,0.295288864,1,0,-8.0132283
38,[*]CC=C(C)C[*],Cc1cccc(C)c1,303,0.346867748,1,0,-6.1573908
39,[*]CC=C(C)C[*],Cc1ccccc1,298,0.296359452,1,0,-5.3391345
40,[*]CC=C(C)C[*],Cc1ccccc1C,303,0.464080429,1,0,-6.5396775
41,[*]CC=C(C)C[*],ClC(Cl)(Cl)Cl,298,0.012491453,1,0,-5.9274858
42,[*]CC=C(C)C[*],ClC(Cl)=C(Cl)Cl,298,0.496273492,1,0,-5.4828041
43,[*]CC=C(C)C[*],ClC(Cl)C(Cl)Cl,298,0.904947184,1,0,-6.4634416
44,[*]CC=C(C)C[*],ClC(Cl)Cl,303,0.827703914,1,0,-6.0604807
45,[*]CC=C(C)C[*],ClC=C(Cl)Cl,298,0.684303856,1,0,-5.3288272
46,[*]CC=C(C)C[*],ClCC(Cl)Cl,298,0.867676751,1,0,-5.8297383
47,[*]CC=C(C)C[*],ClCCCl,298,0.76727458,1,0,-6.1797985
48,[*]CC=C(C)C[*],Clc1ccccc1,298,0.594275463,1,0,-6.0030508
49,[*]CC=C(C)C[*],Fc1ccccc1,298,0.569239844,1,0,-5.9706162
50,[*]CC=C(C)C[*],Nc1ccccc1,298,0.084248103,1,0,-6.9829667
51,[*]CC=C(C)C[*],O=C1CCCCC1,298,0.264053276,1,0,-5.8041003
52,[*]CC=C(C)C[*],O=Cc1ccccc1,298,0.447154603,1,0,-6.74958
53,[*]CC=C(C)C[*],O=[N+]([O-])c1ccccc1,298,0.376927968,1,0,-6.8632794
54,[*]CC=C(C)C[*],OCc1ccccc1,298,0.334307811,1,0,-7.235077
55,[*]CC=C(C)C[*],c1ccc2c(c1)CCCC2,298,0.744797797,1,0,-5.8013429
56,[*]CC=C(C)C[*],c1ccccc1,298,0.008229205,1,0,-6.8239087
57,[*]CC=C(C)C[*],c1ccccc1,303,0.727417729,1,0,-6.2423281
58,[*]CC(COC=O)CC([*])OC(C)=O,c1ccccc1,298,0.036726421,1,0,-11.462181
59,[*]CC(COC=O)CC([*])OC(C)=O,c1ccccc1,298,0.06350468,1,0,-10.235077
60,[*]CC(COC=O)CC([*])OC(C)=O,c1ccccc1,298,0.078410693,1,0,-9.6126102
61,[*]CC(COC=O)CC([*])OC(C)=O,c1ccccc1,298,0.09221692,1,0,-9.1284271
62,[*]CC(COC=O)CC([*])OC(C)=O,c1ccccc1,298,0.114287197,1,0,-8.8326827
63,[*]OC1OC(OC(C)=O)C(OC2OC(OC(C)=O)C([*])C(O)C2OC(C)=O)C(O)C1OC(C)=O,CC#N,298,0.051721766,1,0,-9.7212464
64,[*]OC1OC(OC(C)=O)C(OC2OC(OC(C)=O)C([*])C(O)C2OC(C)=O)C(O)C1OC(C)=O,CC#N,298,0.054924922,1,0,-9.537602
65,[*]OC1OC(OC(C)=O)C(OC2OC(OC(C)=O)C([*])C(O)C2OC(C)=O)C(O)C1OC(C)=O,CC#N,298,0.059020303,1,0,-9.3372422
66,[*]OC1OC(OC(C)=O)C(OC2OC(OC(C)=O)C([*])C(O)C2OC(C)=O)C(O)C1OC(C)=O,CC#N,298,0.063253007,1,0,-9.1870866
67,[*]OC1OC(OC(C)=O)C(OC2OC(OC(C)=O)C([*])C(O)C2OC(C)=O)C(O)C1OC(C)=O,CC#N,298,0.067652494,1,0,-9.1307683
68,[*]OC1OC(OC(C)=O)C(OC2OC(OC(C)=O)C([*])C(O)C2OC(C)=O)C(O)C1OC(C)=O,CC(C)=O,303,0.129344715,1,0,-7.0376307
69,[*]OC1OC(OC(C)=O)C(OC2OC(OC(C)=O)C([*])C(O)C2OC(C)=O)C(O)C1OC(C)=O,CC(C)=O,303,0.129705602,1,0,-7.0302437
70,[*]OC1OC(OC(C)=O)C(OC2OC(OC(C)=O)C([*])C(O)C2OC(C)=O)C(O)C1OC(C)=O,CC(C)=O,303,0.141605722,1,0,-6.8024242
71,[*]OC1OC(OC(C)=O)C(OC2OC(OC(C)=O)C([*])C(O)C2OC(C)=O)C(O)C1OC(C)=O,CC(C)=O,303,0.1419151,1,0,-6.6840297
72,[*]OC1OC(OC(C)=O)C(OC2OC(OC(C)=O)C([*])C(O)C2OC(C)=O)C(O)C1OC(C)=O,CC(C)=O,303,0.142472486,1,0,-6.7281584
73,[*]OC1OC(OC(C)=O)C(OC2OC(OC(C)=O)C([*])C(O)C2OC(C)=O)C(O)C1OC(C)=O,CC(C)=O,303,0.142782431,1,0,-6.7695511
74,[*]OC1OC(OC(C)=O)C(OC2OC(OC(C)=O)C([*])C(O)C2OC(C)=O)C(O)C1OC(C)=O,CC(C)=O,303,0.153944573,1,0,-6.552842
75,[*]OC1OC(OC(C)=O)C(OC2OC(OC(C)=O)C([*])C(O)C2OC(C)=O)C(O)C1OC(C)=O,CC(C)=O,303,0.154451837,1,0,-6.4206514
76,[*]OC1OC(OC(C)=O)C(OC2OC(OC(C)=O)C([*])C(O)C2OC(C)=O)C(O)C1OC(C)=O,CC(C)=O,303,0.154769147,1,0,-6.6143937
77,[*]OC1OC(OC(C)=O)C(OC2OC(OC(C)=O)C([*])C(O)C2OC(C)=O)C(O)C1OC(C)=O,CC(C)=O,303,0.166628106,1,0,-6.394695
78,[*]OC1OC(OC(C)=O)C(OC2OC(OC(C)=O)C([*])C(O)C2OC(C)=O)C(O)C1OC(C)=O,CC(C)=O,303,0.166822233,1,0,-6.4147774
79,[*]OC1C(COC(C)=O)OC([*])C(OC(C)=O)C1OC(C)=O,CC(C)=O,313,0.206471019,1,0,-9.7055338
80,[*]OC1C(COC(C)=O)OC([*])C(OC(C)=O)C1OC(C)=O,CC(C)=O,313,0.334296048,1,0,-9.5100415
81,[*]OC1C(COC(C)=O)OC([*])C(OC(C)=O)C1OC(C)=O,CC(C)=O,313,0.408139297,1,0,-8.8297383
82,[*]OC1C(COC(C)=O)OC([*])C(OC(C)=O)C1OC(C)=O,CC(C)=O,313,0.500287482,1,0,-8.480172
83,[*]OC1C(COC(C)=O)OC([*])C(OC(C)=O)C1OC(C)=O,CC(C)=O,313,0.547699518,1,0,-8.2652002
84,[*]OC1C(COC(C)=O)OC([*])C(OC(C)=O)C1OC(C)=O,CC(C)=O,313,0.596517734,1,0,-8.1739252
85,[*]OC1C(COC(C)=O)OC([*])C(OC(C)=O)C1OC(C)=O,CC(C)=O,313,0.654917317,1,0,-8.0555173
86,[*]OC1C(COC(C)=O)OC([*])C(OC(C)=O)C1OC(C)=O,CC(C)=O,313,0.679109932,1,0,-8.1067932
87,[*]OC1C(COC(C)=O)OC([*])C(OC(C)=O)C1OC(C)=O,CO,313,0.094704818,1,0,-8.9100949
88,[*]OC1C(COC(C)=O)OC([*])C(OC(C)=O)C1OC(C)=O,CO,313,0.161585129,1,0,-8.60206
89,[*]OC1C(COC(C)=O)OC([*])C(OC(C)=O)C1OC(C)=O,CO,313,0.254576624,1,0,-8.5243288
90,[*]OC1C(COC(C)=O)OC([*])C(OC(C)=O)C1OC(C)=O,CO,313,0.343793075,1,0,-8.2146702
91,[*]OC1C(COC(C)=O)OC([*])C(OC(C)=O)C1OC(C)=O,CO,313,0.434614031,1,0,-8.1249387
92,[*]OC1C(COC(C)=O)OC([*])C(OC(C)=O)C1OC(C)=O,CO,313,0.542387169,1,0,-7.9625735
93,[*]OC1C(COC(C)=O)OC([*])C(OC(C)=O)C1OC(C)=O,CO,313,0.588657509,1,0,-7.928118
94,[*]OC1C(COC(C)=O)OC([*])C(OC(C)=O)C1OC(C)=O,CO,313,0.612311565,1,0,-7.9665762
95,[*]OC1C(COC(C)=O)OC([*])C(OC(C)=O)C1OC(C)=O,CO,313,0.627467848,1,0,-7.9469216
96,[*]OC1C(COC(C)=O)OC([*])C(OC(C)=O)C1OC(C)=O,COC(=O)OC,313,0.295615223,1,0,-9.5559552
97,[*]OC1C(COC(C)=O)OC([*])C(OC(C)=O)C1OC(C)=O,COC(=O)OC,313,0.310562118,1,0,-9.3506651
98,[*]OC1C(COC(C)=O)OC([*])C(OC(C)=O)C1OC(C)=O,COC(=O)OC,313,0.360013347,1,0,-9.2388242
99,[*]OC1C(COC(C)=O)OC([*])C(OC(C)=O)C1OC(C)=O,COC(=O)OC,313,0.383721946,1,0,-9.0245682
100,[*]OC1C(COC(C)=O)OC([*])C(OC(C)=O)C1OC(C)=O,COC(=O)OC,313,0.456119548,1,0,-8.649752
101,[*]OC1C(COC(C)=O)OC([*])C(OC(C)=O)C1OC(C)=O,COC(=O)OC,313,0.468229674,1,0,-8.7644716
102,[*]OC1C(COC(C)=O)OC([*])C(OC(C)=O)C1OC(C)=O,COC(=O)OC,313,0.530132564,1,0,-8.2612194
103,[*]OC1C(COC(C)=O)OC([*])C(OC(C)=O)C1OC(C)=O,COC(=O)OC,313,0.568909727,1,0,-8.134896
104,[*]OC1C(COC(C)=O)OC([*])C(OC(C)=O)C1OC(C)=O,COC(=O)OC,313,0.587375231,1,0,-8.1655793
105,[*]OC1C(COC(C)=O)OC([*])C(OC(C)=O)C1OC(C)=O,COC(=O)OC,313,0.598490057,1,0,-8.193142
106,[*]OC1C(COC(C)=O)OC([*])C(OC(C)=O)C1OC(C)=O,COC(C)=O,313,0.336382884,1,0,-9.2027325
107,[*]OC1C(COC(C)=O)OC([*])C(OC(C)=O)C1OC(C)=O,COC(C)=O,313,0.394250513,1,0,-8.6903698
108,[*]OC1C(COC(C)=O)OC([*])C(OC(C)=O)C1OC(C)=O,COC(C)=O,313,0.556071955,1,0,-8.1518109
109,[*]OC1C(COC(C)=O)OC([*])C(OC(C)=O)C1OC(C)=O,COC(C)=O,313,0.622180329,1,0,-8.1331222
110,[*]OC1C(COC(C)=O)OC([*])C(OC(C)=O)C1OC(C)=O,COC(C)=O,313,0.633992808,1,0,-8.122053
111,[*]c1cccc(N2C(=O)c3ccc(Oc4ccc(C(C)(C)c5ccc(Oc6ccc7c(c6)C(=O)N([*])C7=O)cc5)cc4)cc3C2=O)c1,CC(C)=O,298,0.17844159,1,0,-10.619789
112,[*]c1cccc(N2C(=O)c3ccc(Oc4ccc(C(C)(C)c5ccc(Oc6ccc7c(c6)C(=O)N([*])C7=O)cc5)cc4)cc3C2=O)c1,ClCCl,308,0.065621374,1,0,-10.407823
113,[*]c1cccc(N2C(=O)c3ccc(Oc4ccc(C(C)(C)c5ccc(Oc6ccc7c(c6)C(=O)N([*])C7=O)cc5)cc4)cc3C2=O)c1,ClCCl,308,0.077514941,1,0,-10.393619
114,[*]c1cccc(N2C(=O)c3ccc(Oc4ccc(C(C)(C)c5ccc(Oc6ccc7c(c6)C(=O)N([*])C7=O)cc5)cc4)cc3C2=O)c1,ClCCl,308,0.087459993,1,0,-10.385103
115,[*]c1cccc(N2C(=O)c3ccc(Oc4ccc(C(C)(C)c5ccc(Oc6ccc7c(c6)C(=O)N([*])C7=O)cc5)cc4)cc3C2=O)c1,ClCCl,308,0.112089086,1,0,-9.1944991
116,[*]c1cccc(N2C(=O)c3ccc(Oc4ccc(C(C)(C)c5ccc(Oc6ccc7c(c6)C(=O)N([*])C7=O)cc5)cc4)cc3C2=O)c1,ClCCl,308,0.116725952,1,0,-9.4723701
117,[*]c1cccc(N2C(=O)c3ccc(Oc4ccc(C(C)(C)c5ccc(Oc6ccc7c(c6)C(=O)N([*])C7=O)cc5)cc4)cc3C2=O)c1,ClCCl,308,0.117389455,1,0,-10.355561
118,[*]c1cccc(N2C(=O)c3ccc(Oc4ccc(C(C)(C)c5ccc(Oc6ccc7c(c6)C(=O)N([*])C7=O)cc5)cc4)cc3C2=O)c1,ClCCl,308,0.122837707,1,0,-10.100727
119,[*]c1cccc(N2C(=O)c3ccc(Oc4ccc(C(C)(C)c5ccc(Oc6ccc7c(c6)C(=O)N([*])C7=O)cc5)cc4)cc3C2=O)c1,ClCCl,308,0.139866137,1,0,-9.1877553
120,[*]c1cccc(N2C(=O)c3ccc(Oc4ccc(C(C)(C)c5ccc(Oc6ccc7c(c6)C(=O)N([*])C7=O)cc5)cc4)cc3C2=O)c1,ClCCl,308,0.153118561,1,0,-9.1040253
121,[*]c1cccc(N2C(=O)c3ccc(Oc4ccc(C(C)(C)c5ccc(Oc6ccc7c(c6)C(=O)N([*])C7=O)cc5)cc4)cc3C2=O)c1,ClCCl,308,0.174521783,1,0,-9.107349
122,[*]Oc1ccc(C(C)(C)c2ccc(OC([*])=O)cc2)cc1,CC#N,313,0.016323263,1,0,-9.1857524
123,[*]Oc1ccc(C(C)(C)c2ccc(OC([*])=O)cc2)cc1,CC#N,313,0.016674337,1,0,-9.1830962
124,[*]Oc1ccc(C(C)(C)c2ccc(OC([*])=O)cc2)cc1,CC#N,313,0.016979156,1,0,-9.2321024
125,[*]Oc1ccc(C(C)(C)c2ccc(OC([*])=O)cc2)cc1,CC#N,313,0.016991525,1,0,-9.2225732
126,[*]Oc1ccc(C(C)(C)c2ccc(OC([*])=O)cc2)cc1,CC#N,313,0.019373366,1,0,-9.0540393
127,[*]Oc1ccc(C(C)(C)c2ccc(OC([*])=O)cc2)cc1,CC#N,313,0.019774603,1,0,-9.0665127
128,[*]Oc1ccc(C(C)(C)c2ccc(OC([*])=O)cc2)cc1,CC#N,313,0.023133942,1,0,-9.1598939
129,[*]Oc1ccc(C(C)(C)c2ccc(OC([*])=O)cc2)cc1,CC#N,313,0.023839559,1,0,-9.1186153
130,[*]Oc1ccc(C(C)(C)c2ccc(OC([*])=O)cc2)cc1,CC#N,313,0.024080278,1,0,-9.1857524
131,[*]Oc1ccc(C(C)(C)c2ccc(OC([*])=O)cc2)cc1,CC#N,313,0.024932174,1,0,-9.1278437
132,[*]Oc1ccc(C(C)(C)c2ccc(OC([*])=O)cc2)cc1,CC#N,313,0.028782854,1,0,-9.2269453
133,[*]Oc1ccc(C(C)(C)c2ccc(OC([*])=O)cc2)cc1,CC#N,313,0.030481619,1,0,-9.2204035
134,[*]Oc1ccc(C(C)(C)c2ccc(OC([*])=O)cc2)cc1,CC#N,313,0.034121899,1,0,-9.0048037
135,[*]Oc1ccc(C(C)(C)c2ccc(OC([*])=O)cc2)cc1,CC#N,313,0.034939455,1,0,-9.0952845
136,[*]Oc1ccc(C(C)(C)c2ccc(OC([*])=O)cc2)cc1,CC#N,313,0.035292902,1,0,-9.0721166
137,[*]Oc1ccc(C(C)(C)c2ccc(OC([*])=O)cc2)cc1,CC#N,313,0.036298448,1,0,-8.9829667
138,[*]Oc1ccc(C(C)(C)c2ccc(OC([*])=O)cc2)cc1,CC#N,313,0.037104496,1,0,-9.1123827
139,[*]Oc1ccc(C(C)(C)c2ccc(OC([*])=O)cc2)cc1,CC#N,313,0.041031898,1,0,-9.0414361
140,[*]Oc1ccc(C(C)(C)c2ccc(OC([*])=O)cc2)cc1,CC#N,313,0.043237214,1,0,-9.0604807
141,[*]Oc1ccc(C(C)(C)c2ccc(OC([*])=O)cc2)cc1,CC#N,313,0.043624307,1,0,-9.0078885
142,[*]Oc1ccc(C(C)(C)c2ccc(OC([*])=O)cc2)cc1,CC#N,313,0.045639998,1,0,-9.0043648
143,[*]Oc1ccc(C(C)(C)c2ccc(OC([*])=O)cc2)cc1,CC#N,313,0.045701573,1,0,-9.1290112
144,[*]Oc1ccc(C(C)(C)c2ccc(OC([*])=O)cc2)cc1,CC#N,313,0.047542601,1,0,-9.1278437
145,[*]Oc1ccc(C(C)(C)c2ccc(OC([*])=O)cc2)cc1,CC#N,313,0.047656109,1,0,-9.0105502
146,[*]Oc1ccc(C(C)(C)c2ccc(OC([*])=O)cc2)cc1,CC#N,313,0.049573672,1,0,-8.9871628
147,[*]Oc1ccc(C(C)(C)c2ccc(OC([*])=O)cc2)cc1,CC#N,313,0.050332056,1,0,-9.1329795
148,[*]Oc1ccc(C(C)(C)c2ccc(OC([*])=O)cc2)cc1,CC#N,313,0.050776425,1,0,-9.0043648
149,[*]Oc1ccc(C(C)(C)c2ccc(OC([*])=O)cc2)cc1,CC#N,313,0.051711162,1,0,-9.1278437
150,[*]Oc1ccc(C(C)(C)c2ccc(OC([*])=O)cc2)cc1,CC#N,313,0.052197386,1,0,-9.1123827
151,[*]Oc1ccc(C(C)(C)c2ccc(OC([*])=O)cc2)cc1,CC#N,313,0.059026967,1,0,-9.2013494
152,[*]Oc1ccc(C(C)(C)c2ccc(OC([*])=O)cc2)cc1,CC#N,313,0.059158904,1,0,-9.2146702
153,[*]Oc1ccc(C(C)(C)c2ccc(OC([*])=O)cc2)cc1,CC#N,313,0.06454425,1,0,-9.154902
154,[*]Oc1ccc(C(C)(C)c2ccc(OC([*])=O)cc2)cc1,CC#N,313,0.065565226,1,0,-9.1426675
155,[*]Oc1ccc(C(C)(C)c2ccc(OC([*])=O)cc2)cc1,CC#N,313,0.066893115,1,0,-9.122053
156,[*]Oc1ccc(C(C)(C)c2ccc(OC([*])=O)cc2)cc1,ClC(Cl)Cl,298,0.462925401,1,0,-6.1870866
157,[*]Oc1ccc(C(C)(C)c2ccc(OC([*])=O)cc2)cc1,ClCCCl,298,0.333193066,1,0,-6.2596373
158,[*]CC([*])C(=O)OC(C)C,c1ccccc1,298,0.003823432,1,0,-7.69897
159,[*]C(C)=C([*])C(C)C,CCO,298,0.644805017,1,0,-5.4424928
160,[*]c1ccc2c(c1)C(C)(C)CC2(C)c1ccc(N2C(=O)c3ccc(C(=O)c4ccc5c(c4)C(=O)N([*])C5=O)cc3C2=O)cc1,CCCCCCO,308,0.072090483,1,0,-12.059484
161,[*]c1ccc2c(c1)C(C)(C)CC2(C)c1ccc(N2C(=O)c3ccc(C(=O)c4ccc5c(c4)C(=O)N([*])C5=O)cc3C2=O)cc1,CCCCCCO,308,0.084584785,1,0,-11.844664
162,[*]c1ccc2c(c1)C(C)(C)CC2(C)c1ccc(N2C(=O)c3ccc(C(=O)c4ccc5c(c4)C(=O)N([*])C5=O)cc3C2=O)cc1,CCCCCCO,308,0.097189261,1,0,-11.653647
163,[*]c1ccc2c(c1)C(C)(C)CC2(C)c1ccc(N2C(=O)c3ccc(C(=O)c4ccc5c(c4)C(=O)N([*])C5=O)cc3C2=O)cc1,CCCCCCO,308,0.109426863,1,0,-11.481486
164,[*]c1ccc2c(c1)C(C)(C)CC2(C)c1ccc(N2C(=O)c3ccc(C(=O)c4ccc5c(c4)C(=O)N([*])C5=O)cc3C2=O)cc1,CCCCCCO,308,0.12178346,1,0,-11.443698
165,[*]c1ccc2c(c1)C(C)(C)CC2(C)c1ccc(N2C(=O)c3ccc(C(=O)c4ccc5c(c4)C(=O)N([*])C5=O)cc3C2=O)cc1,CCCCCCO,308,0.134053246,1,0,-11.267606
166,[*]c1ccc2c(c1)C(C)(C)CC2(C)c1ccc(N2C(=O)c3ccc(C(=O)c4ccc5c(c4)C(=O)N([*])C5=O)cc3C2=O)cc1,CCCCCCO,308,0.147130063,1,0,-11.216096
167,[*]c1ccc2c(c1)C(C)(C)CC2(C)c1ccc(N2C(=O)c3ccc(C(=O)c4ccc5c(c4)C(=O)N([*])C5=O)cc3C2=O)cc1,CCCCCCO,308,0.158995988,1,0,-11.113509
168,[*]c1ccc2c(c1)C(C)(C)CC2(C)c1ccc(N2C(=O)c3ccc(C(=O)c4ccc5c(c4)C(=O)N([*])C5=O)cc3C2=O)cc1,CCCCCO,308,0.069256417,1,0,-11.876148
169,[*]c1ccc2c(c1)C(C)(C)CC2(C)c1ccc(N2C(=O)c3ccc(C(=O)c4ccc5c(c4)C(=O)N([*])C5=O)cc3C2=O)cc1,CCCCCO,308,0.081228967,1,0,-11.686133
170,[*]c1ccc2c(c1)C(C)(C)CC2(C)c1ccc(N2C(=O)c3ccc(C(=O)c4ccc5c(c4)C(=O)N([*])C5=O)cc3C2=O)cc1,CCCCCO,308,0.093598276,1,0,-11.500313
171,[*]c1ccc2c(c1)C(C)(C)CC2(C)c1ccc(N2C(=O)c3ccc(C(=O)c4ccc5c(c4)C(=O)N([*])C5=O)cc3C2=O)cc1,CCCCCO,308,0.106939808,1,0,-11.28567
172,[*]c1ccc2c(c1)C(C)(C)CC2(C)c1ccc(N2C(=O)c3ccc(C(=O)c4ccc5c(c4)C(=O)N([*])C5=O)cc3C2=O)cc1,CCCCCO,308,0.119642239,1,0,-11.187755
173,[*]c1ccc2c(c1)C(C)(C)CC2(C)c1ccc(N2C(=O)c3ccc(C(=O)c4ccc5c(c4)C(=O)N([*])C5=O)cc3C2=O)cc1,CCCCCO,308,0.132078341,1,0,-11.066513
174,[*]c1ccc2c(c1)C(C)(C)CC2(C)c1ccc(N2C(=O)c3ccc(C(=O)c4ccc5c(c4)C(=O)N([*])C5=O)cc3C2=O)cc1,CCCCCO,308,0.143757553,1,0,-10.982967
175,[*]c1ccc2c(c1)C(C)(C)CC2(C)c1ccc(N2C(=O)c3ccc(C(=O)c4ccc5c(c4)C(=O)N([*])C5=O)cc3C2=O)cc1,CCCCCO,308,0.157018462,1,0,-11.033389
176,[*]c1ccc2c(c1)C(C)(C)CC2(C)c1ccc(N2C(=O)c3ccc(C(=O)c4ccc5c(c4)C(=O)N([*])C5=O)cc3C2=O)cc1,CCCCO,308,0.06451344,1,0,-11.504456
177,[*]c1ccc2c(c1)C(C)(C)CC2(C)c1ccc(N2C(=O)c3ccc(C(=O)c4ccc5c(c4)C(=O)N([*])C5=O)cc3C2=O)cc1,CCCCO,308,0.076694562,1,0,-11.326979
178,[*]c1ccc2c(c1)C(C)(C)CC2(C)c1ccc(N2C(=O)c3ccc(C(=O)c4ccc5c(c4)C(=O)N([*])C5=O)cc3C2=O)cc1,CCCCO,308,0.089711721,1,0,-11.080399
179,[*]c1ccc2c(c1)C(C)(C)CC2(C)c1ccc(N2C(=O)c3ccc(C(=O)c4ccc5c(c4)C(=O)N([*])C5=O)cc3C2=O)cc1,CCCCO,308,0.103105616,1,0,-10.866461
180,[*]c1ccc2c(c1)C(C)(C)CC2(C)c1ccc(N2C(=O)c3ccc(C(=O)c4ccc5c(c4)C(=O)N([*])C5=O)cc3C2=O)cc1,CCCCO,308,0.115588618,1,0,-10.829738
181,[*]c1ccc2c(c1)C(C)(C)CC2(C)c1ccc(N2C(=O)c3ccc(C(=O)c4ccc5c(c4)C(=O)N([*])C5=O)cc3C2=O)cc1,CCCCO,308,0.128225709,1,0,-10.657577
182,[*]c1ccc2c(c1)C(C)(C)CC2(C)c1ccc(N2C(=O)c3ccc(C(=O)c4ccc5c(c4)C(=O)N([*])C5=O)cc3C2=O)cc1,CCCCO,308,0.140611123,1,0,-10.554396
183,[*]c1ccc2c(c1)C(C)(C)CC2(C)c1ccc(N2C(=O)c3ccc(C(=O)c4ccc5c(c4)C(=O)N([*])C5=O)cc3C2=O)cc1,CCCCO,308,0.152543192,1,0,-10.518557
184,[*]c1ccc2c(c1)C(C)(C)CC2(C)c1ccc(N2C(=O)c3ccc(C(=O)c4ccc5c(c4)C(=O)N([*])C5=O)cc3C2=O)cc1,CCCO,308,0.059496782,1,0,-11.238072
185,[*]c1ccc2c(c1)C(C)(C)CC2(C)c1ccc(N2C(=O)c3ccc(C(=O)c4ccc5c(c4)C(=O)N([*])C5=O)cc3C2=O)cc1,CCCO,308,0.071776684,1,0,-11.005683
186,[*]c1ccc2c(c1)C(C)(C)CC2(C)c1ccc(N2C(=O)c3ccc(C(=O)c4ccc5c(c4)C(=O)N([*])C5=O)cc3C2=O)cc1,CCCO,308,0.084230332,1,0,-10.90309
187,[*]c1ccc2c(c1)C(C)(C)CC2(C)c1ccc(N2C(=O)c3ccc(C(=O)c4ccc5c(c4)C(=O)N([*])C5=O)cc3C2=O)cc1,CCCO,308,0.096655031,1,0,-10.643974
188,[*]c1ccc2c(c1)C(C)(C)CC2(C)c1ccc(N2C(=O)c3ccc(C(=O)c4ccc5c(c4)C(=O)N([*])C5=O)cc3C2=O)cc1,CCCO,308,0.10976858,1,0,-10.5867
189,[*]c1ccc2c(c1)C(C)(C)CC2(C)c1ccc(N2C(=O)c3ccc(C(=O)c4ccc5c(c4)C(=O)N([*])C5=O)cc3C2=O)cc1,CCCO,308,0.122344029,1,0,-10.485452
190,[*]c1ccc2c(c1)C(C)(C)CC2(C)c1ccc(N2C(=O)c3ccc(C(=O)c4ccc5c(c4)C(=O)N([*])C5=O)cc3C2=O)cc1,CCCO,308,0.13525235,1,0,-10.163676
191,[*]c1ccc2c(c1)C(C)(C)CC2(C)c1ccc(N2C(=O)c3ccc(C(=O)c4ccc5c(c4)C(=O)N([*])C5=O)cc3C2=O)cc1,CCCO,308,0.147958156,1,0,-9.9956786
192,[*]c1ccc2c(c1)C(C)(C)CC2(C)c1ccc(N2C(=O)c3ccc(C(=O)c4ccc5c(c4)C(=O)N([*])C5=O)cc3C2=O)cc1,CCO,308,0.057929256,1,0,-10.970616
193,[*]c1ccc2c(c1)C(C)(C)CC2(C)c1ccc(N2C(=O)c3ccc(C(=O)c4ccc5c(c4)C(=O)N([*])C5=O)cc3C2=O)cc1,CCO,308,0.070073918,1,0,-10.764472
194,[*]c1ccc2c(c1)C(C)(C)CC2(C)c1ccc(N2C(=O)c3ccc(C(=O)c4ccc5c(c4)C(=O)N([*])C5=O)cc3C2=O)cc1,CCO,308,0.082702098,1,0,-10.623423
195,[*]c1ccc2c(c1)C(C)(C)CC2(C)c1ccc(N2C(=O)c3ccc(C(=O)c4ccc5c(c4)C(=O)N([*])C5=O)cc3C2=O)cc1,CCO,308,0.095406703,1,0,-10.540608
196,[*]c1ccc2c(c1)C(C)(C)CC2(C)c1ccc(N2C(=O)c3ccc(C(=O)c4ccc5c(c4)C(=O)N([*])C5=O)cc3C2=O)cc1,CCO,308,0.107667997,1,0,-10.429457
197,[*]c1ccc2c(c1)C(C)(C)CC2(C)c1ccc(N2C(=O)c3ccc(C(=O)c4ccc5c(c4)C(=O)N([*])C5=O)cc3C2=O)cc1,CCO,308,0.11986787,1,0,-10.363512
198,[*]c1ccc2c(c1)C(C)(C)CC2(C)c1ccc(N2C(=O)c3ccc(C(=O)c4ccc5c(c4)C(=O)N([*])C5=O)cc3C2=O)cc1,CCO,308,0.132270381,1,0,-10.125518
199,[*]c1ccc2c(c1)C(C)(C)CC2(C)c1ccc(N2C(=O)c3ccc(C(=O)c4ccc5c(c4)C(=O)N([*])C5=O)cc3C2=O)cc1,CCO,308,0.144519173,1,0,-9.8297383
200,[*]c1ccc2c(c1)C(C)(C)CC2(C)c1ccc(N2C(=O)c3ccc(C(=O)c4ccc5c(c4)C(=O)N([*])C5=O)cc3C2=O)cc1,CO,308,0.053001953,1,0,-10.821023
201,[*]c1ccc2c(c1)C(C)(C)CC2(C)c1ccc(N2C(=O)c3ccc(C(=O)c4ccc5c(c4)C(=O)N([*])C5=O)cc3C2=O)cc1,CO,308,0.066250686,1,0,-10.812479
202,[*]c1ccc2c(c1)C(C)(C)CC2(C)c1ccc(N2C(=O)c3ccc(C(=O)c4ccc5c(c4)C(=O)N([*])C5=O)cc3C2=O)cc1,CO,308,0.079524091,1,0,-10.69037
203,[*]c1ccc2c(c1)C(C)(C)CC2(C)c1ccc(N2C(=O)c3ccc(C(=O)c4ccc5c(c4)C(=O)N([*])C5=O)cc3C2=O)cc1,CO,308,0.09297923,1,0,-10.50724
204,[*]c1ccc2c(c1)C(C)(C)CC2(C)c1ccc(N2C(=O)c3ccc(C(=O)c4ccc5c(c4)C(=O)N([*])C5=O)cc3C2=O)cc1,CO,308,0.106057099,1,0,-10.465974
205,[*]c1ccc2c(c1)C(C)(C)CC2(C)c1ccc(N2C(=O)c3ccc(C(=O)c4ccc5c(c4)C(=O)N([*])C5=O)cc3C2=O)cc1,CO,308,0.119863054,1,0,-10.308035
206,[*]c1ccc2c(c1)C(C)(C)CC2(C)c1ccc(N2C(=O)c3ccc(C(=O)c4ccc5c(c4)C(=O)N([*])C5=O)cc3C2=O)cc1,CO,308,0.133433091,1,0,-10.116907
207,[*]c1ccc2c(c1)C(C)(C)CC2(C)c1ccc(N2C(=O)c3ccc(C(=O)c4ccc5c(c4)C(=O)N([*])C5=O)cc3C2=O)cc1,CO,308,0.146356359,1,0,-9.9318141
208,[*]c1ccc(C2(C)CC(C)(C)c3ccc(N4C(=O)c5ccc(C(=O)c6ccc7c(c6)C(=O)N([*])C7=O)cc5C4=O)cc32)cc1,CC(C)O,298,0.141701364,1,0,-8.7925133
209,[*]c1ccc(C2(C)CC(C)(C)c3ccc(N4C(=O)c5ccc(C(=O)c6ccc7c(c6)C(=O)N([*])C7=O)cc5C4=O)cc32)cc1,CCCCO,298,0.170111081,1,0,-8.60206
210,[*]c1ccc(C2(C)CC(C)(C)c3ccc(N4C(=O)c5ccc(C(=O)c6ccc7c(c6)C(=O)N([*])C7=O)cc5C4=O)cc32)cc1,CCCO,298,0.164723901,1,0,-7.8860566
211,[*]c1ccc(C2(C)CC(C)(C)c3ccc(N4C(=O)c5ccc(C(=O)c6ccc7c(c6)C(=O)N([*])C7=O)cc5C4=O)cc32)cc1,CCO,298,0.160741101,1,0,-8.229148
212,[*]c1ccc(C2(C)CC(C)(C)c3ccc(N4C(=O)c5ccc(C(=O)c6ccc7c(c6)C(=O)N([*])C7=O)cc5C4=O)cc32)cc1,CCOC(C)=O,298,0.351901675,1,0,-8.3372422
213,[*]c1ccc(C2(C)CC(C)(C)c3ccc(N4C(=O)c5ccc(C(=O)c6ccc7c(c6)C(=O)N([*])C7=O)cc5C4=O)cc32)cc1,CO,298,0.163941386,1,0,-7.39794
214,[*]c1ccc(C2(C)CC(C)(C)c3ccc(N4C(=O)c5ccc(C(=O)c6ccc7c(c6)C(=O)N([*])C7=O)cc5C4=O)cc32)cc1,Cc1ccccc1,298,0.242076717,1,0,-9
215,[*]Oc1c(C)cc([*])cc1C,CCCCCCCCO,303,0.079038399,1,0,-7.30103
216,[*]Oc1c(C)cc([*])cc1C,CCCCO,303,0.105978407,1,0,-7.0457575
217,[*]Oc1c(C)cc([*])cc1C,CCCO,303,0.129324056,1,0,-6.7695511
218,[*]Oc1c(C)cc([*])cc1C,CCO,303,0.167340218,1,0,-6.3187588
219,[*]Oc1c(C)cc([*])cc1C,CO,303,0.120864323,1,0,-7.8894103
220,[*]Oc1c(C)cc([*])cc1C,CO,303,0.13985105,1,0,-7.8507809
221,[*]Oc1c(C)cc([*])cc1C,CO,303,0.154509978,1,0,-7.89279
222,[*]Oc1c(C)cc([*])cc1C,CO,303,0.167425858,1,0,-7.9100949
223,[*]Oc1c(C)cc([*])cc1C,CO,303,0.181893355,1,0,-7.9430951
224,[*]Oc1c(C)cc([*])cc1C,CO,303,0.193921533,1,0,-7.9318141
225,[*]Oc1c(C)cc([*])cc1C,CO,303,0.205243066,1,0,-7.924453
226,[*]Oc1c(C)cc([*])cc1C,CO,298,0.23913334,1,0,-7.9586073
227,[*]Oc1c(C)cc([*])cc1C,COC(C)(C)C,303,0.083297415,1,0,-7.19382
228,[*]c1cc2c(cc1C)-c1c(C)cc(N3C(=O)c4ccc(S(=O)(=O)c5ccc6c(c5)C(=O)N([*])C6=O)cc4C3=O)cc1S2(=O)=O,CCCCCC,333,0.122137317,1,0,-6.4685211
229,[*]c1cc2c(cc1C)-c1c(C)cc(N3C(=O)c4ccc(S(=O)(=O)c5ccc6c(c5)C(=O)N([*])C6=O)cc4C3=O)cc1S2(=O)=O,c1ccccc1,333,0.249504408,1,0,-7.4317983
230,[*]C1C2CC(C)C(C2)C1[*],CO,303,0.000527095,1,0,-7.5421181
231,[*]C1C2CC(C)C(C2)C1[*],CO,303,0.001110367,1,0,-7.5968795
232,[*]C1C2CC(C)C(C2)C1[*],CO,303,0.004611545,1,0,-7.9706162
233,[*]C1C2CC(C)C(C2)C1[*],CO,303,0.014389306,1,0,-8.08302
234,[*]C1C2CC(C)C(C2)C1[*],CO,303,0.025013661,1,0,-8.0570004
235,[*]C1C2CC(C)C(C2)C1[*],CO,303,0.043814071,1,0,-8.0190881
236,[*]C1C2CC(C)C(C2)C1[*],CO,303,0.092788968,1,0,-7.4045038
237,[*]Oc1cc2c(cc1O[*])C1(CC2(C)C)CC(C)(C)c2cc3c(cc21)Oc1c(C#N)c([*])c([*])c(C#N)c1O3,C1CCOC1,298,0.170284393,1,0,-8.455932
238,[*]Oc1cc2c(cc1O[*])C1(CC2(C)C)CC(C)(C)c2cc3c(cc21)Oc1c(C#N)c([*])c([*])c(C#N)c1O3,C1CCOC1,298,0.189447323,1,0,-8.1732775
239,[*]Oc1cc2c(cc1O[*])C1(CC2(C)C)CC(C)(C)c2cc3c(cc21)Oc1c(C#N)c([*])c([*])c(C#N)c1O3,C1CCOC1,298,0.251105328,1,0,-8.1129456
240,[*]Oc1cc2c(cc1O[*])C1(CC2(C)C)CC(C)(C)c2cc3c(cc21)Oc1c(C#N)c([*])c([*])c(C#N)c1O3,C1CCOC1,298,0.313292128,1,0,-7.8507809
241,[*]Oc1cc2c(cc1O[*])C1(CC2(C)C)CC(C)(C)c2cc3c(cc21)Oc1c(C#N)c([*])c([*])c(C#N)c1O3,C1CCOC1,298,0.324372509,1,0,-7.7235382
242,[*]Oc1cc2c(cc1O[*])C1(CC2(C)C)CC(C)(C)c2cc3c(cc21)Oc1c(C#N)c([*])c([*])c(C#N)c1O3,C1COCCO1,298,0.27164237,1,0,-8.9788107
243,[*]Oc1cc2c(cc1O[*])C1(CC2(C)C)CC(C)(C)c2cc3c(cc21)Oc1c(C#N)c([*])c([*])c(C#N)c1O3,C1COCCO1,298,0.338521222,1,0,-8.7644716
244,[*]Oc1cc2c(cc1O[*])C1(CC2(C)C)CC(C)(C)c2cc3c(cc21)Oc1c(C#N)c([*])c([*])c(C#N)c1O3,C1COCCO1,298,0.380852428,1,0,-8.5833595
245,[*]Oc1cc2c(cc1O[*])C1(CC2(C)C)CC(C)(C)c2cc3c(cc21)Oc1c(C#N)c([*])c([*])c(C#N)c1O3,C1COCCO1,298,0.409900859,1,0,-8.3819519
246,[*]Oc1cc2c(cc1O[*])C1(CC2(C)C)CC(C)(C)c2cc3c(cc21)Oc1c(C#N)c([*])c([*])c(C#N)c1O3,C1COCCO1,298,0.439929499,1,0,-8.2533658
247,[*]Oc1cc2c(cc1O[*])C1(CC2(C)C)CC(C)(C)c2cc3c(cc21)Oc1c(C#N)c([*])c([*])c(C#N)c1O3,CCC(C)C,298,0.089262436,1,0,-8.9430951
248,[*]Oc1cc2c(cc1O[*])C1(CC2(C)C)CC(C)(C)c2cc3c(cc21)Oc1c(C#N)c([*])c([*])c(C#N)c1O3,CCC(C)C,298,0.109601619,1,0,-9.011441
249,[*]Oc1cc2c(cc1O[*])C1(CC2(C)C)CC(C)(C)c2cc3c(cc21)Oc1c(C#N)c([*])c([*])c(C#N)c1O3,CCC(C)C,298,0.138891594,1,0,-8.90309
250,[*]Oc1cc2c(cc1O[*])C1(CC2(C)C)CC(C)(C)c2cc3c(cc21)Oc1c(C#N)c([*])c([*])c(C#N)c1O3,CCC(C)C,298,0.157489996,1,0,-8.5767541
251,[*]Oc1cc2c(cc1O[*])C1(CC2(C)C)CC(C)(C)c2cc3c(cc21)Oc1c(C#N)c([*])c([*])c(C#N)c1O3,CCC(C)C,298,0.174714799,1,0,-8.536107
252,[*]Oc1cc2c(cc1O[*])C1(CC2(C)C)CC(C)(C)c2cc3c(cc21)Oc1c(C#N)c([*])c([*])c(C#N)c1O3,CCC(C)C,298,0.192666507,1,0,-8.617983
253,[*]Oc1cc2c(cc1O[*])C1(CC2(C)C)CC(C)(C)c2cc3c(cc21)Oc1c(C#N)c([*])c([*])c(C#N)c1O3,CCC(C)C,298,0.206387954,1,0,-8.4225082
254,[*]Oc1cc2c(cc1O[*])C1(CC2(C)C)CC(C)(C)c2cc3c(cc21)Oc1c(C#N)c([*])c([*])c(C#N)c1O3,CCC(C)C,298,0.219935711,1,0,-8.3809067
255,[*]Oc1cc2c(cc1O[*])C1(CC2(C)C)CC(C)(C)c2cc3c(cc21)Oc1c(C#N)c([*])c([*])c(C#N)c1O3,CCCCC,298,0.122032373,1,0,-8.2240257
256,[*]Oc1cc2c(cc1O[*])C1(CC2(C)C)CC(C)(C)c2cc3c(cc21)Oc1c(C#N)c([*])c([*])c(C#N)c1O3,CCCCC,298,0.125566781,1,0,-8.0277972
257,[*]Oc1cc2c(cc1O[*])C1(CC2(C)C)CC(C)(C)c2cc3c(cc21)Oc1c(C#N)c([*])c([*])c(C#N)c1O3,CCCCC,298,0.142245726,1,0,-7.790485
258,[*]Oc1cc2c(cc1O[*])C1(CC2(C)C)CC(C)(C)c2cc3c(cc21)Oc1c(C#N)c([*])c([*])c(C#N)c1O3,CCCCC,298,0.158070486,1,0,-7.7772835
259,[*]Oc1cc2c(cc1O[*])C1(CC2(C)C)CC(C)(C)c2cc3c(cc21)Oc1c(C#N)c([*])c([*])c(C#N)c1O3,CCCCC,298,0.2101249,1,0,-7.5128616
260,[*]Oc1cc2c(cc1O[*])C1(CC2(C)C)CC(C)(C)c2cc3c(cc21)Oc1c(C#N)c([*])c([*])c(C#N)c1O3,CCCCCC,298,0.147182763,1,0,-7.9625735
261,[*]Oc1cc2c(cc1O[*])C1(CC2(C)C)CC(C)(C)c2cc3c(cc21)Oc1c(C#N)c([*])c([*])c(C#N)c1O3,CCCCCC,298,0.164720387,1,0,-7.844664
262,[*]Oc1cc2c(cc1O[*])C1(CC2(C)C)CC(C)(C)c2cc3c(cc21)Oc1c(C#N)c([*])c([*])c(C#N)c1O3,CCCCCC,298,0.184671513,1,0,-7.7166988
263,[*]Oc1cc2c(cc1O[*])C1(CC2(C)C)CC(C)(C)c2cc3c(cc21)Oc1c(C#N)c([*])c([*])c(C#N)c1O3,CCCCCC,298,0.212459763,1,0,-7.6420652
264,[*]Oc1cc2c(cc1O[*])C1(CC2(C)C)CC(C)(C)c2cc3c(cc21)Oc1c(C#N)c([*])c([*])c(C#N)c1O3,CCCCCC,298,0.259627986,1,0,-7.4659739
265,[*]Oc1cc2c(cc1O[*])C1(CC2(C)C)CC(C)(C)c2cc3c(cc21)Oc1c(C#N)c([*])c([*])c(C#N)c1O3,CCCCCC,298,0.266494831,1,0,-7.4867824
266,[*]Oc1cc2c(cc1O[*])C1(CC2(C)C)CC(C)(C)c2cc3c(cc21)Oc1c(C#N)c([*])c([*])c(C#N)c1O3,CCCCCCC,298,0.127969683,1,0,-8.0824945
267,[*]Oc1cc2c(cc1O[*])C1(CC2(C)C)CC(C)(C)c2cc3c(cc21)Oc1c(C#N)c([*])c([*])c(C#N)c1O3,CCCCCCC,298,0.158461628,1,0,-7.8326827
268,[*]Oc1cc2c(cc1O[*])C1(CC2(C)C)CC(C)(C)c2cc3c(cc21)Oc1c(C#N)c([*])c([*])c(C#N)c1O3,CCCCCCC,298,0.186051184,1,0,-7.9318141
269,[*]Oc1cc2c(cc1O[*])C1(CC2(C)C)CC(C)(C)c2cc3c(cc21)Oc1c(C#N)c([*])c([*])c(C#N)c1O3,CCCCCCC,298,0.225420413,1,0,-7.7166988
270,[*]Oc1cc2c(cc1O[*])C1(CC2(C)C)CC(C)(C)c2cc3c(cc21)Oc1c(C#N)c([*])c([*])c(C#N)c1O3,CCCCCCC,298,0.269906106,1,0,-7.6289321
271,[*]Oc1cc2c(cc1O[*])C1(CC2(C)C)CC(C)(C)c2cc3c(cc21)Oc1c(C#N)c([*])c([*])c(C#N)c1O3,CCCCO,298,0.142303732,1,0,-9.2132486
272,[*]Oc1cc2c(cc1O[*])C1(CC2(C)C)CC(C)(C)c2cc3c(cc21)Oc1c(C#N)c([*])c([*])c(C#N)c1O3,CCCCO,298,0.169757591,1,0,-9.2132486
273,[*]Oc1cc2c(cc1O[*])C1(CC2(C)C)CC(C)(C)c2cc3c(cc21)Oc1c(C#N)c([*])c([*])c(C#N)c1O3,CCCCO,298,0.206944644,1,0,-9.0078885
274,[*]Oc1cc2c(cc1O[*])C1(CC2(C)C)CC(C)(C)c2cc3c(cc21)Oc1c(C#N)c([*])c([*])c(C#N)c1O3,CCCCO,298,0.240297455,1,0,-9.1402614
275,[*]Oc1cc2c(cc1O[*])C1(CC2(C)C)CC(C)(C)c2cc3c(cc21)Oc1c(C#N)c([*])c([*])c(C#N)c1O3,CCCCO,298,0.263177862,1,0,-9.0141246
276,[*]Oc1cc2c(cc1O[*])C1(CC2(C)C)CC(C)(C)c2cc3c(cc21)Oc1c(C#N)c([*])c([*])c(C#N)c1O3,CCCCO,298,0.279810113,1,0,-9.205512
277,[*]Oc1cc2c(cc1O[*])C1(CC2(C)C)CC(C)(C)c2cc3c(cc21)Oc1c(C#N)c([*])c([*])c(C#N)c1O3,CCCCO,298,0.300449148,1,0,-9.0675262
278,[*]Oc1cc2c(cc1O[*])C1(CC2(C)C)CC(C)(C)c2cc3c(cc21)Oc1c(C#N)c([*])c([*])c(C#N)c1O3,CCCO,298,0.169561595,1,0,-9.1463018
279,[*]Oc1cc2c(cc1O[*])C1(CC2(C)C)CC(C)(C)c2cc3c(cc21)Oc1c(C#N)c([*])c([*])c(C#N)c1O3,CCCO,298,0.220824405,1,0,-8.8477117
280,[*]Oc1cc2c(cc1O[*])C1(CC2(C)C)CC(C)(C)c2cc3c(cc21)Oc1c(C#N)c([*])c([*])c(C#N)c1O3,CCCO,298,0.260079901,1,0,-8.8827287
281,[*]Oc1cc2c(cc1O[*])C1(CC2(C)C)CC(C)(C)c2cc3c(cc21)Oc1c(C#N)c([*])c([*])c(C#N)c1O3,CCO,298,0.073607009,1,0,-8.5316527
282,[*]Oc1cc2c(cc1O[*])C1(CC2(C)C)CC(C)(C)c2cc3c(cc21)Oc1c(C#N)c([*])c([*])c(C#N)c1O3,CCO,298,0.087097434,1,0,-8.8761484
283,[*]Oc1cc2c(cc1O[*])C1(CC2(C)C)CC(C)(C)c2cc3c(cc21)Oc1c(C#N)c([*])c([*])c(C#N)c1O3,CCO,298,0.115578654,1,0,-8.6716204
284,[*]Oc1cc2c(cc1O[*])C1(CC2(C)C)CC(C)(C)c2cc3c(cc21)Oc1c(C#N)c([*])c([*])c(C#N)c1O3,CCO,298,0.142623801,1,0,-8.5114493
285,[*]Oc1cc2c(cc1O[*])C1(CC2(C)C)CC(C)(C)c2cc3c(cc21)Oc1c(C#N)c([*])c([*])c(C#N)c1O3,CCO,298,0.169663579,1,0,-8.756962
286,[*]Oc1cc2c(cc1O[*])C1(CC2(C)C)CC(C)(C)c2cc3c(cc21)Oc1c(C#N)c([*])c([*])c(C#N)c1O3,CCO,298,0.21984547,1,0,-8.5058454
287,[*]Oc1cc2c(cc1O[*])C1(CC2(C)C)CC(C)(C)c2cc3c(cc21)Oc1c(C#N)c([*])c([*])c(C#N)c1O3,CCO,298,0.24028583,1,0,-8.4989407
288,[*]Oc1cc2c(cc1O[*])C1(CC2(C)C)CC(C)(C)c2cc3c(cc21)Oc1c(C#N)c([*])c([*])c(C#N)c1O3,CCO,298,0.260607618,1,0,-8.8153086
289,[*]Oc1cc2c(cc1O[*])C1(CC2(C)C)CC(C)(C)c2cc3c(cc21)Oc1c(C#N)c([*])c([*])c(C#N)c1O3,CN(C)C=O,298,0.188880708,1,0,-9.1567672
290,[*]Oc1cc2c(cc1O[*])C1(CC2(C)C)CC(C)(C)c2cc3c(cc21)Oc1c(C#N)c([*])c([*])c(C#N)c1O3,CN(C)C=O,298,0.201956808,1,0,-8.924453
291,[*]Oc1cc2c(cc1O[*])C1(CC2(C)C)CC(C)(C)c2cc3c(cc21)Oc1c(C#N)c([*])c([*])c(C#N)c1O3,CN(C)C=O,298,0.225532795,1,0,-8.7258422
292,[*]Oc1cc2c(cc1O[*])C1(CC2(C)C)CC(C)(C)c2cc3c(cc21)Oc1c(C#N)c([*])c([*])c(C#N)c1O3,CN(C)C=O,298,0.24182862,1,0,-8.617983
293,[*]Oc1cc2c(cc1O[*])C1(CC2(C)C)CC(C)(C)c2cc3c(cc21)Oc1c(C#N)c([*])c([*])c(C#N)c1O3,CN(C)C=O,298,0.282330529,1,0,-8.5272436
294,[*]Oc1cc2c(cc1O[*])C1(CC2(C)C)CC(C)(C)c2cc3c(cc21)Oc1c(C#N)c([*])c([*])c(C#N)c1O3,CO,298,0.079997545,1,0,-7.7328283
295,[*]Oc1cc2c(cc1O[*])C1(CC2(C)C)CC(C)(C)c2cc3c(cc21)Oc1c(C#N)c([*])c([*])c(C#N)c1O3,CO,298,0.151034951,1,0,-7.7055338
296,[*]Oc1cc2c(cc1O[*])C1(CC2(C)C)CC(C)(C)c2cc3c(cc21)Oc1c(C#N)c([*])c([*])c(C#N)c1O3,CO,298,0.16957187,1,0,-7.8794261
297,[*]Oc1cc2c(cc1O[*])C1(CC2(C)C)CC(C)(C)c2cc3c(cc21)Oc1c(C#N)c([*])c([*])c(C#N)c1O3,CO,298,0.193638497,1,0,-7.8507809
298,[*]Oc1cc2c(cc1O[*])C1(CC2(C)C)CC(C)(C)c2cc3c(cc21)Oc1c(C#N)c([*])c([*])c(C#N)c1O3,Cc1ccc(C)cc1,298,0.235143106,1,0,-8.7077439
299,[*]Oc1cc2c(cc1O[*])C1(CC2(C)C)CC(C)(C)c2cc3c(cc21)Oc1c(C#N)c([*])c([*])c(C#N)c1O3,Cc1ccc(C)cc1,298,0.261852618,1,0,-8.4534573
300,[*]Oc1cc2c(cc1O[*])C1(CC2(C)C)CC(C)(C)c2cc3c(cc21)Oc1c(C#N)c([*])c([*])c(C#N)c1O3,Cc1ccc(C)cc1,298,0.335372174,1,0,-8.4534573
301,[*]Oc1cc2c(cc1O[*])C1(CC2(C)C)CC(C)(C)c2cc3c(cc21)Oc1c(C#N)c([*])c([*])c(C#N)c1O3,Cc1ccc(C)cc1,298,0.354053549,1,0,-8.391474
302,[*]Oc1cc2c(cc1O[*])C1(CC2(C)C)CC(C)(C)c2cc3c(cc21)Oc1c(C#N)c([*])c([*])c(C#N)c1O3,Cc1ccccc1,298,0.173481187,1,0,-8.1624116
303,[*]Oc1cc2c(cc1O[*])C1(CC2(C)C)CC(C)(C)c2cc3c(cc21)Oc1c(C#N)c([*])c([*])c(C#N)c1O3,Cc1ccccc1,298,0.194436657,1,0,-8.076756
304,[*]Oc1cc2c(cc1O[*])C1(CC2(C)C)CC(C)(C)c2cc3c(cc21)Oc1c(C#N)c([*])c([*])c(C#N)c1O3,Cc1ccccc1,298,0.223474744,1,0,-7.9172146
305,[*]Oc1cc2c(cc1O[*])C1(CC2(C)C)CC(C)(C)c2cc3c(cc21)Oc1c(C#N)c([*])c([*])c(C#N)c1O3,Cc1ccccc1,298,0.24256718,1,0,-8.0883098
306,[*]Oc1cc2c(cc1O[*])C1(CC2(C)C)CC(C)(C)c2cc3c(cc21)Oc1c(C#N)c([*])c([*])c(C#N)c1O3,Cc1ccccc1,298,0.257363702,1,0,-8.1561446
307,[*]Oc1cc2c(cc1O[*])C1(CC2(C)C)CC(C)(C)c2cc3c(cc21)Oc1c(C#N)c([*])c([*])c(C#N)c1O3,Cc1ccccc1C,298,0.282006654,1,0,-8.924453
308,[*]Oc1cc2c(cc1O[*])C1(CC2(C)C)CC(C)(C)c2cc3c(cc21)Oc1c(C#N)c([*])c([*])c(C#N)c1O3,Cc1ccccc1C,298,0.301855143,1,0,-8.489455
309,[*]Oc1cc2c(cc1O[*])C1(CC2(C)C)CC(C)(C)c2cc3c(cc21)Oc1c(C#N)c([*])c([*])c(C#N)c1O3,Cc1ccccc1C,298,0.35125007,1,0,-8.3746875
310,[*]Oc1cc2c(cc1O[*])C1(CC2(C)C)CC(C)(C)c2cc3c(cc21)Oc1c(C#N)c([*])c([*])c(C#N)c1O3,Cc1ccccc1C,298,0.365611036,1,0,-8.2125395
311,[*]Oc1cc2c(cc1O[*])C1(CC2(C)C)CC(C)(C)c2cc3c(cc21)Oc1c(C#N)c([*])c([*])c(C#N)c1O3,ClC(Cl)Cl,298,0.281008173,1,0,-8.3467875
312,[*]Oc1cc2c(cc1O[*])C1(CC2(C)C)CC(C)(C)c2cc3c(cc21)Oc1c(C#N)c([*])c([*])c(C#N)c1O3,ClC(Cl)Cl,298,0.332297054,1,0,-8.1402614
313,[*]Oc1cc2c(cc1O[*])C1(CC2(C)C)CC(C)(C)c2cc3c(cc21)Oc1c(C#N)c([*])c([*])c(C#N)c1O3,ClC(Cl)Cl,298,0.363640188,1,0,-8.0920515
314,[*]Oc1cc2c(cc1O[*])C1(CC2(C)C)CC(C)(C)c2cc3c(cc21)Oc1c(C#N)c([*])c([*])c(C#N)c1O3,ClC(Cl)Cl,298,0.384794016,1,0,-8.1331222
315,[*]Oc1cc2c(cc1O[*])C1(CC2(C)C)CC(C)(C)c2cc3c(cc21)Oc1c(C#N)c([*])c([*])c(C#N)c1O3,ClC(Cl)Cl,298,0.412186216,1,0,-8
316,[*]Oc1cc2c(cc1O[*])C1(CC2(C)C)CC(C)(C)c2cc3c(cc21)Oc1c(C#N)c([*])c([*])c(C#N)c1O3,ClC(Cl)Cl,298,0.458312735,1,0,-7.8507809
317,[*]Oc1cc2c(cc1O[*])C1(CC2(C)C)CC(C)(C)c2cc3c(cc21)Oc1c(C#N)c([*])c([*])c(C#N)c1O3,ClC(Cl)Cl,298,0.476022039,1,0,-7.790485
318,[*]Oc1cc2c(cc1O[*])C1(CC2(C)C)CC(C)(C)c2cc3c(cc21)Oc1c(C#N)c([*])c([*])c(C#N)c1O3,ClC(Cl)Cl,298,0.492650884,1,0,-7.8239087
319,[*]C1C2CC(CCCC)C(C2)C1[*],CO,303,0.000190915,1,0,-7.19382
320,[*]C1C2CC(CCCC)C(C2)C1[*],CO,303,0.000437822,1,0,-7.2831623
321,[*]C1C2CC(CCCC)C(C2)C1[*],CO,303,0.002049806,1,0,-7.3316141
322,[*]C1C2CC(CCCC)C(C2)C1[*],CO,303,0.007088526,1,0,-7.5968795
323,[*]C1C2CC(CCCC)C(C2)C1[*],CO,303,0.013376467,1,0,-7.7375489
324,[*]C1C2CC(CCCC)C(C2)C1[*],CO,303,0.024768121,1,0,-7.8827287
325,[*]C1C2CC(CCCC)C(C2)C1[*],CO,303,0.062182544,1,0,-8.0245682
326,[*]C1C2CC(CCCCCC)C(C2)C1[*],CO,303,6.37E-05,1,0,-7.3882767
327,[*]C1C2CC(CCCCCC)C(C2)C1[*],CO,303,0.000122984,1,0,-7.1824346
328,[*]C1C2CC(CCCCCC)C(C2)C1[*],CO,303,0.000413296,1,0,-7.1985963
329,[*]C1C2CC(CCCCCC)C(C2)C1[*],CO,303,0.00105845,1,0,-7.2992963
330,[*]C1C2CC(CCCCCC)C(C2)C1[*],CO,303,0.001698537,1,0,-7.4202164
331,[*]C1C2CC(CCCCCC)C(C2)C1[*],CO,303,0.002885553,1,0,-7.4634416
332,[*]C1C2CC(CCCCCCCCCC)C(C2)C1[*],CO,303,4.68E-05,1,0,-7.3736596
333,[*]C1C2CC(CCCCCCCCCC)C(C2)C1[*],CO,303,8.67E-05,1,0,-7.2732728
334,[*]C1C2CC(CCCCCCCCCC)C(C2)C1[*],CO,303,0.000268879,1,0,-7.3419886
335,[*]C1C2CC(CCCCCCCCCC)C(C2)C1[*],CO,303,0.000624608,1,0,-7.4045038
336,[*]C1C2CC(CCCCCCCCCC)C(C2)C1[*],CO,303,0.000938236,1,0,-7.1617808
337,[*]C1C2CC(CCCCCCCCCC)C(C2)C1[*],CO,303,0.001472009,1,0,-7.3151546
338,[*]CC([*])C(=O)OCCCC,c1ccccc1,298,0.003344042,1,0,-9
339,[*]CC([*])C(=O)OCC,c1ccccc1,298,0.00375637,1,0,-8.69897
340,[*]CC([*])(C)C(=O)OC,CC(=O)C(C)C,293,0.154656584,1,0,-12.571865
341,[*]CC([*])(C)C(=O)OC,CC(=O)CC(C)C,293,0.16711179,1,0,-12.801343
342,[*]CC([*])(C)C(=O)OC,CC(C)=O,293,0.219055823,1,0,-12.332547
343,[*]CC([*])(C)C(=O)OC,CCC(C)=O,293,0.219130089,1,0,-12.446117
344,[*]CC([*])(C)C(=O)OC,CCCC(C)=O,293,0.225529124,1,0,-12.559091
345,[*]CC([*])(C)C(=O)OC,CCCC(C)C(=O)C(C)CCC,293,0.097775301,1,0,-12.66354
346,[*]CC([*])(C)C(=O)OC,CCCCC,308,0.000440119,1,0,-15.521434
347,[*]CC([*])(C)C(=O)OC,CCCCCCCCC,308,0.000332,1,0,-16.328827
348,[*]CC([*])(C)C(=O)OC,CCCO,293,0.030287213,1,0,-6.8860566
349,[*]CC([*])(C)C(=O)OC,CCO,308,0.000337757,1,0,-12.388277
350,[*]CC([*])(C)C(=O)OC,CCO,293,0.027956939,1,0,-6.6575773
351,[*]CC([*])(C)C(=O)OC,CO,308,0.000259349,1,0,-10.801343
352,[*]CC([*])(C)C(=O)OC,CO,293,0.023910633,1,0,-6.3372422
353,[*]CC([*])(C)C(=O)OC,COC(C)(C)C,293,0.064328495,1,0,-12.675718
354,[*]CC([*])(C)C(=O)OC,COC(C)=O,303,0.00574829,1,0,-12.30103
355,[*]CC([*])(C)C(=O)OC,COC(C)=O,303,0.012774958,1,0,-11.30103
356,[*]CC([*])(C)C(=O)OC,COC(C)=O,303,0.020341193,1,0,-10.522879
357,[*]CC([*])(C)C(=O)OC,COC(C)=O,303,0.030015185,1,0,-10.187087
358,[*]CC([*])(C)C(=O)OC,COC(C)=O,303,0.059074388,1,0,-10.070581
359,[*]CC([*])(C)C(=O)OC,COC(C)=O,303,0.076362259,1,0,-9.455932
360,[*]CC([*])(C)C(=O)OC,COC(C)=O,303,0.08399951,1,0,-9.2218488
361,[*]CC([*])(C)C(=O)OC,COC(C)=O,303,0.119807677,1,0,-9
362,[*]CC([*])(C)C(=O)OC,ClC(Cl)(Cl)Cl,308,0.000129658,1,0,-17.886057
363,[*]CC([*])(C)C(=O)OC,c1ccccc1,308,0.001174585,1,0,-15.521434
364,[*]CC([*])C(=O)OC,c1ccccc1,298,0.000498487,1,0,-11.823909
365,[*]CC([*])C(=O)OC,c1ccccc1,323,0.000817754,1,0,-8.7258422
366,[*]CC([*])C(=O)OC,c1ccccc1,323,0.001322295,1,0,-8.394695
367,[*]CC([*])C(=O)OC,c1ccccc1,323,0.002302068,1,0,-7.9788107
368,[*]CC([*])C(=O)OC,c1ccccc1,323,0.004190307,1,0,-7.7235382
369,[*]CC([*])C(=O)OC,c1ccccc1,323,0.008150866,1,0,-7.3080349
370,[*]CC([*])C(=O)OC,c1ccccc1,323,0.013236494,1,0,-7.0034883
371,[*]CC([*])C(=O)OC,c1ccccc1,323,0.018934975,1,0,-6.4854522
372,[*]C1C2CC(C1[*])C([Si](C)(C)C)C2,CCCC,308,0.051131721,1,0,-6.9625735
373,[*]C1C2CC(C1[*])C([Si](C)(C)C)C2,CCCC,308,0.056392044,1,0,-6.6798537
374,[*]C1C2CC(C1[*])C([Si](C)(C)C)C2,CCCC,308,0.061030567,1,0,-6.480172
375,[*]C1C2CC(C1[*])C([Si](C)(C)C)C2,CCCC,308,0.069183712,1,0,-6.2343314
376,[*]C1C2CC(C1[*])C([Si](C)(C)C)C2,CCCC,308,0.075478056,1,0,-6.0958256
377,[*]C1C2CC(C1[*])C([Si](C)(C)C)C2,CCCC,308,0.083465968,1,0,-5.8894103
378,[*]C1C2CC(C1[*])C([Si](C)(C)C)C2,CCCC,308,0.090842438,1,0,-5.8181564
379,[*]C1C2CC(C1[*])C([Si](C)(C)C)C2,CCCC,308,0.098319181,1,0,-5.8124793
380,[*]C1C2CC(C1[*])C([Si](C)(C)C)C2,CCCCC,308,0.053347709,1,0,-7.8297383
381,[*]C1C2CC(C1[*])C([Si](C)(C)C)C2,CCCCC,308,0.057980457,1,0,-7.2924298
382,[*]C1C2CC(C1[*])C([Si](C)(C)C)C2,CCCCC,308,0.060630358,1,0,-7.530178
383,[*]C1C2CC(C1[*])C([Si](C)(C)C)C2,CCCCC,308,0.061767543,1,0,-7.2580609
384,[*]C1C2CC(C1[*])C([Si](C)(C)C)C2,CCCCC,308,0.064701564,1,0,-6.7798919
385,[*]C1C2CC(C1[*])C([Si](C)(C)C)C2,CCCCC,308,0.066139725,1,0,-6.8569852
386,[*]C1C2CC(C1[*])C([Si](C)(C)C)C2,CCCCC,308,0.066357577,1,0,-6.7189666
387,[*]C1C2CC(C1[*])C([Si](C)(C)C)C2,CCCCCC,308,0.058011014,1,0,-8.3615107
388,[*]C1C2CC(C1[*])C([Si](C)(C)C)C2,CCCCCC,308,0.060792368,1,0,-7.60206
389,[*]C1C2CC(C1[*])C([Si](C)(C)C)C2,CCCCCC,308,0.067899731,1,0,-7.6615435
390,[*]C1C2CC(C1[*])C([Si](C)(C)C)C2,CCCCCC,308,0.068049839,1,0,-7.3036436
391,[*]C1C2CC(C1[*])C([Si](C)(C)C)C2,CCCCCC,308,0.068821548,1,0,-7.0501223
392,[*]C1C2CC(C1[*])C([Si](C)(C)C)C2,CCCCCC,308,0.073710709,1,0,-6.6595559
393,[*]C1C2CC(C1[*])C([Si](C)(C)C)C2,CCCCCC,308,0.078051888,1,0,-6.6289321
394,[*]C1C2CC(C1[*])C([Si](C)(C)C)C2,CCCCCC,308,0.081505407,1,0,-6.6197888
395,[*]C1C2CC(C1[*])C([Si](C)(C)C)C2,CCCCCC,308,0.082959491,1,0,-6.9318141
396,[*]C1C2CC(C1[*])C([Si](C)(C)C)C2,CCCCCC,308,0.083600477,1,0,-6.4509967
397,[*]C1C2CC(C1[*])C([Si](C)(C)C)C2,CCCCCC,308,0.086943895,1,0,-6.3904056
398,[*]C1C2CC(C1[*])C([Si](C)(C)C)C2,CCCCCC,308,0.089479952,1,0,-6.3904056
399,[*]C1C2CC(C1[*])C([Si](C)(C)C)C2,CCCCCC,308,0.099954681,1,0,-6.90309
400,[*]C1C2CC(C1[*])C([Si](C)(C)C)C2,CCCCCC,308,0.111058173,1,0,-6.9469216
401,[*]C1C2CC(C1[*])C([Si](C)(C)C)C2,CCCCCC,308,0.115997412,1,0,-6.9318141
402,[*]C1C2CC(C1[*])C([Si](C)(C)C)C2,CCCCCC,308,0.127345104,1,0,-6.9100949
403,[*]C1C2CC(C1[*])C([Si](C)(C)C)C2,CCCCCC,308,0.127613001,1,0,-6.5272436
404,[*]C1C2CC(C1[*])C([Si](C)(C)C)C2,CCCCCC,308,0.139195858,1,0,-6.928118
405,[*]C1C2CC(C1[*])C([Si](C)(C)C)C2,CCCCCC,308,0.146890326,1,0,-6.9100949
406,[*]C1C2CC(C1[*])C([Si](C)(C)C)C2,CCCCCC,308,0.165240948,1,0,-6.928118
407,[*]C1C2CC(C1[*])C([Si](C)(C)C)C2,CCCCCC,308,0.188461932,1,0,-6.9318141
408,[*]C1C2CC(C1[*])C([Si](C)(C)C)C2,CCCCCC,308,0.219610826,1,0,-6.9208188
409,[*]C1C2CC(C1[*])C([Si](C)(C)C)C2,CCCCCC,308,0.241712965,1,0,-6.9208188
410,[*]C1C2CC(C1[*])C([Si](C)(C)C)C2,CCCCCC,308,0.260442499,1,0,-6.9208188
411,[*]C1C2CC(C1[*])C([Si](C)(C)C)C2,CCCO,308,0.013935839,1,0,-7.3018995
412,[*]C1C2CC(C1[*])C([Si](C)(C)C)C2,CCCO,308,0.016083676,1,0,-7.4522253
413,[*]C1C2CC(C1[*])C([Si](C)(C)C)C2,CCCO,308,0.021297349,1,0,-7.6695862
414,[*]C1C2CC(C1[*])C([Si](C)(C)C)C2,CCCO,308,0.034119575,1,0,-7.7447275
415,[*]C1C2CC(C1[*])C([Si](C)(C)C)C2,CCCO,308,0.060833484,1,0,-7.8268137
416,[*]C1C2CC(C1[*])C([Si](C)(C)C)C2,CCCO,308,0.098769977,1,0,-7.6635403
417,[*]C1C2CC(C1[*])C([Si](C)(C)C)C2,CCO,308,0.011454819,1,0,-6.9625735
418,[*]C1C2CC(C1[*])C([Si](C)(C)C)C2,CCO,308,0.043668809,1,0,-7.2380722
419,[*]C1C2CC(C1[*])C([Si](C)(C)C)C2,CCO,308,0.088641778,1,0,-7.118045
420,[*]C1C2CC(C1[*])C([Si](C)(C)C)C2,CCO,308,0.128447754,1,0,-7.0052431
421,[*]C1C2CC(C1[*])C([Si](C)(C)C)C2,CCO,308,0.164447486,1,0,-7.0909791
422,[*]C1C2CC(C1[*])C([Si](C)(C)C)C2,CCO,308,0.190678997,1,0,-7.0052431
423,[*]C1C2CC(C1[*])C([Si](C)(C)C)C2,CCO,308,0.206148743,1,0,-6.4179366
424,[*]C1C2CC(C1[*])C([Si](C)(C)C)C2,CO,308,0.002379989,1,0,-5.928118
425,[*]C1C2CC(C1[*])C([Si](C)(C)C)C2,CO,308,0.005231227,1,0,-6.0136762
426,[*]C1C2CC(C1[*])C([Si](C)(C)C)C2,CO,308,0.007602642,1,0,-6.2335872
427,[*]C1C2CC(C1[*])C([Si](C)(C)C)C2,CO,308,0.012017384,1,0,-6.530178
428,[*]C1C2CC(C1[*])C([Si](C)(C)C)C2,CO,308,0.021572958,1,0,-6.756962
429,[*]C1C2CC(C1[*])C([Si](C)(C)C)C2,CO,308,0.033888036,1,0,-6.8124793
430,[*]C1C2CC(C1[*])C([Si](C)(C)C)C2,CO,308,0.043922565,1,0,-6.7746907
431,[*]C1C2CC(C1[*])C([Si](C)(C)C)C2,CO,308,0.051888019,1,0,-6.8181564
432,[*]CC([*])(Cl)Cl,Cc1ccccc1,313,0.291014521,1,0,-12.744727
433,[*]CC([*])(Cl)Cl,Clc1ccccc1,313,0.093686047,1,0,-12
434,[*]CC([*])(Cl)Cl,c1ccc(C2CCCCC2)cc1,313,0.354271489,1,0,-13.657577
435,[*]CCC=C([*])Cl,Brc1ccccc1,298,0.649189401,1,0,-6.3496925
436,[*]CCC=C([*])Cl,CC(=O)CC(C)C,298,0.240215833,1,0,-6.6716204
437,[*]CCC=C([*])Cl,CC(=O)OCCC(C)C,298,0.333955792,1,0,-6.8961963
438,[*]CCC=C([*])Cl,CC(C)=O,298,0.431446836,1,0,-6.35164
