Repository: Ramprasad-Group/polyVERSE

# polyVERSE [![DOI](https://zenodo.org/badge/777530406.svg)](https://zenodo.org/doi/10.5281/zenodo.13352643)
polyVERSE (Polymer Universe, also "polymers generated by Virtually-Executed Rule-based Synthesis Experiments") is a comprehensive repository for informatics-ready datasets curated by the Ramprasad Group. This repository encompasses a vast and continuously expanding range of chemical spaces and material properties, including both known and hypothetical polymers. It includes datasets generated through physical experiments, physics-based simulations, and machine learning model predictions. The data is organized into two main folders: `Virtual-Polymers` and `Other`.

File: Other/design_solvent_diffusivity_sorption/master_diffusivity_dataset.csv (part 2 of 7)
Index,Polymer Canonical SMILES,Solvent Canonical SMILES,Temperature,Weight Fraction of Solvent,Experimental Selector,Simulated Selector,Target Diffusivity Value(log10)
439,[*]CCC=C([*])Cl,CC(C)CC(C)(C)C,298,0.078068288,1,0,-7.4814861
440,[*]CCC=C([*])Cl,CCC(C)=O,298,0.333275528,1,0,-6.3142583
441,[*]CCC=C([*])Cl,CCCC=O,298,0.198542536,1,0,-7.7695511
442,[*]CCC=C([*])Cl,CCCCCC,298,0.142156585,1,0,-6.9318141
443,[*]CCC=C([*])Cl,CCCCCCC,298,0.130656166,1,0,-6.8632794
444,[*]CCC=C([*])Cl,CCCCCCCC,298,0.120996204,1,0,-7.0087739
445,[*]CCC=C([*])Cl,CCCCCCCCC,298,0.11201116,1,0,-7.1870866
446,[*]CCC=C([*])Cl,CCCCCCCCCC,298,0.104091325,1,0,-7.2146702
447,[*]CCC=C([*])Cl,CCCCCCCCCCCC,298,0.089809805,1,0,-7.6197888
448,[*]CCC=C([*])Cl,CCCCCCCCCCCCCC,298,0.078612053,1,0,-7.7212464
449,[*]CCC=C([*])Cl,CCCCCCCCCCCCCCCC,298,0.070220116,1,0,-7.7212464
450,[*]CCC=C([*])Cl,CCCCOC(C)=O,298,0.338755148,1,0,-6.623423
451,[*]CCC=C([*])Cl,CCCOC(C)=O,298,0.345571435,1,0,-6.5331324
452,[*]CCC=C([*])Cl,CCOC(=O)CC(C)=O,298,0.217840346,1,0,-7.853872
453,[*]CCC=C([*])Cl,CCOC(C)=O,298,0.291098744,1,0,-6.377786
454,[*]CCC=C([*])Cl,COC(=O)c1ccccc1O,298,0.485577387,1,0,-7.3098039
455,[*]CCC=C([*])Cl,COC(C)=O,298,0.209881418,1,0,-6.3851028
456,[*]CCC=C([*])Cl,ClC(Cl)(Cl)Cl,298,0.019775587,1,0,-6.5985995
457,[*]CCC=C([*])Cl,ClC(Cl)C(Cl)Cl,298,0.862825516,1,0,-6.6382722
458,[*]CCC=C([*])Cl,ClCC(Cl)Cl,298,0.843211345,1,0,-6.0604807
459,[*]CCC=C([*])Cl,ClCCCl,298,0.773918735,1,0,-6.2668027
460,[*]CCC=C([*])Cl,Clc1ccccc1,298,0.524712275,1,0,-6.1837587
461,[*]CCC=C([*])Cl,Fc1ccccc1,298,0.479627687,1,0,-6.1890957
462,[*]CCC=C([*])Cl,Nc1ccccc1,298,0.207267853,1,0,-7.2757241
463,[*]CCC=C([*])Cl,O=Cc1ccccc1,298,0.576973847,1,0,-6.7304871
464,[*]CCC=C([*])Cl,O=[N+]([O-])c1ccccc1,298,0.458624734,1,0,-6.8894103
465,[*]CC([*])Cl,C=CCl,303,0.220123667,1,0,-11.69897
466,[*]CC([*])Cl,CC(C)=O,303,0.0345287,1,0,-12.801343
467,[*]CC([*])Cl,CC(C)=O,303,0.563184814,1,0,-12.777284
468,[*]CC([*])Cl,CC(Cl)(Cl)Cl,313,0.351509476,1,0,-8.1739252
469,[*]CC([*])Cl,CCCC,303,0.034190594,1,0,-13.721246
470,[*]CC([*])Cl,CCCCCC,303,0.001489564,1,0,-14.899629
471,[*]CC([*])Cl,CCCCCC,303,0.043931786,1,0,-14.501143
472,[*]CC([*])Cl,CCCCCCCCCCCCCCCCC(=O)OC,313,0.093009725,1,0,-8.5686362
473,[*]CC([*])Cl,CCCCO,303,0.000783998,1,0,-13.899629
474,[*]CC([*])Cl,CCCCO,303,0.008176391,1,0,-13.79588
475,[*]CC([*])Cl,CCCO,303,0.000881839,1,0,-13.199971
476,[*]CC([*])Cl,CCCO,303,0.007152105,1,0,-13.163043
477,[*]CC([*])Cl,CCO,303,0.001185078,1,0,-12.400117
478,[*]CC([*])Cl,CCO,303,0.007484302,1,0,-12.276544
479,[*]CC([*])Cl,CCc1ccccc1,298,0.350118243,1,0,-8.09691
480,[*]CC([*])Cl,CCl,303,0.040208614,1,0,-11.300162
481,[*]CC([*])Cl,CCl,303,0.590493136,1,0,-11.291579
482,[*]CC([*])Cl,CO,303,0.001712552,1,0,-10.400117
483,[*]CC([*])Cl,CO,303,0.010401498,1,0,-10.198596
484,[*]CC([*])Cl,Cc1ccc(C)cc1,298,0.217350092,1,0,-8.154902
485,[*]CC([*])Cl,Cc1cccc(C)c1,298,0.349845564,1,0,-8.154902
486,[*]CC([*])Cl,Cc1ccccc1,298,0.326717293,1,0,-8.0457575
487,[*]CC([*])Cl,Cc1ccccc1C,298,0.513535029,1,0,-8.30103
488,[*]CC([*])Cl,ClC(Cl)(Cl)Cl,303,0.0019902,1,0,-17.10018
489,[*]CC([*])Cl,ClC(Cl)(Cl)Cl,303,0.060992952,1,0,-16.946922
490,[*]CC([*])Cl,Clc1ccccc1,313,0.125768748,1,0,-8.19382
491,[*]CC([*])Cl,O=C(c1ccccc1)c1ccccc1,313,0.718787134,1,0,-8.49485
492,[*]CC([*])Cl,c1ccc(C2CCCCC2)cc1,313,0.412536991,1,0,-8.3565473
493,[*]CC([*])Cl,c1ccccc1,303,0.010924117,1,0,-13.69897
494,[*]CC([*])Cl,c1ccccc1,298,0.29002236,1,0,-8.0457575
495,[*]c1nc2cc(C(c3ccc4oc(-c5cccc(C(c6cccc(-c7cccc(C(c8cccc(-c9nc%10cc(C(c%11ccc%12oc(-c%13cccc(C(c%14cccc(-c%15nc%16cc(C(c%17ccc%18oc(-c%19ccc(Oc%20ccc(Oc%21ccc(-c%22nc%23cc(C(c%24ccc%25nc([*])oc%25c%24)(C(F)(F)F)C(F)(F)F)ccc%23o%22)cc%21)c%21c%20C%20c%22ccccc%22C%21c%21ccccc%21%20)cc%19)nc%18c%17)(C(F)(F)F)C(F)(F)F)ccc%16o%15)c%14)(C(F)(F)F)C(F)(F)F)c%13)nc%12c%11)(C(F)(F)F)C(F)(F)F)ccc%10o9)c8)(C(F)(F)F)C(F)(F)F)c7)c6)(C(F)(F)F)C(F)(F)F)c5)nc4c3)(C(F)(F)F)C(F)(F)F)ccc2o1,CCCCO,298,0.003865137,1,0,-10.754487
496,[*]c1nc2cc(C(c3ccc4oc(-c5cccc(C(c6cccc(-c7cccc(C(c8cccc(-c9nc%10cc(C(c%11ccc%12oc(-c%13cccc(C(c%14cccc(-c%15nc%16cc(C(c%17ccc%18oc(-c%19ccc(Oc%20ccc(Oc%21ccc(-c%22nc%23cc(C(c%24ccc%25nc([*])oc%25c%24)(C(F)(F)F)C(F)(F)F)ccc%23o%22)cc%21)c%21c%20C%20c%22ccccc%22C%21c%21ccccc%21%20)cc%19)nc%18c%17)(C(F)(F)F)C(F)(F)F)ccc%16o%15)c%14)(C(F)(F)F)C(F)(F)F)c%13)nc%12c%11)(C(F)(F)F)C(F)(F)F)ccc%10o9)c8)(C(F)(F)F)C(F)(F)F)c7)c6)(C(F)(F)F)C(F)(F)F)c5)nc4c3)(C(F)(F)F)C(F)(F)F)ccc2o1,CCCCO,298,0.00599255,1,0,-10.295849
497,[*]c1nc2cc(C(c3ccc4oc(-c5cccc(C(c6cccc(-c7cccc(C(c8cccc(-c9nc%10cc(C(c%11ccc%12oc(-c%13cccc(C(c%14cccc(-c%15nc%16cc(C(c%17ccc%18oc(-c%19ccc(Oc%20ccc(Oc%21ccc(-c%22nc%23cc(C(c%24ccc%25nc([*])oc%25c%24)(C(F)(F)F)C(F)(F)F)ccc%23o%22)cc%21)c%21c%20C%20c%22ccccc%22C%21c%21ccccc%21%20)cc%19)nc%18c%17)(C(F)(F)F)C(F)(F)F)ccc%16o%15)c%14)(C(F)(F)F)C(F)(F)F)c%13)nc%12c%11)(C(F)(F)F)C(F)(F)F)ccc%10o9)c8)(C(F)(F)F)C(F)(F)F)c7)c6)(C(F)(F)F)C(F)(F)F)c5)nc4c3)(C(F)(F)F)C(F)(F)F)ccc2o1,CCCCO,298,0.009538672,1,0,-9.950782
498,[*]c1nc2cc(C(c3ccc4oc(-c5cccc(C(c6cccc(-c7cccc(C(c8cccc(-c9nc%10cc(C(c%11ccc%12oc(-c%13cccc(C(c%14cccc(-c%15nc%16cc(C(c%17ccc%18oc(-c%19ccc(Oc%20ccc(Oc%21ccc(-c%22nc%23cc(C(c%24ccc%25nc([*])oc%25c%24)(C(F)(F)F)C(F)(F)F)ccc%23o%22)cc%21)c%21c%20C%20c%22ccccc%22C%21c%21ccccc%21%20)cc%19)nc%18c%17)(C(F)(F)F)C(F)(F)F)ccc%16o%15)c%14)(C(F)(F)F)C(F)(F)F)c%13)nc%12c%11)(C(F)(F)F)C(F)(F)F)ccc%10o9)c8)(C(F)(F)F)C(F)(F)F)c7)c6)(C(F)(F)F)C(F)(F)F)c5)nc4c3)(C(F)(F)F)C(F)(F)F)ccc2o1,CCCCO,298,0.01314864,1,0,-9.6777807
499,[*]c1nc2cc(C(c3ccc4oc(-c5cccc(C(c6cccc(-c7cccc(C(c8cccc(-c9nc%10cc(C(c%11ccc%12oc(-c%13cccc(C(c%14cccc(-c%15nc%16cc(C(c%17ccc%18oc(-c%19ccc(Oc%20ccc(Oc%21ccc(-c%22nc%23cc(C(c%24ccc%25nc([*])oc%25c%24)(C(F)(F)F)C(F)(F)F)ccc%23o%22)cc%21)c%21c%20C%20c%22ccccc%22C%21c%21ccccc%21%20)cc%19)nc%18c%17)(C(F)(F)F)C(F)(F)F)ccc%16o%15)c%14)(C(F)(F)F)C(F)(F)F)c%13)nc%12c%11)(C(F)(F)F)C(F)(F)F)ccc%10o9)c8)(C(F)(F)F)C(F)(F)F)c7)c6)(C(F)(F)F)C(F)(F)F)c5)nc4c3)(C(F)(F)F)C(F)(F)F)ccc2o1,CCCCO,298,0.017745444,1,0,-9.4621809
500,[*]c1nc2cc(C(c3ccc4oc(-c5cccc(C(c6cccc(-c7cccc(C(c8cccc(-c9nc%10cc(C(c%11ccc%12oc(-c%13cccc(C(c%14cccc(-c%15nc%16cc(C(c%17ccc%18oc(-c%19ccc(Oc%20ccc(Oc%21ccc(-c%22nc%23cc(C(c%24ccc%25nc([*])oc%25c%24)(C(F)(F)F)C(F)(F)F)ccc%23o%22)cc%21)c%21c%20C%20c%22ccccc%22C%21c%21ccccc%21%20)cc%19)nc%18c%17)(C(F)(F)F)C(F)(F)F)ccc%16o%15)c%14)(C(F)(F)F)C(F)(F)F)c%13)nc%12c%11)(C(F)(F)F)C(F)(F)F)ccc%10o9)c8)(C(F)(F)F)C(F)(F)F)c7)c6)(C(F)(F)F)C(F)(F)F)c5)nc4c3)(C(F)(F)F)C(F)(F)F)ccc2o1,CCCCO,298,0.023624948,1,0,-9.2020404
501,[*]c1nc2cc(C(c3ccc4oc(-c5cccc(C(c6cccc(-c7cccc(C(c8cccc(-c9nc%10cc(C(c%11ccc%12oc(-c%13cccc(C(c%14cccc(-c%15nc%16cc(C(c%17ccc%18oc(-c%19ccc(Oc%20ccc(Oc%21ccc(-c%22nc%23cc(C(c%24ccc%25nc([*])oc%25c%24)(C(F)(F)F)C(F)(F)F)ccc%23o%22)cc%21)c%21c%20C%20c%22ccccc%22C%21c%21ccccc%21%20)cc%19)nc%18c%17)(C(F)(F)F)C(F)(F)F)ccc%16o%15)c%14)(C(F)(F)F)C(F)(F)F)c%13)nc%12c%11)(C(F)(F)F)C(F)(F)F)ccc%10o9)c8)(C(F)(F)F)C(F)(F)F)c7)c6)(C(F)(F)F)C(F)(F)F)c5)nc4c3)(C(F)(F)F)C(F)(F)F)ccc2o1,CCCO,298,0.008984153,1,0,-10.115771
502,[*]c1nc2cc(C(c3ccc4oc(-c5cccc(C(c6cccc(-c7cccc(C(c8cccc(-c9nc%10cc(C(c%11ccc%12oc(-c%13cccc(C(c%14cccc(-c%15nc%16cc(C(c%17ccc%18oc(-c%19ccc(Oc%20ccc(Oc%21ccc(-c%22nc%23cc(C(c%24ccc%25nc([*])oc%25c%24)(C(F)(F)F)C(F)(F)F)ccc%23o%22)cc%21)c%21c%20C%20c%22ccccc%22C%21c%21ccccc%21%20)cc%19)nc%18c%17)(C(F)(F)F)C(F)(F)F)ccc%16o%15)c%14)(C(F)(F)F)C(F)(F)F)c%13)nc%12c%11)(C(F)(F)F)C(F)(F)F)ccc%10o9)c8)(C(F)(F)F)C(F)(F)F)c7)c6)(C(F)(F)F)C(F)(F)F)c5)nc4c3)(C(F)(F)F)C(F)(F)F)ccc2o1,CCCO,298,0.011501853,1,0,-9.4907975
503,[*]c1nc2cc(C(c3ccc4oc(-c5cccc(C(c6cccc(-c7cccc(C(c8cccc(-c9nc%10cc(C(c%11ccc%12oc(-c%13cccc(C(c%14cccc(-c%15nc%16cc(C(c%17ccc%18oc(-c%19ccc(Oc%20ccc(Oc%21ccc(-c%22nc%23cc(C(c%24ccc%25nc([*])oc%25c%24)(C(F)(F)F)C(F)(F)F)ccc%23o%22)cc%21)c%21c%20C%20c%22ccccc%22C%21c%21ccccc%21%20)cc%19)nc%18c%17)(C(F)(F)F)C(F)(F)F)ccc%16o%15)c%14)(C(F)(F)F)C(F)(F)F)c%13)nc%12c%11)(C(F)(F)F)C(F)(F)F)ccc%10o9)c8)(C(F)(F)F)C(F)(F)F)c7)c6)(C(F)(F)F)C(F)(F)F)c5)nc4c3)(C(F)(F)F)C(F)(F)F)ccc2o1,CCCO,298,0.0149786,1,0,-10.201349
504,[*]c1nc2cc(C(c3ccc4oc(-c5cccc(C(c6cccc(-c7cccc(C(c8cccc(-c9nc%10cc(C(c%11ccc%12oc(-c%13cccc(C(c%14cccc(-c%15nc%16cc(C(c%17ccc%18oc(-c%19ccc(Oc%20ccc(Oc%21ccc(-c%22nc%23cc(C(c%24ccc%25nc([*])oc%25c%24)(C(F)(F)F)C(F)(F)F)ccc%23o%22)cc%21)c%21c%20C%20c%22ccccc%22C%21c%21ccccc%21%20)cc%19)nc%18c%17)(C(F)(F)F)C(F)(F)F)ccc%16o%15)c%14)(C(F)(F)F)C(F)(F)F)c%13)nc%12c%11)(C(F)(F)F)C(F)(F)F)ccc%10o9)c8)(C(F)(F)F)C(F)(F)F)c7)c6)(C(F)(F)F)C(F)(F)F)c5)nc4c3)(C(F)(F)F)C(F)(F)F)ccc2o1,CCCO,298,0.017305897,1,0,-9.5767541
505,[*]c1nc2cc(C(c3ccc4oc(-c5cccc(C(c6cccc(-c7cccc(C(c8cccc(-c9nc%10cc(C(c%11ccc%12oc(-c%13cccc(C(c%14cccc(-c%15nc%16cc(C(c%17ccc%18oc(-c%19ccc(Oc%20ccc(Oc%21ccc(-c%22nc%23cc(C(c%24ccc%25nc([*])oc%25c%24)(C(F)(F)F)C(F)(F)F)ccc%23o%22)cc%21)c%21c%20C%20c%22ccccc%22C%21c%21ccccc%21%20)cc%19)nc%18c%17)(C(F)(F)F)C(F)(F)F)ccc%16o%15)c%14)(C(F)(F)F)C(F)(F)F)c%13)nc%12c%11)(C(F)(F)F)C(F)(F)F)ccc%10o9)c8)(C(F)(F)F)C(F)(F)F)c7)c6)(C(F)(F)F)C(F)(F)F)c5)nc4c3)(C(F)(F)F)C(F)(F)F)ccc2o1,CCCO,298,0.020901365,1,0,-9.6615435
506,[*]c1nc2cc(C(c3ccc4oc(-c5cccc(C(c6cccc(-c7cccc(C(c8cccc(-c9nc%10cc(C(c%11ccc%12oc(-c%13cccc(C(c%14cccc(-c%15nc%16cc(C(c%17ccc%18oc(-c%19ccc(Oc%20ccc(Oc%21ccc(-c%22nc%23cc(C(c%24ccc%25nc([*])oc%25c%24)(C(F)(F)F)C(F)(F)F)ccc%23o%22)cc%21)c%21c%20C%20c%22ccccc%22C%21c%21ccccc%21%20)cc%19)nc%18c%17)(C(F)(F)F)C(F)(F)F)ccc%16o%15)c%14)(C(F)(F)F)C(F)(F)F)c%13)nc%12c%11)(C(F)(F)F)C(F)(F)F)ccc%10o9)c8)(C(F)(F)F)C(F)(F)F)c7)c6)(C(F)(F)F)C(F)(F)F)c5)nc4c3)(C(F)(F)F)C(F)(F)F)ccc2o1,CO,298,0.024571295,1,0,-8.536107
507,[*]c1nc2cc(C(c3ccc4oc(-c5cccc(C(c6cccc(-c7cccc(C(c8cccc(-c9nc%10cc(C(c%11ccc%12oc(-c%13cccc(C(c%14cccc(-c%15nc%16cc(C(c%17ccc%18oc(-c%19ccc(Oc%20ccc(Oc%21ccc(-c%22nc%23cc(C(c%24ccc%25nc([*])oc%25c%24)(C(F)(F)F)C(F)(F)F)ccc%23o%22)cc%21)c%21c%20C%20c%22ccccc%22C%21c%21ccccc%21%20)cc%19)nc%18c%17)(C(F)(F)F)C(F)(F)F)ccc%16o%15)c%14)(C(F)(F)F)C(F)(F)F)c%13)nc%12c%11)(C(F)(F)F)C(F)(F)F)ccc%10o9)c8)(C(F)(F)F)C(F)(F)F)c7)c6)(C(F)(F)F)C(F)(F)F)c5)nc4c3)(C(F)(F)F)C(F)(F)F)ccc2o1,CO,298,0.033604165,1,0,-7.844664
508,[*]c1nc2cc(C(c3ccc4oc(-c5cccc(C(c6cccc(-c7cccc(C(c8cccc(-c9nc%10cc(C(c%11ccc%12oc(-c%13cccc(C(c%14cccc(-c%15nc%16cc(C(c%17ccc%18oc(-c%19ccc(Oc%20ccc(Oc%21ccc(-c%22nc%23cc(C(c%24ccc%25nc([*])oc%25c%24)(C(F)(F)F)C(F)(F)F)ccc%23o%22)cc%21)c%21c%20C%20c%22ccccc%22C%21c%21ccccc%21%20)cc%19)nc%18c%17)(C(F)(F)F)C(F)(F)F)ccc%16o%15)c%14)(C(F)(F)F)C(F)(F)F)c%13)nc%12c%11)(C(F)(F)F)C(F)(F)F)ccc%10o9)c8)(C(F)(F)F)C(F)(F)F)c7)c6)(C(F)(F)F)C(F)(F)F)c5)nc4c3)(C(F)(F)F)C(F)(F)F)ccc2o1,CO,298,0.053670373,1,0,-7.536107
509,[*]c1nc2cc(C(c3ccc4oc(-c5cccc(C(c6cccc(-c7cccc(C(c8cccc(-c9nc%10cc(C(c%11ccc%12oc(-c%13cccc(C(c%14cccc(-c%15nc%16cc(C(c%17ccc%18oc(-c%19ccc(Oc%20ccc(Oc%21ccc(-c%22nc%23cc(C(c%24ccc%25nc([*])oc%25c%24)(C(F)(F)F)C(F)(F)F)ccc%23o%22)cc%21)c%21c%20C%20c%22ccccc%22C%21c%21ccccc%21%20)cc%19)nc%18c%17)(C(F)(F)F)C(F)(F)F)ccc%16o%15)c%14)(C(F)(F)F)C(F)(F)F)c%13)nc%12c%11)(C(F)(F)F)C(F)(F)F)ccc%10o9)c8)(C(F)(F)F)C(F)(F)F)c7)c6)(C(F)(F)F)C(F)(F)F)c5)nc4c3)(C(F)(F)F)C(F)(F)F)ccc2o1,CO,298,0.075520041,1,0,-7.3018995
510,[*]c1nc2cc(C(c3ccc4oc(-c5cccc(C(c6cccc(-c7cccc(C(c8cccc(-c9nc%10cc(C(c%11ccc%12oc(-c%13cccc(C(c%14cccc(-c%15nc%16cc(C(c%17ccc%18oc(-c%19ccc(Oc%20ccc(Oc%21ccc(-c%22nc%23cc(C(c%24ccc%25nc([*])oc%25c%24)(C(F)(F)F)C(F)(F)F)ccc%23o%22)cc%21)c%21c%20C%20c%22ccccc%22C%21c%21ccccc%21%20)cc%19)nc%18c%17)(C(F)(F)F)C(F)(F)F)ccc%16o%15)c%14)(C(F)(F)F)C(F)(F)F)c%13)nc%12c%11)(C(F)(F)F)C(F)(F)F)ccc%10o9)c8)(C(F)(F)F)C(F)(F)F)c7)c6)(C(F)(F)F)C(F)(F)F)c5)nc4c3)(C(F)(F)F)C(F)(F)F)ccc2o1,CO,298,0.093348336,1,0,-7.2083094
511,[*]c1nc2cc(C(c3ccc4oc(-c5cccc(C(c6cccc(-c7cccc(C(c8cccc(-c9nc%10cc(C(c%11ccc%12oc(-c%13cccc(C(c%14cccc(-c%15nc%16cc(C(c%17ccc%18oc(-c%19ccc(Oc%20ccc(Oc%21ccc(-c%22nc%23cc(C(c%24ccc%25nc([*])oc%25c%24)(C(F)(F)F)C(F)(F)F)ccc%23o%22)cc%21)c%21c%20C%20c%22ccccc%22C%21c%21ccccc%21%20)cc%19)nc%18c%17)(C(F)(F)F)C(F)(F)F)ccc%16o%15)c%14)(C(F)(F)F)C(F)(F)F)c%13)nc%12c%11)(C(F)(F)F)C(F)(F)F)ccc%10o9)c8)(C(F)(F)F)C(F)(F)F)c7)c6)(C(F)(F)F)C(F)(F)F)c5)nc4c3)(C(F)(F)F)C(F)(F)F)ccc2o1,CO,298,0.113597953,1,0,-7.0958256
512,[*]N=P([*])(OCC(F)(F)F)OCC(F)(F)F,C1CCCCC1,298,0.023040237,1,0,-8.2848326
513,[*]N=P([*])(OCC(F)(F)F)OCC(F)(F)F,C1CCCCC1,298,0.030522748,1,0,-8.2441251
514,[*]N=P([*])(OCC(F)(F)F)OCC(F)(F)F,C1CCCCC1,298,0.047992789,1,0,-8.1877553
515,[*]N=P([*])(OCC(F)(F)F)OCC(F)(F)F,C1CCCCC1,298,0.07073616,1,0,-8.1266794
516,[*]N=P([*])(OCC(F)(F)F)OCC(F)(F)F,CC(=O)CC(C)C,308,0.006130398,1,0,-7.0835461
517,[*]N=P([*])(OCC(F)(F)F)OCC(F)(F)F,CC(=O)CC(C)C,308,0.008428959,1,0,-7.0052431
518,[*]N=P([*])(OCC(F)(F)F)OCC(F)(F)F,CC(=O)CC(C)C,308,0.013592704,1,0,-6.8124793
519,[*]N=P([*])(OCC(F)(F)F)OCC(F)(F)F,CC(=O)CC(C)C,308,0.018111849,1,0,-6.7033348
520,[*]N=P([*])(OCC(F)(F)F)OCC(F)(F)F,CC(=O)CC(C)C,308,0.030913046,1,0,-6.4710833
521,[*]N=P([*])(OCC(F)(F)F)OCC(F)(F)F,CC(C)=O,308,0.006164171,1,0,-6.4179366
522,[*]N=P([*])(OCC(F)(F)F)OCC(F)(F)F,CC(C)=O,308,0.007625556,1,0,-6.3716111
523,[*]N=P([*])(OCC(F)(F)F)OCC(F)(F)F,CC(C)=O,308,0.008575879,1,0,-6.3089185
524,[*]N=P([*])(OCC(F)(F)F)OCC(F)(F)F,CC(C)=O,308,0.010215993,1,0,-6.2757241
525,[*]N=P([*])(OCC(F)(F)F)OCC(F)(F)F,CC(C)=O,308,0.0151044,1,0,-6.2160964
526,[*]N=P([*])(OCC(F)(F)F)OCC(F)(F)F,CC(C)O,308,0.0009589,1,0,-6.9746941
527,[*]N=P([*])(OCC(F)(F)F)OCC(F)(F)F,CC(C)O,308,0.001248443,1,0,-6.9430951
528,[*]N=P([*])(OCC(F)(F)F)OCC(F)(F)F,CC(C)O,308,0.001905748,1,0,-6.7825161
529,[*]N=P([*])(OCC(F)(F)F)OCC(F)(F)F,CC(C)O,308,0.003287249,1,0,-6.7544873
530,[*]N=P([*])(OCC(F)(F)F)OCC(F)(F)F,CC(C)O,308,0.004293698,1,0,-6.6819367
531,[*]N=P([*])(OCC(F)(F)F)OCC(F)(F)F,CCC(C)=O,308,0.009518829,1,0,-6.6126102
532,[*]N=P([*])(OCC(F)(F)F)OCC(F)(F)F,CCC(C)=O,308,0.01179233,1,0,-6.5003129
533,[*]N=P([*])(OCC(F)(F)F)OCC(F)(F)F,CCC(C)=O,308,0.01444848,1,0,-6.3757179
534,[*]N=P([*])(OCC(F)(F)F)OCC(F)(F)F,CCC(C)=O,308,0.020221734,1,0,-6.2572749
535,[*]N=P([*])(OCC(F)(F)F)OCC(F)(F)F,CCC(C)=O,308,0.024824064,1,0,-6.1837587
536,[*]N=P([*])(OCC(F)(F)F)OCC(F)(F)F,CCC(C)O,308,0.001611473,1,0,-7.1012748
537,[*]N=P([*])(OCC(F)(F)F)OCC(F)(F)F,CCC(C)O,308,0.002117593,1,0,-7.0123337
538,[*]N=P([*])(OCC(F)(F)F)OCC(F)(F)F,CCC(C)O,308,0.002548505,1,0,-6.9871628
539,[*]N=P([*])(OCC(F)(F)F)OCC(F)(F)F,CCC(C)O,308,0.003374857,1,0,-6.8728952
540,[*]N=P([*])(OCC(F)(F)F)OCC(F)(F)F,CCC(C)O,308,0.004517253,1,0,-6.8356471
541,[*]N=P([*])(OCC(F)(F)F)OCC(F)(F)F,CCC(C)O,308,0.006324905,1,0,-6.747147
542,[*]N=P([*])(OCC(F)(F)F)OCC(F)(F)F,CCCCCC,298,0.0095586,1,0,-8.1023729
543,[*]N=P([*])(OCC(F)(F)F)OCC(F)(F)F,CCCCCC,298,0.012663452,1,0,-8.0772745
544,[*]N=P([*])(OCC(F)(F)F)OCC(F)(F)F,CCCCCC,298,0.019332891,1,0,-8.0245682
545,[*]N=P([*])(OCC(F)(F)F)OCC(F)(F)F,CCCCCC,298,0.030200925,1,0,-7.9746941
546,[*]N=P([*])(OCC(F)(F)F)OCC(F)(F)F,CCO,308,0.000925563,1,0,-6.5883803
547,[*]N=P([*])(OCC(F)(F)F)OCC(F)(F)F,CCO,308,0.001252878,1,0,-6.4621809
548,[*]N=P([*])(OCC(F)(F)F)OCC(F)(F)F,CCO,308,0.001981916,1,0,-6.4168012
549,[*]N=P([*])(OCC(F)(F)F)OCC(F)(F)F,CCO,308,0.003504051,1,0,-6.326058
550,[*]N=P([*])(OCC(F)(F)F)OCC(F)(F)F,CCO,308,0.005151101,1,0,-6.2790143
551,[*]N=P([*])(OCC(F)(F)F)OCC(F)(F)F,CO,298,0.001443598,1,0,-7.0731433
552,[*]N=P([*])(OCC(F)(F)F)OCC(F)(F)F,CO,298,0.00178731,1,0,-7.0433514
553,[*]N=P([*])(OCC(F)(F)F)OCC(F)(F)F,CO,308,0.002191756,1,0,-6.3242217
554,[*]N=P([*])(OCC(F)(F)F)OCC(F)(F)F,CO,298,0.002240583,1,0,-7
555,[*]N=P([*])(OCC(F)(F)F)OCC(F)(F)F,CO,298,0.002749558,1,0,-6.9665762
556,[*]N=P([*])(OCC(F)(F)F)OCC(F)(F)F,CO,308,0.003185593,1,0,-6.2448877
557,[*]N=P([*])(OCC(F)(F)F)OCC(F)(F)F,CO,298,0.003203711,1,0,-6.928118
558,[*]N=P([*])(OCC(F)(F)F)OCC(F)(F)F,CO,298,0.003710508,1,0,-6.8894103
559,[*]N=P([*])(OCC(F)(F)F)OCC(F)(F)F,CO,308,0.003983,1,0,-6.2153827
560,[*]N=P([*])(OCC(F)(F)F)OCC(F)(F)F,CO,298,0.004605155,1,0,-6.8416375
561,[*]N=P([*])(OCC(F)(F)F)OCC(F)(F)F,CO,308,0.005439313,1,0,-6.1580152
562,[*]N=P([*])(OCC(F)(F)F)OCC(F)(F)F,CO,298,0.006870139,1,0,-6.7351822
563,[*]N=P([*])(OCC(F)(F)F)OCC(F)(F)F,Cc1ccc(C)cc1,308,0.005194293,1,0,-7.186419
564,[*]N=P([*])(OCC(F)(F)F)OCC(F)(F)F,Cc1ccc(C)cc1,308,0.017475882,1,0,-7.0118872
565,[*]N=P([*])(OCC(F)(F)F)OCC(F)(F)F,Cc1ccc(C)cc1,308,0.021431315,1,0,-6.9430951
566,[*]N=P([*])(OCC(F)(F)F)OCC(F)(F)F,Cc1ccc(C)cc1,308,0.031842999,1,0,-6.8728952
567,[*]N=P([*])(OCC(F)(F)F)OCC(F)(F)F,Cc1ccccc1,308,0.005460001,1,0,-6.8632794
568,[*]N=P([*])(OCC(F)(F)F)OCC(F)(F)F,Cc1ccccc1,308,0.008899926,1,0,-6.7212464
569,[*]N=P([*])(OCC(F)(F)F)OCC(F)(F)F,Cc1ccccc1,308,0.021865342,1,0,-6.607303
570,[*]N=P([*])(OCC(F)(F)F)OCC(F)(F)F,Cc1ccccc1,308,0.029748412,1,0,-6.5883803
571,[*]N=P([*])(OCC(F)(F)F)OCC(F)(F)F,Cc1ccccc1,308,0.055958701,1,0,-6.5287083
572,[*]N=P([*])(OCC(F)(F)F)OCC(F)(F)F,c1ccccc1,308,0.00849916,1,0,-6.5406075
573,[*]N=P([*])(OCC(F)(F)F)OCC(F)(F)F,c1ccccc1,308,0.014391218,1,0,-6.49485
574,[*]N=P([*])(OCC(F)(F)F)OCC(F)(F)F,c1ccccc1,298,0.015334175,1,0,-8.543634
575,[*]N=P([*])(OCC(F)(F)F)OCC(F)(F)F,c1ccccc1,308,0.021844561,1,0,-6.4749552
576,[*]N=P([*])(OCC(F)(F)F)OCC(F)(F)F,c1ccccc1,298,0.023057541,1,0,-8.4736607
577,[*]N=P([*])(OCC(F)(F)F)OCC(F)(F)F,c1ccccc1,298,0.03319689,1,0,-8.4078232
578,[*]N=P([*])(OCC(F)(F)F)OCC(F)(F)F,c1ccccc1,308,0.039094689,1,0,-6.4134127
579,[*]N=P([*])(OCC(F)(F)F)OCC(F)(F)F,c1ccccc1,308,0.052308823,1,0,-6.3400838
580,[*]N=P([*])(OCC(F)(F)F)OCC(F)(F)F,c1ccccc1,298,0.055810486,1,0,-8.3071531
581,[*]N=P([*])(OCC(F)(F)F)OCC(F)(F)F,c1ccccc1,298,0.089400174,1,0,-8.2168113
582,[*]CCC(F)(Cl)C([*])(F)F,Cc1ccccc1,298,0.223053839,1,0,-10.688246
583,[*]CCC(F)(Cl)C([*])(F)F,Clc1ccccc1,298,0.071532214,1,0,-10.756962
584,[*]CCC(F)(Cl)C([*])(F)F,c1ccccc1,298,0.175744531,1,0,-10.546682
585,[*]CC([*])(F)F,Cc1ccccc1,298,0.158324498,1,0,-10.896196
586,[*]CC([*])(F)F,Clc1ccccc1,298,0.049031325,1,0,-11.158641
587,[*]CC([*])(F)F,c1ccccc1,298,0.125497075,1,0,-10.732828
588,[*]Oc1ccc(Oc2ccc(C(=O)c3ccc([*])cc3)cc2)cc1,CC(C)=O,298,0.136576976,1,0,-10.468521
589,[*]Oc1ccc(Oc2ccc(C(=O)c3ccc([*])cc3)cc2)cc1,CCCCCCC,308,0.081273628,1,0,-11.560667
590,[*]Oc1ccc(Oc2ccc(C(=O)c3ccc([*])cc3)cc2)cc1,Cc1ccccc1,308,0.177502075,1,0,-12.086186
591,[*]Oc1ccc(Oc2ccc(C(=O)c3ccc([*])cc3)cc2)cc1,ClC(Cl)Cl,308,0.455713881,1,0,-11.006564
592,[*]Oc1ccc(Oc2ccc(C(=O)c3ccc([*])cc3)cc2)cc1,ClCCl,308,0.189160949,1,0,-10.60206
593,[*]Oc1ccc(Oc2ccc(C(=O)c3ccc([*])cc3)cc2)cc1,c1ccccc1,308,0.199926795,1,0,-12.455932
594,[*]CCCCCC(=O)O[*],CC(=O)OC(C)C,298,0.37300183,1,0,-5.6216021
595,[*]CCCCCC(=O)O[*],CCCCO,298,0.100686265,1,0,-5.89279
596,[*]CCCCCC(=O)O[*],CCCCOC(C)=O,298,0.411597847,1,0,-5.7399286
597,[*]CCCCCC(=O)O[*],CCO,298,0.084856454,1,0,-5.7447275
598,[*]CCCCCC(=O)O[*],CCOC(C)=O,298,0.394764714,1,0,-5.377786
599,[*]CCCCCC(=O)O[*],CO,298,0.083121909,1,0,-5.3767507
600,[*]Nc1ccc(NC(=O)Nc2ccc(NOCc3ccc4c(c3)C(=O)N(c3ccc(Cc5ccc(N6C(=O)c7ccc(CO[*])cc7C6=O)cc5)cc3)C4=O)cc2)cc1,CC(C)O,298,0.153319449,1,0,-6.229148
601,[*]CCOCCOC(=O)NCCCCCCNC(=O)O[*],C1CCCCC1,298,0.261056042,1,0,-6.2307014
602,[*]CCOCCOC(=O)NCCCCCCNC(=O)O[*],CC#N,298,0.332964048,1,0,-5.8197834
603,[*]CCOCCOC(=O)NCCCCCCNC(=O)O[*],CC(=O)OCCC(C)C,298,0.368311613,1,0,-7.09691
604,[*]CCOCCOC(=O)NCCCCCCNC(=O)O[*],CCCCCC,298,0.150336032,1,0,-5.6394999
605,[*]CCOCCOC(=O)NCCCCCCNC(=O)O[*],CCCCOC(C)=O,298,0.496225273,1,0,-6.9430951
606,[*]CCOCCOC(=O)NCCCCCCNC(=O)O[*],CCCOC(C)=O,298,0.568512043,1,0,-6.7986029
607,[*]CCOCCOC(=O)NCCCCCCNC(=O)O[*],CCO,298,0.487059821,1,0,-6.7668332
608,[*]CCOCCOC(=O)NCCCCCCNC(=O)O[*],CCOC(=O)CC(C)=O,298,0.474036751,1,0,-7.30103
609,[*]CCOCCOC(=O)NCCCCCCNC(=O)O[*],CCOC(C)=O,298,0.579976151,1,0,-6.5767541
610,[*]CCOCCOC(=O)NCCCCCCNC(=O)O[*],CO,298,0.500099999,1,0,-6.2789813
611,[*]CCOCCOC(=O)NCCCCCCNC(=O)O[*],COC(=O)CC(C)=O,298,0.491558268,1,0,-7.3098039
612,[*]CCOCCOC(=O)NCCCCCCNC(=O)O[*],COC(=O)c1ccccc1O,298,0.650882461,1,0,-7.4436975
613,[*]CCOCCOC(=O)NCCCCCCNC(=O)O[*],COC(C)=O,298,0.579085224,1,0,-6.4710833
614,[*]CCOCCOC(=O)NCCCCCCNC(=O)O[*],Cc1cc(C)cc(C)c1,298,0.41116079,1,0,-6.3147942
615,[*]CCOCCOC(=O)NCCCCCCNC(=O)O[*],Cc1cccc(C)c1,298,0.52838957,1,0,-6.1449589
616,[*]CCOCCOC(=O)NCCCCCCNC(=O)O[*],Cc1ccccc1,298,0.560125479,1,0,-5.9919328
617,[*]CCOCCOC(=O)NCCCCCCNC(=O)O[*],Clc1ccccc1,298,0.656817471,1,0,-5.9277556
618,[*]CCOCCOC(=O)NCCCCCCNC(=O)O[*],O=C1CCCCC1,298,0.173793294,1,0,-6.0925886
619,[*]CCOCCOC(=O)NCCCCCCNC(=O)O[*],c1ccccc1,298,0.595842967,1,0,-5.8889148
620,[*]CCOC(=O)c1ccc(C(=O)O[*])cc1,C1CCOC1,298,0.05386753,1,0,-14.616185
621,[*]CCOC(=O)c1ccc(C(=O)O[*])cc1,CC(=O)C(C)C,308,0.00196508,1,0,-14.068034
622,[*]CCOC(=O)c1ccc(C(=O)O[*])cc1,CC(=O)C(C)C,308,0.0030485,1,0,-14.062482
623,[*]CCOC(=O)c1ccc(C(=O)O[*])cc1,CC(=O)C(C)C,308,0.006579729,1,0,-13.856985
624,[*]CCOC(=O)c1ccc(C(=O)O[*])cc1,CC(=O)C(C)C,308,0.008405686,1,0,-13.627088
625,[*]CCOC(=O)c1ccc(C(=O)O[*])cc1,CC(=O)C(C)C,308,0.052419966,1,0,-14.387216
626,[*]CCOC(=O)c1ccc(C(=O)O[*])cc1,CC(=O)CC(C)=O,313,0.159792027,1,0,-14.065502
627,[*]CCOC(=O)c1ccc(C(=O)O[*])cc1,CC(C)=O,308,0.007099091,1,0,-11.79588
628,[*]CCOC(=O)c1ccc(C(=O)O[*])cc1,CC(C)=O,308,0.007140586,1,0,-11.962574
629,[*]CCOC(=O)c1ccc(C(=O)O[*])cc1,CC(C)=O,308,0.009008442,1,0,-11.677781
630,[*]CCOC(=O)c1ccc(C(=O)O[*])cc1,CC(C)=O,308,0.01051604,1,0,-11.737549
631,[*]CCOC(=O)c1ccc(C(=O)O[*])cc1,CC(C)=O,308,0.01077681,1,0,-11.552842
632,[*]CCOC(=O)c1ccc(C(=O)O[*])cc1,CC(C)=O,308,0.013017711,1,0,-10.886057
633,[*]CCOC(=O)c1ccc(C(=O)O[*])cc1,CC(C)=O,308,0.014039482,1,0,-11.653647
634,[*]CCOC(=O)c1ccc(C(=O)O[*])cc1,CC(C)=O,308,0.014936127,1,0,-11.119186
635,[*]CCOC(=O)c1ccc(C(=O)O[*])cc1,CC(C)=O,308,0.017610876,1,0,-10.769551
636,[*]CCOC(=O)c1ccc(C(=O)O[*])cc1,CC(C)=O,308,0.017922141,1,0,-11.348722
637,[*]CCOC(=O)c1ccc(C(=O)O[*])cc1,CC(C)=O,308,0.0203001,1,0,-11.334419
638,[*]CCOC(=O)c1ccc(C(=O)O[*])cc1,CC(C)=O,308,0.020827807,1,0,-10.619789
639,[*]CCOC(=O)c1ccc(C(=O)O[*])cc1,CC(C)=O,308,0.023911977,1,0,-10.552842
640,[*]CCOC(=O)c1ccc(C(=O)O[*])cc1,CC(C)=O,308,0.025437046,1,0,-10.882729
641,[*]CCOC(=O)c1ccc(C(=O)O[*])cc1,CC(C)=O,308,0.145972467,1,0,-11.984903
642,[*]CCOC(=O)c1ccc(C(=O)O[*])cc1,CC(C)O,308,0.001225731,1,0,-13.394695
643,[*]CCOC(=O)c1ccc(C(=O)O[*])cc1,CC(C)O,308,0.001506532,1,0,-13.383
644,[*]CCOC(=O)c1ccc(C(=O)O[*])cc1,CC(C)O,308,0.001565601,1,0,-13.394695
645,[*]CCOC(=O)c1ccc(C(=O)O[*])cc1,CC(C)O,308,0.001660353,1,0,-12.917215
646,[*]CCOC(=O)c1ccc(C(=O)O[*])cc1,CC(C)O,308,0.001857131,1,0,-13.110698
647,[*]CCOC(=O)c1ccc(C(=O)O[*])cc1,CC(C)O,308,0.001948679,1,0,-13.130182
648,[*]CCOC(=O)c1ccc(C(=O)O[*])cc1,CC(C)O,308,0.002008821,1,0,-12.886057
649,[*]CCOC(=O)c1ccc(C(=O)O[*])cc1,CC(C)O,308,0.003021151,1,0,-12.679854
650,[*]CCOC(=O)c1ccc(C(=O)O[*])cc1,CC(C)O,308,0.003092915,1,0,-12.703335
651,[*]CCOC(=O)c1ccc(C(=O)O[*])cc1,CC(C)O,308,0.003184021,1,0,-13.468521
652,[*]CCOC(=O)c1ccc(C(=O)O[*])cc1,CC(C)O,308,0.003353507,1,0,-13.463442
653,[*]CCOC(=O)c1ccc(C(=O)O[*])cc1,CC(C)O,308,0.003971773,1,0,-12.866461
654,[*]CCOC(=O)c1ccc(C(=O)O[*])cc1,CC(C)O,308,0.004128579,1,0,-12.829738
655,[*]CCOC(=O)c1ccc(C(=O)O[*])cc1,CC(C)O,308,0.005105592,1,0,-12.970616
656,[*]CCOC(=O)c1ccc(C(=O)O[*])cc1,CC(C)O,308,0.005236562,1,0,-12.995679
657,[*]CCOC(=O)c1ccc(C(=O)O[*])cc1,CC(C)O,308,0.00781635,1,0,-12.248721
658,[*]CCOC(=O)c1ccc(C(=O)O[*])cc1,CC(C)O,308,0.008725964,1,0,-12.841638
659,[*]CCOC(=O)c1ccc(C(=O)O[*])cc1,CC(C)O,308,0.010462788,1,0,-12.850781
660,[*]CCOC(=O)c1ccc(C(=O)O[*])cc1,CC(C)O,308,0.012851289,1,0,-12.183759
661,[*]CCOC(=O)c1ccc(C(=O)O[*])cc1,CC(C)O,308,0.015393535,1,0,-12.188425
662,[*]CCOC(=O)c1ccc(C(=O)O[*])cc1,CC(C)O,308,0.017711893,1,0,-12.227678
663,[*]CCOC(=O)c1ccc(C(=O)O[*])cc1,CC(C)O,308,0.018097566,1,0,-11.536107
664,[*]CCOC(=O)c1ccc(C(=O)O[*])cc1,CC(Cl)(Cl)Cl,313,0.065133762,1,0,-16.508638
665,[*]CCOC(=O)c1ccc(C(=O)O[*])cc1,CC=O,313,0.064987006,1,0,-10.721246
666,[*]CCOC(=O)c1ccc(C(=O)O[*])cc1,CCC(=O)C(C)=O,313,0.165512138,1,0,-13.113509
667,[*]CCOC(=O)c1ccc(C(=O)O[*])cc1,CCC(C)=O,308,0.004484514,1,0,-12.333482
668,[*]CCOC(=O)c1ccc(C(=O)O[*])cc1,CCC(C)=O,308,0.004543355,1,0,-12.632644
669,[*]CCOC(=O)c1ccc(C(=O)O[*])cc1,CCC(C)=O,308,0.004632306,1,0,-12.55752
670,[*]CCOC(=O)c1ccc(C(=O)O[*])cc1,CCC(C)=O,308,0.00579324,1,0,-12.371611
671,[*]CCOC(=O)c1ccc(C(=O)O[*])cc1,CCC(C)=O,308,0.012382239,1,0,-12.127261
672,[*]CCOC(=O)c1ccc(C(=O)O[*])cc1,CCC(C)=O,308,0.017490637,1,0,-11.954677
673,[*]CCOC(=O)c1ccc(C(=O)O[*])cc1,CCC(C)=O,308,0.099764827,1,0,-12.958607
674,[*]CCOC(=O)c1ccc(C(=O)O[*])cc1,CCCC,308,0.001147487,1,0,-12.284833
675,[*]CCOC(=O)c1ccc(C(=O)O[*])cc1,CCCC,308,0.001258882,1,0,-11.935542
676,[*]CCOC(=O)c1ccc(C(=O)O[*])cc1,CCCC,308,0.001570926,1,0,-12.156145
677,[*]CCOC(=O)c1ccc(C(=O)O[*])cc1,CCCC,308,0.002106501,1,0,-11.869666
678,[*]CCOC(=O)c1ccc(C(=O)O[*])cc1,CCCC,308,0.003387399,1,0,-11.721246
679,[*]CCOC(=O)c1ccc(C(=O)O[*])cc1,CCCC,308,0.004527013,1,0,-11.809668
680,[*]CCOC(=O)c1ccc(C(=O)O[*])cc1,CCCC(C)=O,308,0.00260299,1,0,-13.117475
681,[*]CCOC(=O)c1ccc(C(=O)O[*])cc1,CCCC(C)=O,308,0.004032678,1,0,-13.235077
682,[*]CCOC(=O)c1ccc(C(=O)O[*])cc1,CCCC(C)=O,308,0.004302479,1,0,-12.954677
683,[*]CCOC(=O)c1ccc(C(=O)O[*])cc1,CCCC(C)=O,308,0.00472196,1,0,-13.014574
684,[*]CCOC(=O)c1ccc(C(=O)O[*])cc1,CCCC(C)=O,308,0.006750314,1,0,-12.798603
685,[*]CCOC(=O)c1ccc(C(=O)O[*])cc1,CCCC(C)=O,308,0.010286508,1,0,-12.730487
686,[*]CCOC(=O)c1ccc(C(=O)O[*])cc1,CCCC(C)=O,308,0.089229315,1,0,-13.408935
687,[*]CCOC(=O)c1ccc(C(=O)O[*])cc1,CCCCC,308,0.001039691,1,0,-13.279014
688,[*]CCOC(=O)c1ccc(C(=O)O[*])cc1,CCCCC,308,0.001277586,1,0,-13.28735
689,[*]CCOC(=O)c1ccc(C(=O)O[*])cc1,CCCCC,308,0.002340683,1,0,-12.767004
690,[*]CCOC(=O)c1ccc(C(=O)O[*])cc1,CCCCC,308,0.004624719,1,0,-12.255707
691,[*]CCOC(=O)c1ccc(C(=O)O[*])cc1,CCCCC,308,0.005919616,1,0,-12.754487
692,[*]CCOC(=O)c1ccc(C(=O)O[*])cc1,CCCCC,308,0.00677252,1,0,-12.301899
693,[*]CCOC(=O)c1ccc(C(=O)O[*])cc1,CCCCC,308,0.031032533,1,0,-13.29243
694,[*]CCOC(=O)c1ccc(C(=O)O[*])cc1,CCCCCCCCC,313,0.033841225,1,0,-16.146215
695,[*]CCOC(=O)c1ccc(C(=O)O[*])cc1,CCCCCCCCCl,313,0.052856257,1,0,-15.69897
696,[*]CCOC(=O)c1ccc(C(=O)O[*])cc1,CCCO,308,0.001812735,1,0,-12.752027
697,[*]CCOC(=O)c1ccc(C(=O)O[*])cc1,CCCO,308,0.001924013,1,0,-12.730487
698,[*]CCOC(=O)c1ccc(C(=O)O[*])cc1,CCCO,308,0.002349301,1,0,-12.716699
699,[*]CCOC(=O)c1ccc(C(=O)O[*])cc1,CCCO,308,0.002379563,1,0,-12.718967
700,[*]CCOC(=O)c1ccc(C(=O)O[*])cc1,CCCO,308,0.002816936,1,0,-12.565431
701,[*]CCOC(=O)c1ccc(C(=O)O[*])cc1,CCCO,308,0.00297922,1,0,-12.580044
702,[*]CCOC(=O)c1ccc(C(=O)O[*])cc1,CCCO,308,0.00306534,1,0,-12.364516
703,[*]CCOC(=O)c1ccc(C(=O)O[*])cc1,CCCO,308,0.003108398,1,0,-12.339135
704,[*]CCOC(=O)c1ccc(C(=O)O[*])cc1,CCCO,308,0.003869236,1,0,-12.215383
705,[*]CCOC(=O)c1ccc(C(=O)O[*])cc1,CCCO,308,0.003902168,1,0,-12.219683
706,[*]CCOC(=O)c1ccc(C(=O)O[*])cc1,CCCO,308,0.004583796,1,0,-12.219683
707,[*]CCOC(=O)c1ccc(C(=O)O[*])cc1,CCCO,308,0.004942287,1,0,-12.482804
708,[*]CCOC(=O)c1ccc(C(=O)O[*])cc1,CCCO,308,0.00531784,1,0,-12.261219
709,[*]CCOC(=O)c1ccc(C(=O)O[*])cc1,CCCO,308,0.007175632,1,0,-12.20621
710,[*]CCOC(=O)c1ccc(C(=O)O[*])cc1,CCCO,308,0.008161645,1,0,-12.215383
711,[*]CCOC(=O)c1ccc(C(=O)O[*])cc1,CCCO,308,0.012768588,1,0,-12.040482
712,[*]CCOC(=O)c1ccc(C(=O)O[*])cc1,CCCO,308,0.014846654,1,0,-12.052076
713,[*]CCOC(=O)c1ccc(C(=O)O[*])cc1,CCCO,308,0.015847098,1,0,-11.5157
714,[*]CCOC(=O)c1ccc(C(=O)O[*])cc1,CCCO,308,0.01952196,1,0,-11.543634
715,[*]CCOC(=O)c1ccc(C(=O)O[*])cc1,CCO,308,0.001074457,1,0,-11.737549
716,[*]CCOC(=O)c1ccc(C(=O)O[*])cc1,CCO,308,0.001126431,1,0,-11.446117
717,[*]CCOC(=O)c1ccc(C(=O)O[*])cc1,CCO,308,0.001394287,1,0,-11.481486
718,[*]CCOC(=O)c1ccc(C(=O)O[*])cc1,CCO,308,0.001802682,1,0,-11.555955
719,[*]CCOC(=O)c1ccc(C(=O)O[*])cc1,CCO,308,0.001892543,1,0,-11.378824
720,[*]CCOC(=O)c1ccc(C(=O)O[*])cc1,CCO,308,0.002125893,1,0,-11.55752
721,[*]CCOC(=O)c1ccc(C(=O)O[*])cc1,CCO,308,0.003099816,1,0,-11.524329
722,[*]CCOC(=O)c1ccc(C(=O)O[*])cc1,CCO,308,0.003121644,1,0,-11.508638
723,[*]CCOC(=O)c1ccc(C(=O)O[*])cc1,CCO,308,0.004044166,1,0,-11.301899
724,[*]CCOC(=O)c1ccc(C(=O)O[*])cc1,CCO,308,0.004144941,1,0,-11.302771
725,[*]CCOC(=O)c1ccc(C(=O)O[*])cc1,CCO,308,0.005306496,1,0,-11.218245
726,[*]CCOC(=O)c1ccc(C(=O)O[*])cc1,CCO,308,0.005966759,1,0,-11.202732
727,[*]CCOC(=O)c1ccc(C(=O)O[*])cc1,CCO,308,0.006914485,1,0,-11.107905
728,[*]CCOC(=O)c1ccc(C(=O)O[*])cc1,CCO,308,0.008289351,1,0,-11.124939
729,[*]CCOC(=O)c1ccc(C(=O)O[*])cc1,CCO,308,0.008377922,1,0,-11.61261
730,[*]CCOC(=O)c1ccc(C(=O)O[*])cc1,CCO,308,0.00998084,1,0,-11.204815
731,[*]CCOC(=O)c1ccc(C(=O)O[*])cc1,CCO,308,0.010330707,1,0,-11.621602
732,[*]CCOC(=O)c1ccc(C(=O)O[*])cc1,CCO,308,0.012008867,1,0,-11.267606
733,[*]CCOC(=O)c1ccc(C(=O)O[*])cc1,CCO,308,0.0122298,1,0,-11.210419
734,[*]CCOC(=O)c1ccc(C(=O)O[*])cc1,CCO,308,0.013916603,1,0,-10.958607
735,[*]CCOC(=O)c1ccc(C(=O)O[*])cc1,CCO,308,0.014718159,1,0,-11.25649
736,[*]CCOC(=O)c1ccc(C(=O)O[*])cc1,CCO,308,0.015847976,1,0,-10.9914
737,[*]CCOC(=O)c1ccc(C(=O)O[*])cc1,CCO,308,0.017137504,1,0,-10.943095
738,[*]CCOC(=O)c1ccc(C(=O)O[*])cc1,CCO,308,0.018921691,1,0,-10.832683
739,[*]CCOC(=O)c1ccc(C(=O)O[*])cc1,CCO,308,0.019705971,1,0,-10.970616
740,[*]CCOC(=O)c1ccc(C(=O)O[*])cc1,CCO,308,0.022965008,1,0,-11.033389
741,[*]CCOC(=O)c1ccc(C(=O)O[*])cc1,CCO,308,0.024568261,1,0,-10.826814
742,[*]CCOC(=O)c1ccc(C(=O)O[*])cc1,CCO,308,0.026842768,1,0,-10.590067
743,[*]CCOC(=O)c1ccc(C(=O)O[*])cc1,CCO,308,0.030183635,1,0,-11.034798
744,[*]CCOC(=O)c1ccc(C(=O)O[*])cc1,CCO,308,0.036673487,1,0,-10.576754
745,[*]CCOC(=O)c1ccc(C(=O)O[*])cc1,CCOC(=O)CCc1ccccc1,313,0.225800945,1,0,-17.017729
746,[*]CCOC(=O)c1ccc(C(=O)O[*])cc1,CO,308,0.001345921,1,0,-10.114074
747,[*]CCOC(=O)c1ccc(C(=O)O[*])cc1,CO,308,0.001606433,1,0,-9.8996295
748,[*]CCOC(=O)c1ccc(C(=O)O[*])cc1,CO,308,0.001905875,1,0,-9.9208188
749,[*]CCOC(=O)c1ccc(C(=O)O[*])cc1,CO,308,0.002002805,1,0,-9.7825161
750,[*]CCOC(=O)c1ccc(C(=O)O[*])cc1,CO,308,0.002148814,1,0,-9.89279
751,[*]CCOC(=O)c1ccc(C(=O)O[*])cc1,CO,308,0.002434108,1,0,-9.9065783
752,[*]CCOC(=O)c1ccc(C(=O)O[*])cc1,CO,308,0.002712201,1,0,-9.950782
753,[*]CCOC(=O)c1ccc(C(=O)O[*])cc1,CO,308,0.003031126,1,0,-10.10018
754,[*]CCOC(=O)c1ccc(C(=O)O[*])cc1,CO,308,0.003113186,1,0,-9.9746941
755,[*]CCOC(=O)c1ccc(C(=O)O[*])cc1,CO,308,0.00368326,1,0,-9.9871628
756,[*]CCOC(=O)c1ccc(C(=O)O[*])cc1,CO,308,0.004035805,1,0,-10.016374
757,[*]CCOC(=O)c1ccc(C(=O)O[*])cc1,CO,308,0.004258133,1,0,-9.8096683
758,[*]CCOC(=O)c1ccc(C(=O)O[*])cc1,CO,308,0.004327948,1,0,-9.7670039
759,[*]CCOC(=O)c1ccc(C(=O)O[*])cc1,CO,308,0.00478057,1,0,-9.69897
760,[*]CCOC(=O)c1ccc(C(=O)O[*])cc1,CO,308,0.004804153,1,0,-9.5214335
761,[*]CCOC(=O)c1ccc(C(=O)O[*])cc1,CO,308,0.005290177,1,0,-9.6516951
762,[*]CCOC(=O)c1ccc(C(=O)O[*])cc1,CO,308,0.005559589,1,0,-9.9065783
763,[*]CCOC(=O)c1ccc(C(=O)O[*])cc1,CO,308,0.005859247,1,0,-9.89279
764,[*]CCOC(=O)c1ccc(C(=O)O[*])cc1,CO,308,0.006441112,1,0,-9.9065783
765,[*]CCOC(=O)c1ccc(C(=O)O[*])cc1,CO,308,0.006465358,1,0,-9.636388
766,[*]CCOC(=O)c1ccc(C(=O)O[*])cc1,CO,308,0.006647223,1,0,-9.853872
767,[*]CCOC(=O)c1ccc(C(=O)O[*])cc1,CO,308,0.007785384,1,0,-9.5243288
768,[*]CCOC(=O)c1ccc(C(=O)O[*])cc1,CO,308,0.008211688,1,0,-9.6382722
769,[*]CCOC(=O)c1ccc(C(=O)O[*])cc1,CO,308,0.008254381,1,0,-9.6655462
770,[*]CCOC(=O)c1ccc(C(=O)O[*])cc1,CO,308,0.009658145,1,0,-9.7986029
771,[*]CCOC(=O)c1ccc(C(=O)O[*])cc1,CO,308,0.011889361,1,0,-9.4814861
772,[*]CCOC(=O)c1ccc(C(=O)O[*])cc1,CO,308,0.012650156,1,0,-9.7281584
773,[*]CCOC(=O)c1ccc(C(=O)O[*])cc1,CO,308,0.01284463,1,0,-9.7825161
774,[*]CCOC(=O)c1ccc(C(=O)O[*])cc1,CO,308,0.012950601,1,0,-9.3840499
775,[*]CCOC(=O)c1ccc(C(=O)O[*])cc1,CO,308,0.015122425,1,0,-9.6038007
776,[*]CCOC(=O)c1ccc(C(=O)O[*])cc1,CO,308,0.016513544,1,0,-9.9430951
777,[*]CCOC(=O)c1ccc(C(=O)O[*])cc1,CO,308,0.016737266,1,0,-9.6556077
778,[*]CCOC(=O)c1ccc(C(=O)O[*])cc1,CO,308,0.017386239,1,0,-9.9430951
779,[*]CCOC(=O)c1ccc(C(=O)O[*])cc1,CO,308,0.026416096,1,0,-9.7281584
780,[*]CCOC(=O)c1ccc(C(=O)O[*])cc1,CO,308,0.03048529,1,0,-9.7351822
781,[*]CCOC(=O)c1ccc(C(=O)O[*])cc1,CO,308,0.030710886,1,0,-9.8860566
782,[*]CCOC(=O)c1ccc(C(=O)O[*])cc1,CO,308,0.03391868,1,0,-9.7825161
783,[*]CCOC(=O)c1ccc(C(=O)O[*])cc1,CO,308,0.035441764,1,0,-9.853872
784,[*]CCOC(=O)c1ccc(C(=O)O[*])cc1,C[S+](C)[O-],313,0.081123672,1,0,-13.780334
785,[*]CCOC(=O)c1ccc(C(=O)O[*])cc1,Cc1ccccc1,308,0.001967193,1,0,-13.320572
786,[*]CCOC(=O)c1ccc(C(=O)O[*])cc1,Cc1ccccc1,308,0.002017046,1,0,-13.224754
787,[*]CCOC(=O)c1ccc(C(=O)O[*])cc1,Cc1ccccc1,308,0.002248363,1,0,-13.001741
788,[*]CCOC(=O)c1ccc(C(=O)O[*])cc1,Cc1ccccc1,308,0.002444337,1,0,-12.958607
789,[*]CCOC(=O)c1ccc(C(=O)O[*])cc1,Cc1ccccc1,308,0.002485536,1,0,-12.896196
790,[*]CCOC(=O)c1ccc(C(=O)O[*])cc1,Cc1ccccc1,308,0.002840746,1,0,-12.707744
791,[*]CCOC(=O)c1ccc(C(=O)O[*])cc1,Cc1ccccc1,307,0.079273264,1,0,-8.4317983
792,[*]CCOC(=O)c1ccc(C(=O)O[*])cc1,Clc1ccccc1,313,0.058861061,1,0,-13.695523
793,[*]CCOC(=O)c1ccc(C(=O)O[*])cc1,O=C(Oc1ccccc1)c1ccccc1,313,0.132502198,1,0,-16.886057
794,[*]CCOC(=O)c1ccc(C(=O)O[*])cc1,O=C(c1ccccc1)c1ccccc1,313,0.179144391,1,0,-16.568636
795,[*]CCOC(=O)c1ccc(C(=O)O[*])cc1,OCc1ccccc1,307,0.070747212,1,0,-7.8961963
796,[*]CCOC(=O)c1ccc(C(=O)O[*])cc1,Oc1ccccc1,313,0.071390631,1,0,-14.002182
797,[*]CCOC(=O)c1ccc(C(=O)O[*])cc1,c1ccc(C2CCCCC2)cc1,313,0.049655234,1,0,-18.064214
798,[*]CCOC(=O)c1ccc(C(=O)O[*])cc1,c1ccc(N=Nc2ccccc2)cc1,313,0.145288698,1,0,-16.677781
799,[*]CCOC(=O)c1ccc(C(=O)O[*])cc1,c1ccccc1,413,0.003463275,1,0,-13.173925
800,[*]CCOC(=O)c1ccc(C(=O)O[*])cc1,c1ccccc1,413,0.004769623,1,0,-12.769551
801,[*]CCOC(=O)c1ccc(C(=O)O[*])cc1,c1ccccc1,413,0.006967207,1,0,-12.69897
802,[*]CCOC(=O)c1ccc(C(=O)O[*])cc1,c1ccccc1,313,0.070440242,1,0,-12.885787
803,[*]NCCCCCC([*])=O,Clc1ccccc1,313,0.677862249,1,0,-14
804,[*]NCCCCCC([*])=O,O=C(c1ccccc1)c1ccccc1,313,0.614857947,1,0,-13.853872
805,[*]OCCOC(=O)Nc1ccc(Cc2ccc(NC([*])=O)cc2)cc1,Brc1ccccc1,298,0.410179291,1,0,-6.5968795
806,[*]OCCOC(=O)Nc1ccc(Cc2ccc(NC([*])=O)cc2)cc1,C1CCCCC1,298,0.158845064,1,0,-7.2860623
807,[*]OCCOC(=O)Nc1ccc(Cc2ccc(NC([*])=O)cc2)cc1,CC#N,298,0.150452134,1,0,-6.5171264
808,[*]OCCOC(=O)Nc1ccc(Cc2ccc(NC([*])=O)cc2)cc1,CCCCCC,298,0.128649388,1,0,-6.8646839
809,[*]OCCOC(=O)Nc1ccc(Cc2ccc(NC([*])=O)cc2)cc1,CCCCCCC,298,0.127463218,1,0,-6.9913998
810,[*]OCCOC(=O)Nc1ccc(Cc2ccc(NC([*])=O)cc2)cc1,CCCCCCCC,298,0.125331548,1,0,-7.0660068
811,[*]OCCOC(=O)Nc1ccc(Cc2ccc(NC([*])=O)cc2)cc1,CCCCCCCCC,298,0.122288554,1,0,-7.1493538
812,[*]OCCOC(=O)Nc1ccc(Cc2ccc(NC([*])=O)cc2)cc1,CCCCCCCCCC,298,0.119176066,1,0,-7.1958606
813,[*]OCCOC(=O)Nc1ccc(Cc2ccc(NC([*])=O)cc2)cc1,CCOC(C)=O,298,0.399882654,1,0,-6.5686362
814,[*]OCCOC(=O)Nc1ccc(Cc2ccc(NC([*])=O)cc2)cc1,CC[N+](=O)[O-],298,0.299307659,1,0,-6.653647
815,[*]OCCOC(=O)Nc1ccc(Cc2ccc(NC([*])=O)cc2)cc1,COc1ccccc1,298,0.298241873,1,0,-6.5228787
816,[*]OCCOC(=O)Nc1ccc(Cc2ccc(NC([*])=O)cc2)cc1,C[N+](=O)[O-],298,0.238072329,1,0,-6.6777807
817,[*]OCCOC(=O)Nc1ccc(Cc2ccc(NC([*])=O)cc2)cc1,Cc1cc(C)cc(C)c1,298,0.234684319,1,0,-7.0315171
818,[*]OCCOC(=O)Nc1ccc(Cc2ccc(NC([*])=O)cc2)cc1,Cc1ccc(C)cc1,298,0.214585849,1,0,-6.8827287
819,[*]OCCOC(=O)Nc1ccc(Cc2ccc(NC([*])=O)cc2)cc1,Cc1ccccc1,298,0.28634405,1,0,-6.5751184
820,[*]OCCOC(=O)Nc1ccc(Cc2ccc(NC([*])=O)cc2)cc1,Clc1ccccc1,298,0.326298381,1,0,-6.332547
821,[*]OCCOC(=O)Nc1ccc(Cc2ccc(NC([*])=O)cc2)cc1,Clc1ccccc1Cl,298,0.378771625,1,0,-6.8961963
822,[*]OCCOC(=O)Nc1ccc(Cc2ccc(NC([*])=O)cc2)cc1,O=[N+]([O-])c1ccccc1,298,0.342106048,1,0,-7.0087739
823,[*]OCCOC(=O)Nc1ccc(Cc2ccc(NC([*])=O)cc2)cc1,c1ccccc1,298,0.27446109,1,0,-6.5721647
824,[*]Oc1ccc(-c2ccc(Oc3cccc(-n4c(=O)c5cc6c(=O)n(-c7ccc([*])cc7)c(=O)c6cc5c4=O)c3)cc2)cc1,CC(C)=O,298,0.182529797,1,0,-10.429457
825,[*]Oc1ccc(-c2ccc(Oc3cccc(-n4c(=O)c5cc6c(=O)n(-c7ccc([*])cc7)c(=O)c6cc5c4=O)c3)cc2)cc1,Cc1ccccc1,298,0.01703511,1,0,-13.537602
826,[*]Oc1ccc(-c2ccc(Oc3cccc(-n4c(=O)c5cc6c(=O)n(-c7ccc([*])cc7)c(=O)c6cc5c4=O)c3)cc2)cc1,ClC(Cl)C(Cl)Cl,298,0.035160245,1,0,-13.443698
827,[*]Oc1ccc(-c2ccc(Oc3cccc(-n4c(=O)c5cc6c(=O)n(-c7ccc([*])cc7)c(=O)c6cc5c4=O)c3)cc2)cc1,ClC(Cl)Cl,298,0.504033523,1,0,-9.8239087
828,[*]Oc1ccc(-c2ccc(Oc3cccc(-n4c(=O)c5cc6c(=O)n(-c7ccc([*])cc7)c(=O)c6cc5c4=O)c3)cc2)cc1,ClCCl,298,0.39275612,1,0,-10.251037
829,[*]c1ccc(Oc2ccc(-n3c(=O)c4cc5c(=O)n([*])c(=O)c5cc4c3=O)cc2)cc1,CN1CCCC1=O,303,0.072466477,1,0,-10.481486
830,[*]c1ccc(Oc2ccc(N3C(=O)c4ccc(C(c5ccc6c(c5)C(=O)N([*])C6=O)(C(F)(F)F)C(F)(F)F)cc4C3=O)cc2)cc1,CO,313,0.01048292,1,0,-9.154902
831,[*]c1ccc(Oc2ccc(N3C(=O)c4ccc(C(c5ccc6c(c5)C(=O)N([*])C6=O)(C(F)(F)F)C(F)(F)F)cc4C3=O)cc2)cc1,CO,313,0.018108455,1,0,-9.0457575
832,[*]c1ccc(Oc2ccc(N3C(=O)c4ccc(C(c5ccc6c(c5)C(=O)N([*])C6=O)(C(F)(F)F)C(F)(F)F)cc4C3=O)cc2)cc1,CO,313,0.034604618,1,0,-9
833,[*]c1ccc(Oc2ccc(N3C(=O)c4ccc(C(c5ccc6c(c5)C(=O)N([*])C6=O)(C(F)(F)F)C(F)(F)F)cc4C3=O)cc2)cc1,CO,313,0.066007595,1,0,-8.9208188
834,[*]c1ccc(Oc2ccc(N3C(=O)c4ccc(C(c5ccc6c(c5)C(=O)N([*])C6=O)(C(F)(F)F)C(F)(F)F)cc4C3=O)cc2)cc1,CO,313,0.109188082,1,0,-8.8860566
835,[*]c1ccc(Oc2ccc(N3C(=O)c4ccc(C(c5ccc6c(c5)C(=O)N([*])C6=O)(C(F)(F)F)C(F)(F)F)cc4C3=O)cc2)cc1,CO,313,0.148303697,1,0,-9
836,[*]c1ccc(Oc2ccc(N3C(=O)c4ccc(C(c5ccc6c(c5)C(=O)N([*])C6=O)(C(F)(F)F)C(F)(F)F)cc4C3=O)cc2)cc1,CO,313,0.192057021,1,0,-9.30103
837,[*]c1ccc2c(c1)C(=O)N(c1ccc(Oc3ccc(N4C(=O)c5ccc(C6Nc7ccc(Cc8ccc9c(c8)C(=O)OC([*])N9)cc7C(=O)O6)cc5C4=O)cc3)cc1)C2=O,CCO,293,0.24686427,1,0,-8.154902
838,[*]c1ccc2c(c1)C(=O)N(c1ccc(Oc3ccc(N4C(=O)c5ccc(C6Nc7ccc(Cc8ccc9c(c8)C(=O)OC([*])N9)cc7C(=O)O6)cc5C4=O)cc3)cc1)C2=O,CO,293,0.35953619,1,0,-7.69897
839,[*]C(C)=C(C(C)=C(C(C)=C(C(CCCC)=C(C(C)=C(C(CCCC)=C(C(C)=C(C(CCCC)=C(C(C)=C(C(C)=C([*])[Si](C)(C)C)[Si](C)(C)C)[Si](C)(C)C)[Si](C)(C)C)[Si](C)(C)C)[Si](C)(C)C)[Si](C)(C)C)[Si](C)(C)C)[Si](C)(C)C)[Si](C)(C)C,CCCCC,300,0.04154775,1,0,-8.0644927
840,[*]C(C)=C(C(C)=C(C(C)=C(C(CCCC)=C(C(C)=C(C(CCCC)=C(C(C)=C(C(CCCC)=C(C(C)=C(C(C)=C([*])[Si](C)(C)C)[Si](C)(C)C)[Si](C)(C)C)[Si](C)(C)C)[Si](C)(C)C)[Si](C)(C)C)[Si](C)(C)C)[Si](C)(C)C)[Si](C)(C)C)[Si](C)(C)C,CCCCC,300,0.044031453,1,0,-7.6840297
841,[*]C(C)=C(C(C)=C(C(C)=C(C(CCCC)=C(C(C)=C(C(CCCC)=C(C(C)=C(C(CCCC)=C(C(C)=C(C(C)=C([*])[Si](C)(C)C)[Si](C)(C)C)[Si](C)(C)C)[Si](C)(C)C)[Si](C)(C)C)[Si](C)(C)C)[Si](C)(C)C)[Si](C)(C)C)[Si](C)(C)C)[Si](C)(C)C,CCCCC,300,0.048296385,1,0,-7.536107
842,[*]C(C)=C(C(C)=C(C(C)=C(C(CCCC)=C(C(C)=C(C(CCCC)=C(C(C)=C(C(CCCC)=C(C(C)=C(C(C)=C([*])[Si](C)(C)C)[Si](C)(C)C)[Si](C)(C)C)[Si](C)(C)C)[Si](C)(C)C)[Si](C)(C)C)[Si](C)(C)C)[Si](C)(C)C)[Si](C)(C)C)[Si](C)(C)C,CCCCC,300,0.052793689,1,0,-7.2588484
843,[*]C(C)=C(C(C)=C(C(C)=C(C(CCCC)=C(C(C)=C(C(CCCC)=C(C(C)=C(C(CCCC)=C(C(C)=C(C(C)=C([*])[Si](C)(C)C)[Si](C)(C)C)[Si](C)(C)C)[Si](C)(C)C)[Si](C)(C)C)[Si](C)(C)C)[Si](C)(C)C)[Si](C)(C)C)[Si](C)(C)C)[Si](C)(C)C,CCCCC,300,0.059066468,1,0,-6.9136402
844,[*]C(C)=C(C(C)=C(C(C)=C(C(CCCC)=C(C(C)=C(C(CCCC)=C(C(C)=C(C(CCCC)=C(C(C)=C(C(C)=C([*])[Si](C)(C)C)[Si](C)(C)C)[Si](C)(C)C)[Si](C)(C)C)[Si](C)(C)C)[Si](C)(C)C)[Si](C)(C)C)[Si](C)(C)C)[Si](C)(C)C)[Si](C)(C)C,CCCCC,300,0.069693726,1,0,-6.9136402
845,[*]C(C)=C(C(C)=C(C(C)=C(C(CCCC)=C(C(C)=C(C(CCCC)=C(C(C)=C(C(CCCC)=C(C(C)=C(C(C)=C([*])[Si](C)(C)C)[Si](C)(C)C)[Si](C)(C)C)[Si](C)(C)C)[Si](C)(C)C)[Si](C)(C)C)[Si](C)(C)C)[Si](C)(C)C)[Si](C)(C)C)[Si](C)(C)C,CCCCC,300,0.07907097,1,0,-6.9208188
846,[*]C(C)=C(C(C)=C(C(C)=C(C(CCCC)=C(C(C)=C(C(CCCC)=C(C(C)=C(C(CCCC)=C(C(C)=C(C(C)=C([*])[Si](C)(C)C)[Si](C)(C)C)[Si](C)(C)C)[Si](C)(C)C)[Si](C)(C)C)[Si](C)(C)C)[Si](C)(C)C)[Si](C)(C)C)[Si](C)(C)C)[Si](C)(C)C,CCCCC,300,0.088618328,1,0,-6.8664611
847,[*]C(C)=C(C(C)=C(C(C)=C(C(CCCC)=C(C(C)=C(C(CCCC)=C(C(C)=C(C(CCCC)=C(C(C)=C(C(C)=C([*])[Si](C)(C)C)[Si](C)(C)C)[Si](C)(C)C)[Si](C)(C)C)[Si](C)(C)C)[Si](C)(C)C)[Si](C)(C)C)[Si](C)(C)C)[Si](C)(C)C)[Si](C)(C)C,CCCCCC,300,0.046918606,1,0,-7.838632
848,[*]C(C)=C(C(C)=C(C(C)=C(C(CCCC)=C(C(C)=C(C(CCCC)=C(C(C)=C(C(CCCC)=C(C(C)=C(C(C)=C([*])[Si](C)(C)C)[Si](C)(C)C)[Si](C)(C)C)[Si](C)(C)C)[Si](C)(C)C)[Si](C)(C)C)[Si](C)(C)C)[Si](C)(C)C)[Si](C)(C)C)[Si](C)(C)C,CCCCCC,300,0.048193645,1,0,-7.5816987
