Repository: Ramprasad-Group/polyVERSE

# polyVERSE [![DOI](https://zenodo.org/badge/777530406.svg)](https://zenodo.org/doi/10.5281/zenodo.13352643)
polyVERSE (Polymer Universe, also "polymers generated by Virtually-Executed Rule-based Synthesis Experiments") is a comprehensive repository for informatics-ready datasets curated by the Ramprasad Group. This repository encompasses a vast and continuously expanding range of chemical spaces and material properties, including both known and hypothetical polymers. It includes datasets generated through physical experiments, physics-based simulations, and machine learning model predictions. The data is organized into two main folders: `Virtual-Polymers` and `Other`.

File: Other/design_solvent_diffusivity_sorption/master_diffusivity_dataset.csv (part 4 of 7)
Index,Polymer Canonical SMILES,Solvent Canonical SMILES,Temperature,Weight Fraction of Solvent,Experimental Selector,Simulated Selector,Target Diffusivity Value(log10)
1149,[*]C(F)(F)C(F)(F)C1(F)OC(C(F)(F)F)(C(F)(F)F)OC1(F)C1(F)OC(C(F)(F)F)(C(F)(F)F)OC1(F)C1(F)OC(C(F)(F)F)(C(F)(F)F)OC1(F)C1(F)OC(C(F)(F)F)(C(F)(F)F)OC1(F)C1(F)OC(C(F)(F)F)(C(F)(F)F)OC1(F)C1(F)OC(C(F)(F)F)(C(F)(F)F)OC1(F)C1(F)OC(C(F)(F)F)(C(F)(F)F)OC1(F)C1(F)OC(C(F)(F)F)(C(F)(F)F)OC1(F)C1(F)OC(C(F)(F)F)(C(F)(F)F)OC1([*])F,ClC(Cl)Cl,298,0.082760044,1,0,-7.6307841
1150,[*]C(F)(F)C(F)(F)C1(F)OC(C(F)(F)F)(C(F)(F)F)OC1(F)C1(F)OC(C(F)(F)F)(C(F)(F)F)OC1(F)C1(F)OC(C(F)(F)F)(C(F)(F)F)OC1(F)C1(F)OC(C(F)(F)F)(C(F)(F)F)OC1(F)C1(F)OC(C(F)(F)F)(C(F)(F)F)OC1(F)C1(F)OC(C(F)(F)F)(C(F)(F)F)OC1(F)C1(F)OC(C(F)(F)F)(C(F)(F)F)OC1(F)C1(F)OC(C(F)(F)F)(C(F)(F)F)OC1(F)C1(F)OC(C(F)(F)F)(C(F)(F)F)OC1([*])F,ClC(Cl)Cl,298,0.094670018,1,0,-7.5783961
1151,[*]C(F)(F)C(F)(F)C1(F)OC(C(F)(F)F)(C(F)(F)F)OC1(F)C1(F)OC(C(F)(F)F)(C(F)(F)F)OC1(F)C1(F)OC(C(F)(F)F)(C(F)(F)F)OC1(F)C1(F)OC(C(F)(F)F)(C(F)(F)F)OC1(F)C1(F)OC(C(F)(F)F)(C(F)(F)F)OC1(F)C1(F)OC(C(F)(F)F)(C(F)(F)F)OC1(F)C1(F)OC(C(F)(F)F)(C(F)(F)F)OC1(F)C1(F)OC(C(F)(F)F)(C(F)(F)F)OC1(F)C1(F)OC(C(F)(F)F)(C(F)(F)F)OC1([*])F,ClC(Cl)Cl,298,0.097558657,1,0,-6.3746875
1152,[*]C(F)(F)C(F)(F)C1(F)OC(C(F)(F)F)(C(F)(F)F)OC1(F)C1(F)OC(C(F)(F)F)(C(F)(F)F)OC1(F)C1(F)OC(C(F)(F)F)(C(F)(F)F)OC1(F)C1(F)OC(C(F)(F)F)(C(F)(F)F)OC1(F)C1(F)OC(C(F)(F)F)(C(F)(F)F)OC1(F)C1(F)OC(C(F)(F)F)(C(F)(F)F)OC1(F)C1(F)OC(C(F)(F)F)(C(F)(F)F)OC1(F)C1(F)OC(C(F)(F)F)(C(F)(F)F)OC1(F)C1(F)OC(C(F)(F)F)(C(F)(F)F)OC1([*])F,ClCCl,298,0.05453423,1,0,-5.7099654
1153,[*]C(F)(F)C(F)(F)C1(F)OC(C(F)(F)F)(C(F)(F)F)OC1(F)C1(F)OC(C(F)(F)F)(C(F)(F)F)OC1(F)C1(F)OC(C(F)(F)F)(C(F)(F)F)OC1(F)C1(F)OC(C(F)(F)F)(C(F)(F)F)OC1(F)C1(F)OC(C(F)(F)F)(C(F)(F)F)OC1(F)C1(F)OC(C(F)(F)F)(C(F)(F)F)OC1(F)C1(F)OC(C(F)(F)F)(C(F)(F)F)OC1(F)C1(F)OC(C(F)(F)F)(C(F)(F)F)OC1(F)C1(F)OC(C(F)(F)F)(C(F)(F)F)OC1([*])F,c1ccccc1,298,0.053595851,1,0,-6.7212464
1154,[*]C(F)(F)CCC(F)(F)CCC([*])(F)F,CC(=O)Oc1ccccc1,303,0.290514694,1,0,-6.69897
1155,[*]C(F)(F)CCC(F)(F)CCC([*])(F)F,CCC=O,303,0.143633318,1,0,-6.69897
1156,[*]C(F)(F)CCC(F)(F)CCC([*])(F)F,CCCCCOC(C)=O,303,0.41785277,1,0,-6.3297541
1157,[*]C(F)(F)CCC(F)(F)CCC([*])(F)F,CCCOC(C)=O,303,0.532374288,1,0,-6.3615107
1158,[*]C(F)(F)CCC(F)(F)CCC([*])(F)F,CCOC(=O)C(=O)OCC,303,0.515925878,1,0,-6.928118
1159,[*]C(F)(F)CCC(F)(F)CCC([*])(F)F,CCOC(=O)c1ccccc1,303,0.433370253,1,0,-8
1160,[*]C(F)(F)CCC(F)(F)CCC([*])(F)F,Clc1ccccc1,303,0.055884953,1,0,-8
1161,[*]C(F)(F)CCC(F)(F)CCC([*])(F)F,Clc1ccccc1Cl,303,0.039171352,1,0,-7.4814861
1162,[*]C(F)(F)CCC(F)(F)CCC([*])(F)F,O=C1CCCCC1,303,0.108020694,1,0,-7.60206
1163,[*]C(F)(F)CCC(F)(F)CCC([*])(F)F,O=Cc1ccccc1,303,0.318348824,1,0,-7
1164,[*]C(F)(F)CCC(F)(F)CCC([*])(F)F,O=Cc1ccccc1O,303,0.302057688,1,0,-7.2441251
1165,[*]C(F)(F)CCC(F)(F)CCC([*])(F)F,O=[N+]([O-])c1ccccc1,303,0.282308456,1,0,-6.69897
1166,[*]c1cccc(-c2nc3cc(-c4ccc5nc([*])[nH]c5c4)ccc3[nH]2)c1,CCCCO,308,0.163703974,1,0,-11.251037
1167,[*]c1cccc(-c2nc3cc(-c4ccc5nc([*])[nH]c5c4)ccc3[nH]2)c1,CCO,308,0.280071841,1,0,-10.29243
1168,[*]c1cccc(-c2nc3cc(-c4ccc5nc([*])[nH]c5c4)ccc3[nH]2)c1,CO,308,0.311343729,1,0,-9.455932
1169,[*]c1cccc(-c2nc3ccc(-c4ccc5nc([*])[nH]c5c4)cc3[nH]2)c1,CO,298,0.115652463,1,0,-10.075721
1170,[*]c1cccc(-c2nc3ccc(-c4ccc5nc([*])[nH]c5c4)cc3[nH]2)c1,CO,298,0.135346686,1,0,-9.8601209
1171,[*]c1cccc(-c2nc3ccc(-c4ccc5nc([*])[nH]c5c4)cc3[nH]2)c1,CO,298,0.149569694,1,0,-9.3861582
1172,[*]c1cccc(-c2nc3ccc(-c4ccc5nc([*])[nH]c5c4)cc3[nH]2)c1,CO,298,0.170191217,1,0,-9.0414361
1173,[*]c1cccc(-c2nc3ccc(-c4ccc5nc([*])[nH]c5c4)cc3[nH]2)c1,CO,298,0.188955346,1,0,-8.2564902
1174,[*]c1cccc(-c2nc3ccc(-c4ccc5nc([*])[nH]c5c4)cc3[nH]2)c1,CO,298,0.206221954,1,0,-7.7520267
1175,[*]c1cccc(-c2nc3ccc(-c4ccc5nc([*])[nH]c5c4)cc3[nH]2)c1,CO,298,0.227172976,1,0,-7.5346171
1176,[*]c1cccc(-c2nc3ccc(-c4ccc5nc([*])[nH]c5c4)cc3[nH]2)c1,CO,298,0.27583646,1,0,-6.35164
1177,[*]c1cccc(-c2nc3ccc(-c4ccc5nc([*])[nH]c5c4)cc3[nH]2)c1,CO,298,0.311343729,1,0,-5.2013494
1178,[*]C=CCC[*],CCCCCC,298,0.029758554,1,0,-6.1040253
1179,[*]C=CCC[*],CCCCCC,298,0.052148721,1,0,-6.0315171
1180,[*]C=CCC[*],CCCCCC,298,0.072160081,1,0,-5.9788107
1181,[*]C=CCC[*],CCCCCC,298,0.114645884,1,0,-5.8894103
1182,[*]C=CCC[*],CCCCCC,298,0.160939129,1,0,-5.8239087
1183,[*]C=CCC[*],c1ccccc1,303,0.029991609,1,0,-5.7520267
1184,[*]C=CCC[*],c1ccccc1,303,0.041439725,1,0,-5.6736641
1185,[*]C=CCC[*],c1ccccc1,303,0.053386596,1,0,-5.6161846
1186,[*]C=CCC[*],c1ccccc1,303,0.068880624,1,0,-5.5316527
1187,[*]C=CCC[*],c1ccccc1,303,0.084254535,1,0,-5.5100415
1188,[*]C=CCC[*],c1ccccc1,303,0.101634854,1,0,-5.4609239
1189,[*]CCC(C)CCCC(C)CC(C)CC(C)CC(C)CCCC(C)CC(C)C[*],c1ccccc1,298,0.002843068,1,0,-6.9586073
1190,[*]CC(O)CC(O)CC(O)CCCC(O)CCCC(O)CC(O)CCCC([*])O,C1CCCCC1,298,0.169275676,1,0,-5.3535963
1191,[*]CC(O)CC(O)CC(O)CCCC(O)CCCC(O)CC(O)CCCC([*])O,c1ccccc1,298,0.144283948,1,0,-5.5482136
1192,[*]CC([*])(C)C,C1CCCCC1,313,0.007182154,1,0,-9.8761484
1193,[*]CC([*])(C)C,CC(C)=O,313,0.040498572,1,0,-9.09691
1194,[*]CC([*])(C)C,CCC(C)=O,313,0.047093882,1,0,-9.2146702
1195,[*]CC([*])(C)C,CCC(C)=O,309,0.520332713,1,0,-7.7099654
1196,[*]CC([*])(C)C,CCC(C)C,298,0.005373181,1,0,-9.1036641
1197,[*]CC([*])(C)C,CCC(C)C,298,0.015491315,1,0,-9.7212464
1198,[*]CC([*])(C)C,CCC(C)C,298,0.032790144,1,0,-9.537602
1199,[*]CC([*])(C)C,CCC(C)C,298,0.053701491,1,0,-9.4089354
1200,[*]CC([*])(C)C,CCC(C)C,298,0.055861946,1,0,-9.310166
1201,[*]CC([*])(C)C,CCC(C)C,298,0.080391327,1,0,-9.1366771
1202,[*]CC([*])(C)C,CCC(C)C,298,0.181929595,1,0,-8.4089354
1203,[*]CC([*])(C)C,CCCCC,298,0.004316264,1,0,-8.7724862
1204,[*]CC([*])(C)C,CCCCC,298,0.007688053,1,0,-9.5086383
1205,[*]CC([*])(C)C,CCCCC,298,0.020141852,1,0,-9.3565473
1206,[*]CC([*])(C)C,CCCCC,298,0.047701639,1,0,-9.0861861
1207,[*]CC([*])(C)C,CCCCC,298,0.049365935,1,0,-9.1366771
1208,[*]CC([*])(C)C,CCCCC,298,0.088315068,1,0,-8.7423214
1209,[*]CC([*])(C)C,CCCCC,298,0.13612775,1,0,-8.4723701
1210,[*]CC([*])(C)C,CCCCCC,298,0.005207058,1,0,-8.79588
1211,[*]CC([*])(C)C,CCCCCCC,323,0.005880627,1,0,-9.3187588
1212,[*]CC([*])(C)C,CCCCCCCC,323,0.006307526,1,0,-9.4202164
1213,[*]CC([*])(C)C,Cc1ccccc1,298,0.011999395,1,0,-8.8477117
1214,[*]CC([*])(C)C,Cc1ccccc1,298,0.014012286,1,0,-8.7212464
1215,[*]CC([*])(C)C,Cc1ccccc1,298,0.016295263,1,0,-8.8210231
1216,[*]CC([*])(C)C,Cc1ccccc1,298,0.019832126,1,0,-8.617983
1217,[*]CC([*])(C)C,Cc1ccccc1,298,0.02310875,1,0,-8.6307841
1218,[*]CC([*])(C)C,Cc1ccccc1,298,0.025384117,1,0,-8.5451551
1219,[*]CC([*])(C)C,Cc1ccccc1,298,0.026855633,1,0,-8.5900669
1220,[*]CC([*])(C)C,Cc1ccccc1,298,0.027481877,1,0,-8.4672456
1221,[*]CC([*])(C)C,Cc1ccccc1,298,0.030137466,1,0,-8.4596705
1222,[*]CC([*])(C)C,Cc1ccccc1,298,0.033522685,1,0,-8.3819519
1223,[*]CC([*])(C)C,Cc1ccccc1,298,0.034970281,1,0,-8.4400934
1224,[*]CC([*])(C)C,Cc1ccccc1,298,0.038808557,1,0,-8.2992963
1225,[*]CC([*])(C)C,Cc1ccccc1,298,0.043129667,1,0,-8.2898826
1226,[*]CC([*])(C)C,Cc1ccccc1,298,0.043159332,1,0,-8.2380722
1227,[*]CC([*])(C)C,Cc1ccccc1,298,0.052126834,1,0,-8.1643094
1228,[*]CC([*])(C)C,Cc1ccccc1,298,0.057149543,1,0,-8.1598939
1229,[*]CC([*])(C)C,Cc1ccccc1,298,0.06920443,1,0,-7.8696662
1230,[*]CC([*])(C)C,Cc1ccccc1,298,0.069985434,1,0,-7.924453
1231,[*]CC([*])(C)C,Cc1ccccc1,298,0.070032176,1,0,-7.8996295
1232,[*]CC([*])(C)C,Cc1ccccc1,298,0.079988959,1,0,-7.7878124
1233,[*]CC([*])(C)C,Cc1ccccc1,298,0.081005716,1,0,-7.8696662
1234,[*]CC([*])(C)C,Cc1ccccc1,298,0.084822448,1,0,-7.6161846
1235,[*]CC([*])(C)C,Cc1ccccc1,298,0.086234923,1,0,-7.7594508
1236,[*]CC([*])(C)C,Cc1ccccc1,298,0.091333518,1,0,-7.6695862
1237,[*]CC([*])(C)C,Cc1ccccc1,298,0.092701325,1,0,-7.6401645
1238,[*]CC([*])(C)C,Cc1ccccc1,298,0.095523282,1,0,-7.5718652
1239,[*]CC([*])(C)C,Cc1ccccc1,298,0.101393208,1,0,-7.5142786
1240,[*]CC([*])(C)C,Cc1ccccc1,298,0.11008068,1,0,-7.3053948
1241,[*]CC([*])(C)C,Cc1ccccc1,298,0.11443842,1,0,-7.6197888
1242,[*]CC([*])(C)C,Cc1ccccc1,298,0.11542185,1,0,-7.3990271
1243,[*]CC([*])(C)C,Cc1ccccc1,298,0.118032462,1,0,-7.3053948
1244,[*]CC([*])(C)C,Cc1ccccc1,298,0.118960398,1,0,-7.3467875
1245,[*]CC([*])(C)C,Cc1ccccc1,298,0.119230813,1,0,-7.5100415
1246,[*]CC([*])(C)C,Cc1ccccc1,298,0.126538419,1,0,-7.3400838
1247,[*]CC([*])(C)C,Cc1ccccc1,298,0.130634576,1,0,-7.2525882
1248,[*]CC([*])(C)C,Cc1ccccc1,298,0.135201513,1,0,-7.1255182
1249,[*]CC([*])(C)C,Cc1ccccc1,298,0.136474929,1,0,-7.3098039
1250,[*]CC([*])(C)C,Cc1ccccc1,298,0.140570939,1,0,-7.1904403
1251,[*]CC([*])(C)C,Cc1ccccc1,298,0.152469131,1,0,-7.0680339
1252,[*]CC([*])(C)C,Cc1ccccc1,298,0.155338534,1,0,-7.0227338
1253,[*]CC([*])(C)C,Cc1ccccc1,298,0.159400541,1,0,-7.2502637
1254,[*]CC([*])(C)C,Cc1ccccc1,298,0.161689981,1,0,-6.954677
1255,[*]CC([*])(C)C,Cc1ccccc1,298,0.161977527,1,0,-7.1797985
1256,[*]CC([*])(C)C,Cc1ccccc1,298,0.167139171,1,0,-6.9586073
1257,[*]CC([*])(C)C,Cc1ccccc1,298,0.177155784,1,0,-6.8096683
1258,[*]CC([*])(C)C,Cc1ccccc1,298,0.180048467,1,0,-6.9586073
1259,[*]CC([*])(C)C,Cc1ccccc1,298,0.182632766,1,0,-6.7166988
1260,[*]CC([*])(C)C,Cc1ccccc1,298,0.18975047,1,0,-6.7825161
1261,[*]CC([*])(C)C,Cc1ccccc1,298,0.191603301,1,0,-6.9208188
1262,[*]CC([*])(C)C,Cc1ccccc1,298,0.196698467,1,0,-6.8096683
1263,[*]CC([*])(C)C,Cc1ccccc1,298,0.211753515,1,0,-6.7304871
1264,[*]CC([*])(C)C,Cc1ccccc1,298,0.219174739,1,0,-6.5606673
1265,[*]CC([*])(C)C,Cc1ccccc1,298,0.228704949,1,0,-6.74958
1266,[*]CC([*])(C)C,Cc1ccccc1,298,0.241409287,1,0,-6.6307841
1267,[*]CC([*])(C)C,Cc1ccccc1,298,0.245871413,1,0,-6.5497509
1268,[*]CC([*])(C)C,Cc1ccccc1,298,0.255569484,1,0,-6.4698003
1269,[*]CC([*])(C)C,Cc1ccccc1,298,0.259718003,1,0,-6.3695721
1270,[*]CC([*])(C)C,Cc1ccccc1,298,0.263761387,1,0,-6.3400838
1271,[*]CC([*])(C)C,Cc1ccccc1,298,0.274308612,1,0,-6.2798407
1272,[*]CC([*])(C)C,Cc1ccccc1,298,0.27703293,1,0,-6.2596373
1273,[*]CC([*])(C)C,Cc1ccccc1,298,0.28883414,1,0,-6.2596373
1274,[*]CC([*])(C)C,Cc1ccccc1,298,0.304752099,1,0,-6.1197582
1275,[*]CC([*])(C)C,Cc1ccccc1,309,0.417663223,1,0,-8.1857524
1276,[*]CC([*])(C)C,ClC(Cl)Cl,313,0.028644621,1,0,-9.7520267
1277,[*]CC([*])(C)C,c1ccccc1,298,0.005170297,1,0,-9.39794
1278,[*]CC([*])(C)C(=O)OC[Si](C)(C)C,c1ccccc1,308,0.00114747,1,0,-7.9172146
1279,[*]CC([*])(C)C(=O)OC[Si](C)(C)C,c1ccccc1,308,0.001646492,1,0,-7.9172146
1280,[*]CC([*])(C)C(=O)OC[Si](C)(C)C,c1ccccc1,308,0.002070711,1,0,-7.9172146
1281,[*]CC([*])(C)C(=O)OC[Si](C)(C)C,c1ccccc1,308,0.002575559,1,0,-6.9172146
1282,[*]CC([*])C,C1CCCCC1,298,0.700452866,1,0,-7.2174916
1283,[*]CC([*])C,C1CCOC1,298,0.589941332,1,0,-9.60206
1284,[*]CC([*])C,C=C(C)C1CC=C(C)CC1,303,0.029936039,1,0,-8.377786
1285,[*]CC([*])C,C=C(C)C1CC=C(C)CC1,303,0.075312641,1,0,-8.5391022
1286,[*]CC([*])C,C=C(C)C1CC=C(C)CC1,303,0.151415268,1,0,-8.3205721
1287,[*]CC([*])C,CC(=O)CC(C)C,298,0.502219363,1,0,-7.2839967
1288,[*]CC([*])C,CC(C)=O,298,0.204212834,1,0,-7.4685211
1289,[*]CC([*])C,CC(C)CCCC(C)CCCC(C)CCCCC(C)CCCC(C)CCCC(C)C,313,0.154779784,1,0,-10.004365
1290,[*]CC([*])C,CC(Cl)(Cl)Cl,313,0.246432487,1,0,-9.2968072
1291,[*]CC([*])C,CCC(C)=O,298,0.344784271,1,0,-7.1674911
1292,[*]CC([*])C,CCCC=O,298,0.347324041,1,0,-7.3372422
1293,[*]CC([*])C,CCCCCC,298,0.583635784,1,0,-6.4882297
1294,[*]CC([*])C,CCCCCC(C)CCCC(C)CC(C)CC(C)C,313,0.314298376,1,0,-9.3098039
1295,[*]CC([*])C,CCCCCCC,298,0.624084786,1,0,-6.6382722
1296,[*]CC([*])C,CCCCCCCCC,298,0.639449447,1,0,-6.8996295
1297,[*]CC([*])C,CCCCCCCCCCC,313,0.613763256,1,0,-8.6777807
1298,[*]CC([*])C,CCCCCCCCCCCC,298,0.594399771,1,0,-7.3098039
1299,[*]CC([*])C,CCCCCCCCCCCC(=O)OCC(COC(=O)CCCCCCCCCCC)OC(=O)CCCCCCCCCCC,313,0.217646002,1,0,-11.154902
1300,[*]CC([*])C,CCCCCCCCCCCCC,313,0.573635162,1,0,-8.6777807
1301,[*]CC([*])C,CCCCCCCCCCCCCCC,313,0.531123303,1,0,-8.69897
1302,[*]CC([*])C,CCCCCCCCCCCCCCCC,298,0.510153174,1,0,-7.49485
1303,[*]CC([*])C,CCCCCCCCCCCCCCCC(=O)OCC(COC(=O)CCCCCCCCCCCCCCC)OC(=O)CCCCCCCCCCCCCCC,313,0.16610262,1,0,-12.110924
1304,[*]CC([*])C,CCCCCCCCCCCCCCCCC,313,0.489847908,1,0,-8.8860566
1305,[*]CC([*])C,CCCCCCCCCCCCCCCCC(=O)OC,313,0.391831113,1,0,-9.3927917
1306,[*]CC([*])C,CCCCCCCCCCCCCCCCCC,313,0.470442952,1,0,-9.0604807
1307,[*]CC([*])C,CCCCCCCCCCCCCCCCCCCCCC,313,0.400910981,1,0,-9.60206
1308,[*]CC([*])C,CCCCCCCCCCCCCCCCCCCCCCCC,313,0.371193148,1,0,-9.251812
1309,[*]CC([*])C,CCCCCCCCCCCCCCCCCCCCCCCCCCCC,313,0.32304931,1,0,-9.7447275
1310,[*]CC([*])C,CCCCCCCCCCCCCCCCCCCCCCCCCCCCCCCCCCCC,313,0.256275487,1,0,-10.69897
1311,[*]CC([*])C,CCCCCCCCCCCCCCCCCCCCCCCCCCCCCCCCCCCCCCCC,313,0.234324286,1,0,-11
1312,[*]CC([*])C,CCCCCCCCCCCCCCCCCCO,313,0.527681418,1,0,-9.6777807
1313,[*]CC([*])C,CCCCCCCCCCCCCCCCCc1ccccc1,313,0.514002853,1,0,-9.2839967
1314,[*]CC([*])C,COc1ccccc1,298,0.242504399,1,0,-7.0604807
1315,[*]CC([*])C,Cc1cc(C)cc(C)c1,298,0.15197894,1,0,-6.924453
1316,[*]CC([*])C,Cc1ccc(C)cc1,298,0.20227671,1,0,-6.7281584
1317,[*]CC([*])C,Cc1ccccc1,303,0.009397125,1,0,-8.928118
1318,[*]CC([*])C,Cc1ccccc1,303,0.024305172,1,0,-8.3089185
1319,[*]CC([*])C,Cc1ccccc1,303,0.048817719,1,0,-7.653647
1320,[*]CC([*])C,Cc1ccccc1,303,0.076329609,1,0,-7.3062731
1321,[*]CC([*])C,Cc1ccccc1,298,0.198718845,1,0,-7.8029785
1322,[*]CC([*])C,ClC(Cl)(Cl)Cl,298,0.01421134,1,0,-7.9793037
1323,[*]CC([*])C,ClC(Cl)Cl,298,0.307205124,1,0,-6.9746941
1324,[*]CC([*])C,ClCCCl,298,0.243073409,1,0,-6.9788107
1325,[*]CC([*])C,ClCCl,298,0.011723869,1,0,-8.033389
1326,[*]CC([*])C,ClCCl,298,0.013622141,1,0,-8.4723701
1327,[*]CC([*])C,ClCCl,298,0.02194953,1,0,-7.9788107
1328,[*]CC([*])C,ClCCl,298,0.022237909,1,0,-7.623423
1329,[*]CC([*])C,ClCCl,298,0.036586622,1,0,-7.7351822
1330,[*]CC([*])C,ClCCl,298,0.037034628,1,0,-7.154282
1331,[*]CC([*])C,ClCCl,298,0.060311582,1,0,-6.6216021
1332,[*]CC([*])C,ClCCl,298,0.066738271,1,0,-7.4989407
1333,[*]CC([*])C,ClCCl,298,0.09732051,1,0,-6.7440583
1334,[*]CC([*])C,Clc1cccc2ccccc12,298,0.130901288,1,0,-7.7447275
1335,[*]CC([*])C,Clc1ccccc1,298,0.106910175,1,0,-6.8593697
1336,[*]CC([*])C,O=C(c1ccccc1)c1ccccc1,313,0.272000804,1,0,-9.4608112
1337,[*]CC([*])C,O=Cc1ccccc1,298,0.021341029,1,0,-7.312471
1338,[*]CC([*])C,O=Cc1ccccc1,298,0.042633777,1,0,-8
1339,[*]CC([*])C,c1ccc(C(c2ccccc2)c2ccccc2)cc1,313,0.008651557,1,0,-9.8860566
1340,[*]CC([*])C,c1ccc(C2CCCCC2)cc1,313,0.697381251,1,0,-9.4087379
1341,[*]CC([*])C,c1ccccc1,298,0.003481388,1,0,-8.154902
1342,[*]CC([*])C,c1ccccc1,298,0.196378855,1,0,-6.74645
1343,[*]CC([*])c1ccccc1,C1CCOC1,298,0.003380853,1,0,-9.3089185
1344,[*]CC([*])c1ccccc1,C1COCCO1,298,0.003358261,1,0,-9.7670039
1345,[*]CC([*])c1ccccc1,CC(C)=O,298,0.397463123,1,0,-7.2839967
1346,[*]CC([*])c1ccccc1,CCCCO,298,0.047378374,1,0,-11.229148
1347,[*]CC([*])c1ccccc1,CCCO,298,0.038994656,1,0,-11.042872
1348,[*]CC([*])c1ccccc1,CCO,298,0.035105415,1,0,-10.478862
1349,[*]CC([*])c1ccccc1,CO,298,0.029632677,1,0,-10.215383
1350,[*]CC([*])c1ccccc1,Cc1ccccc1,298,0.01062336,1,0,-9.543634
1351,[*]CC([*])c1ccccc1,Cc1ccccc1,303,0.078320026,1,0,-8.552842
1352,[*]CC([*])c1ccccc1,Cc1ccccc1,303,0.083566667,1,0,-8.229148
1353,[*]CC([*])c1ccccc1,Cc1ccccc1,303,0.093276518,1,0,-8.1366771
1354,[*]CC([*])c1ccccc1,Cc1ccccc1,303,0.101259553,1,0,-8.0861861
1355,[*]CC([*])c1ccccc1,Cc1ccccc1,303,0.108354612,1,0,-8.0457575
1356,[*]CC([*])c1ccccc1,Cc1ccccc1,303,0.119773299,1,0,-8.1191864
1357,[*]CC([*])c1ccccc1,Cc1ccccc1,303,0.128973133,1,0,-8.1804561
1358,[*]CC([*])c1ccccc1,Cc1ccccc1,303,0.152641356,1,0,-8.552842
1359,[*]CC([*])c1ccccc1,Cc1ccccc1,303,0.155403285,1,0,-8.5606673
1360,[*]CC([*])c1ccccc1,Cc1ccccc1,303,0.162739918,1,0,-8.7011469
1361,[*]CC([*])c1ccccc1,Cc1ccccc1,303,0.169355742,1,0,-8.2276783
1362,[*]CC([*])c1ccccc1,Cc1ccccc1,303,0.170287688,1,0,-8.229148
1363,[*]CC([*])c1ccccc1,Cc1ccccc1,303,0.175453873,1,0,-8.60206
1364,[*]CC([*])c1ccccc1,Cc1ccccc1,303,0.180389725,1,0,-8.134896
1365,[*]CC([*])c1ccccc1,Cc1ccccc1,303,0.180508382,1,0,-8.1965429
1366,[*]CC([*])c1ccccc1,Cc1ccccc1,303,0.185545878,1,0,-8.5767541
1367,[*]CC([*])c1ccccc1,Cc1ccccc1,303,0.187761073,1,0,-8.0925886
1368,[*]CC([*])c1ccccc1,Cc1ccccc1,303,0.189051618,1,0,-8.1366771
1369,[*]CC([*])c1ccccc1,Cc1ccccc1,303,0.189369202,1,0,-8.1237822
1370,[*]CC([*])c1ccccc1,Cc1ccccc1,303,0.190150498,1,0,-8.6289321
1371,[*]CC([*])c1ccccc1,Cc1ccccc1,303,0.191022797,1,0,-8.0404816
1372,[*]CC([*])c1ccccc1,Cc1ccccc1,303,0.2089766,1,0,-8.0861861
1373,[*]CC([*])c1ccccc1,Cc1ccccc1,303,0.229870994,1,0,-8.0457575
1374,[*]CC([*])c1ccccc1,Cc1ccccc1,303,0.248615049,1,0,-8.1191864
1375,[*]CC([*])c1ccccc1,Cc1ccccc1,303,0.270588381,1,0,-8.1804561
1376,[*]CC([*])c1ccccc1,Cc1ccccc1,298,0.388562531,1,0,-7.1804561
1377,[*]CC([*])c1ccccc1,ClC(Cl)=C(Cl)Cl,298,0.002096623,1,0,-10.102373
1378,[*]CC([*])c1ccccc1,ClC(Cl)Cl,298,0.021231024,1,0,-9.790485
1379,[*]CC([*])c1ccccc1,ClC(Cl)Cl,298,0.456640922,1,0,-6.552842
1380,[*]CC([*])c1ccccc1,ClCCl,298,0.034031287,1,0,-9.298432
1381,[*]CC([*])c1ccccc1,ClCCl,298,0.364889762,1,0,-6.3872161
1382,[*]CC([*])c1ccccc1,Clc1ccccc1,313,0.189236766,1,0,-12.221849
1383,[*]CC([*])c1ccccc1,c1ccc(C2CCCCC2)cc1,313,0.344093661,1,0,-15.09691
1384,[*]CC([*])c1ccccc1,c1ccccc1,298,0.011074531,1,0,-9.1870866
1385,[*]CC([*])c1ccccn1,CO,298,0.0822887,1,0,-9.1001795
1386,[*]CC([*])c1ccccn1,CO,298,0.092027364,1,0,-9.0540393
1387,[*]CC([*])c1ccccn1,CO,298,0.10257379,1,0,-8.9913998
1388,[*]CC([*])c1ccccn1,CO,298,0.106891956,1,0,-8.9788107
1389,[*]CC([*])c1ccccn1,CO,298,0.115168425,1,0,-8.928118
1390,[*]CC([*])c1ccccn1,CO,298,0.123577708,1,0,-8.8416375
1391,[*]CC([*])c1ccccn1,CO,298,0.130928614,1,0,-8.74958
1392,[*]CC([*])c1ccccn1,CO,298,0.138385398,1,0,-8.634512
1393,[*]CC([*])c1ccccn1,CO,298,0.147144292,1,0,-8.4775558
1394,[*]CC([*])c1ccccn1,CO,298,0.151054546,1,0,-8.3840499
1395,[*]CC([*])OC(C)=O,C=CCCl,313,0.008287727,1,0,-10.886057
1396,[*]CC([*])OC(C)=O,CC#N,313,0.006370859,1,0,-9.0409586
1397,[*]CC([*])OC(C)=O,CC#N,313,0.00812884,1,0,-9.0352691
1398,[*]CC([*])OC(C)=O,CC#N,313,0.009819409,1,0,-9.0141246
1399,[*]CC([*])OC(C)=O,CC#N,313,0.011466995,1,0,-8.9746941
1400,[*]CC([*])OC(C)=O,CC#N,313,0.018937457,1,0,-8.7189666
1401,[*]CC([*])OC(C)=O,CC#N,313,0.024882961,1,0,-8.6882461
1402,[*]CC([*])OC(C)=O,CC#N,313,0.025837538,1,0,-8.636388
1403,[*]CC([*])OC(C)=O,CC#N,313,0.027074413,1,0,-8.5030704
1404,[*]CC([*])OC(C)=O,CC#N,313,0.034862508,1,0,-8.4497716
1405,[*]CC([*])OC(C)=O,CC#N,313,0.039838515,1,0,-8.2013494
1406,[*]CC([*])OC(C)=O,CC#N,313,0.041893278,1,0,-8.3001623
1407,[*]CC([*])OC(C)=O,CC#N,313,0.04521474,1,0,-8.1237822
1408,[*]CC([*])OC(C)=O,CC#N,313,0.059631535,1,0,-7.8356471
1409,[*]CC([*])OC(C)=O,CC#N,313,0.06575725,1,0,-7.8068754
1410,[*]CC([*])OC(C)=O,CC#N,313,0.068330647,1,0,-7.5391022
1411,[*]CC([*])OC(C)=O,CC#N,313,0.072453121,1,0,-7.7304871
1412,[*]CC([*])OC(C)=O,CC#N,313,0.080422434,1,0,-7.4867824
1413,[*]CC([*])OC(C)=O,CC#N,313,0.085590979,1,0,-7.6675615
1414,[*]CC([*])OC(C)=O,CC#N,313,0.090091387,1,0,-7.3269791
1415,[*]CC([*])OC(C)=O,CC#N,313,0.091034237,1,0,-7.3829997
1416,[*]CC([*])OC(C)=O,CC(C)=O,313,0.005377046,1,0,-10.886057
1417,[*]CC([*])OC(C)=O,CC(C)N,313,0.010469677,1,0,-11.769551
1418,[*]CC([*])OC(C)=O,CCCCl,313,0.009521494,1,0,-11.886057
1419,[*]CC([*])OC(C)=O,CCCN,313,0.002745219,1,0,-11.29243
1420,[*]CC([*])OC(C)=O,CCCO,313,0.004175218,1,0,-11.958607
1421,[*]CC([*])OC(C)=O,CO,313,0.005873918,1,0,-8.7328283
1422,[*]CC([*])OC(C)=O,CO,313,0.00841106,1,0,-8.2448877
1423,[*]CC([*])OC(C)=O,CO,313,0.011989297,1,0,-8.3506651
1424,[*]CC([*])OC(C)=O,CO,313,0.016044534,1,0,-8.7011469
1425,[*]CC([*])OC(C)=O,CO,313,0.024151227,1,0,-8.1850868
1426,[*]CC([*])OC(C)=O,CO,313,0.028436141,1,0,-8.0710923
1427,[*]CC([*])OC(C)=O,CO,313,0.033529599,1,0,-8.1536629
1428,[*]CC([*])OC(C)=O,CO,313,0.038688735,1,0,-7.8041003
1429,[*]CC([*])OC(C)=O,CO,313,0.040943072,1,0,-7.9172146
1430,[*]CC([*])OC(C)=O,CO,313,0.044373448,1,0,-7.6777807
1431,[*]CC([*])OC(C)=O,CO,313,0.045096123,1,0,-7.7399286
1432,[*]CC([*])OC(C)=O,CO,313,0.047153966,1,0,-7.8728952
1433,[*]CC([*])OC(C)=O,CO,313,0.048778601,1,0,-7.7399286
1434,[*]CC([*])OC(C)=O,CO,313,0.055041531,1,0,-7.6252517
1435,[*]CC([*])OC(C)=O,CO,313,0.055440535,1,0,-7.4841262
1436,[*]CC([*])OC(C)=O,CO,313,0.059903272,1,0,-7.5867002
1437,[*]CC([*])OC(C)=O,CO,313,0.062952484,1,0,-7.5867002
1438,[*]CC([*])OC(C)=O,CO,313,0.065954858,1,0,-7.4921441
1439,[*]CC([*])OC(C)=O,CO,313,0.066357909,1,0,-7.3381873
1440,[*]CC([*])OC(C)=O,CO,313,0.067821687,1,0,-7.2441251
1441,[*]CC([*])OC(C)=O,CO,313,0.069062571,1,0,-7.3695721
1442,[*]CC([*])OC(C)=O,CO,313,0.070147475,1,0,-7.5228787
1443,[*]CC([*])OC(C)=O,CO,313,0.071550899,1,0,-7.4317983
1444,[*]CC([*])OC(C)=O,CO,313,0.07907506,1,0,-7.2240257
1445,[*]CC([*])OC(C)=O,CO,313,0.083374607,1,0,-7.2358239
1446,[*]CC([*])OC(C)=O,CO,313,0.083550076,1,0,-7.0273344
1447,[*]CC([*])OC(C)=O,CO,313,0.088257597,1,0,-6.9871628
1448,[*]CC([*])OC(C)=O,CO,313,0.091498759,1,0,-6.9746941
1449,[*]CC([*])OC(C)=O,CO,313,0.093046771,1,0,-7.1726307
1450,[*]CC([*])OC(C)=O,CO,313,0.09363651,1,0,-6.853872
1451,[*]CC([*])OC(C)=O,CO,313,0.095308598,1,0,-7.0074465
1452,[*]CC([*])OC(C)=O,CO,313,0.096425015,1,0,-6.8728952
1453,[*]CC([*])OC(C)=O,CO,313,0.097830158,1,0,-7.1012748
1454,[*]CC([*])OC(C)=O,CO,313,0.107010538,1,0,-6.853872
1455,[*]CC([*])OC(C)=O,CO,313,0.109733213,1,0,-6.74958
1456,[*]CC([*])OC(C)=O,CO,313,0.118179227,1,0,-6.8632794
1457,[*]CC([*])OC(C)=O,CO,313,0.122691767,1,0,-6.9172146
1458,[*]CC([*])OC(C)=O,CO,313,0.170361357,1,0,-8.69897
1459,[*]CC([*])OC(C)=O,COC(C)=O,313,0.416076153,1,0,-10.844664
1460,[*]CC([*])OC(C)=O,Cc1ccccc1,313,0.006765775,1,0,-10.452225
1461,[*]CC([*])OC(C)=O,Cc1ccccc1,313,0.031257692,1,0,-10.35164
1462,[*]CC([*])OC(C)=O,Cc1ccccc1,313,0.051142025,1,0,-9.4509967
1463,[*]CC([*])OC(C)=O,Cc1ccccc1,313,0.055288169,1,0,-9.1319436
1464,[*]CC([*])OC(C)=O,Cc1ccccc1,313,0.07677732,1,0,-9.0301184
1465,[*]CC([*])OC(C)=O,Cc1ccccc1,313,0.082037039,1,0,-8.6655462
1466,[*]CC([*])OC(C)=O,Cc1ccccc1,313,0.087080254,1,0,-9.0163737
1467,[*]CC([*])OC(C)=O,Cc1ccccc1,313,0.090056901,1,0,-9.2471836
1468,[*]CC([*])OC(C)=O,Cc1ccccc1,313,0.091922406,1,0,-8.5451551
1469,[*]CC([*])OC(C)=O,Cc1ccccc1,313,0.095554179,1,0,-9.0301184
1470,[*]CC([*])OC(C)=O,Cc1ccccc1,313,0.107316311,1,0,-8.4283455
1471,[*]CC([*])OC(C)=O,Cc1ccccc1,313,0.117070396,1,0,-8.111259
1472,[*]CC([*])OC(C)=O,Cc1ccccc1,313,0.124137069,1,0,-8.3279021
1473,[*]CC([*])OC(C)=O,Cc1ccccc1,313,0.132872355,1,0,-8.3605135
1474,[*]CC([*])OC(C)=O,Cc1ccccc1,313,0.136393174,1,0,-8.1295961
1475,[*]CC([*])OC(C)=O,Cc1ccccc1,313,0.143203607,1,0,-8.0925886
1476,[*]CC([*])OC(C)=O,Cc1ccccc1,313,0.150451803,1,0,-8.0096611
1477,[*]CC([*])OC(C)=O,Cc1ccccc1,313,0.156720767,1,0,-7.8096683
1478,[*]CC([*])OC(C)=O,Cc1ccccc1,313,0.158587521,1,0,-7.6439741
1479,[*]CC([*])OC(C)=O,Cc1ccccc1,313,0.168753606,1,0,-7.6439741
1480,[*]CC([*])OC(C)=O,Cc1ccccc1,313,0.172064238,1,0,-7.8297383
1481,[*]CC([*])OC(C)=O,Cc1ccccc1,313,0.175463516,1,0,-7.4596705
1482,[*]CC([*])OC(C)=O,Cc1ccccc1,313,0.177750324,1,0,-7.2564902
1483,[*]CC([*])OC(C)=O,Cc1ccccc1,313,0.184712392,1,0,-7.3904056
1484,[*]CC([*])OC(C)=O,Cc1ccccc1,313,0.195835704,1,0,-7.1598939
1485,[*]CC([*])OC(C)=O,Cc1ccccc1,313,0.199751063,1,0,-7.4596705
1486,[*]CC([*])OC(C)=O,Cc1ccccc1,313,0.221600298,1,0,-6.9586073
1487,[*]CC([*])OC(C)=O,Cc1ccccc1,313,0.241833859,1,0,-6.924453
1488,[*]CC([*])OC(C)=O,Cc1ccccc1,313,0.254395461,1,0,-6.8096683
1489,[*]CC([*])OC(C)=O,Cc1ccccc1,313,0.255083432,1,0,-6.623423
1490,[*]CC([*])OC(C)=O,Cc1ccccc1,313,0.256845119,1,0,-6.5734887
1491,[*]CC([*])OC(C)=O,Cc1ccccc1,313,0.260695962,1,0,-6.6757175
1492,[*]CC([*])OC(C)=O,Cc1ccccc1,313,0.272674094,1,0,-6.7077439
1493,[*]CC([*])OC(C)=O,Cc1ccccc1,313,0.289661579,1,0,-6.6055483
1494,[*]CC([*])OC(C)=O,Cc1ccccc1,313,0.292553129,1,0,-6.6882461
1495,[*]CC([*])OC(C)=O,Cc1ccccc1,313,0.293109059,1,0,-6.5228787
1496,[*]CC([*])OC(C)=O,Cc1ccccc1,313,0.299582803,1,0,-6.4710833
1497,[*]CC([*])OC(C)=O,Cc1ccccc1,313,0.307736081,1,0,-6.5734887
1498,[*]CC([*])OC(C)=O,ClC(Cl)(Cl)Cl,313,0.000109338,1,0,-15.522879
1499,[*]CC([*])OC(C)=O,ClC(Cl)Cl,308,0.075349722,1,0,-9.7351822
1500,[*]CC([*])OC(C)=O,ClC(Cl)Cl,308,0.097376597,1,0,-8.154902
1501,[*]CC([*])OC(C)=O,ClC(Cl)Cl,308,0.118638003,1,0,-7.4329736
1502,[*]CC([*])OC(C)=O,ClC(Cl)Cl,308,0.139758594,1,0,-7.0347983
1503,[*]CC([*])OC(C)=O,c1ccccc1,313,0.006230697,1,0,-12.318759
1504,[*]CC([*])OC(C)=O,c1ccccc1,323,0.013434789,1,0,-9.8728952
1505,[*]CC([*])OC(C)=O,c1ccccc1,323,0.021387095,1,0,-9.7670039
1506,[*]CC([*])OC(C)=O,c1ccccc1,323,0.038501882,1,0,-9.4571746
1507,[*]CC([*])OC(C)=O,c1ccccc1,323,0.061027043,1,0,-9.2790143
1508,[*]CC([*])OC(C)=O,c1ccccc1,323,0.090226386,1,0,-8.69897
1509,[*]CC([*])OC(C)=O,c1ccccc1,323,0.12382382,1,0,-8.3151546
1510,[*]CC([*])OC(C)=O,c1ccccc1,323,0.158282788,1,0,-7.6798537
1511,[*]CCCC([*])C,C1CCCCC1,296,0.007407484,1,0,-7.6777807
1512,[*]CCCC([*])C,CCCCC,296,0.002442422,1,0,-7.229148
1513,[*]CCCC([*])C,CCCCCC,296,0.003106783,1,0,-7.3872161
1514,[*]CCCC([*])C,ClCCl,296,0.00876238,1,0,-6.8894103
1515,[*]CCCC([*])C,c1ccccc1,296,0.002502026,1,0,-7.2146702
1516,[*]CCCCCC(C)CCCC([*])C,C1CCCCC1,303,0.397663995,1,0,-7.6038007
1517,[*]CCCCCC(C)CCCC([*])C,CCCCCC,303,0.187215007,1,0,-7.2027325
1518,[*]CCCCCC(C)CCCC([*])C,CCCCCCC,303,0.19176923,1,0,-7.2564902
1519,[*]CCCCCC(C)CCCC([*])C,ClC(Cl)Cl,303,0.365255788,1,0,-7.1674911
1520,[*]CCCCCC(C)CCCC([*])C,c1ccccc1,303,0.2117171,1,0,-7.1366771
1521,[*]CCCCCCCC(C)CCCCCC(C)CCCC(C)CC[*],c1ccccc1,313,0.002328591,1,0,-6.5686362
1522,[*]CCCCCCCCCC([*])C,C1CCCCC1,303,0.313666999,1,0,-7.2692177
1523,[*]CCCCCCCCCC([*])C,CC(C)=O,303,0.197453054,1,0,-6.6777807
1524,[*]CCCCCCCCCC([*])C,CCCCCC,303,0.137423054,1,0,-6.9065783
1525,[*]CCCCCCCCCC([*])C,CCCCCCC,303,0.140817768,1,0,-6.9788107
1526,[*]CCCCCCCCCC([*])C,ClC(Cl)Cl,303,0.327012623,1,0,-6.8894103
1527,[*]CCCCCCCCCC([*])C,ClCCl,303,0.188315164,1,0,-6.5867002
1528,[*]CCCCCCCCCC([*])C,c1ccccc1,303,0.177016224,1,0,-6.8507809
1529,[*]CCO[*],C1=CCCCC1,298,0.028841307,1,0,-8.1023729
1530,[*]CCO[*],C1CCCCC1,298,0.06560563,1,0,-8.8239087
1531,[*]CCO[*],CCCCCCC,298,0.039122362,1,0,-8.8860566
1532,[*]CCO[*],Cc1ccccc1,298,0.067635097,1,0,-7.7212464
1533,[*]CCO[*],c1ccsc1,298,0.072801907,1,0,-6.093665
1534,[*]CC[*],C1CCCCC1,298,0.006235317,1,0,-8.2168113
1535,[*]CC[*],C1CCCCC1,305,0.052504048,1,0,-6.3233064
1536,[*]CC[*],C1CCCCC1,305,0.062100942,1,0,-6.2269453
1537,[*]CC[*],C1CCCCC1,298,0.233667383,1,0,-8.0187692
1538,[*]CC[*],C=C(C)C,303,0.016304865,1,0,-7.1203308
1539,[*]CC[*],C=Cc1ccccc1,298,0.138695458,1,0,-7.5686362
1540,[*]CC[*],CBr,303,0.006585625,1,0,-7.0043648
1541,[*]CC[*],CBr,303,0.017642606,1,0,-6.9706162
1542,[*]CC[*],CBr,303,0.031045722,1,0,-6.8996295
1543,[*]CC[*],CBr,303,0.045098082,1,0,-6.8696662
1544,[*]CC[*],CC(=O)CC(C)C,298,0.14319219,1,0,-7.853872
1545,[*]CC[*],CC(C)=O,298,0.167880871,1,0,-7.4622265
1546,[*]CC[*],CC(C)CC(C)(C)C,298,0.001584209,1,0,-8.49485
1547,[*]CC[*],CC(Cl)(Cl)Cl,298,0.099615257,1,0,-6.0705811
1548,[*]CC[*],CCC(C)=O,298,0.169544489,1,0,-7.4984853
1549,[*]CC[*],CCCC=O,298,0.114832657,1,0,-7.5441549
1550,[*]CC[*],CCCCCC,298,0.002000196,1,0,-7.8996295
1551,[*]CC[*],CCCCCC,303,0.011467998,1,0,-7.348722
1552,[*]CC[*],CCCCCC,303,0.026199874,1,0,-7.1129456
1553,[*]CC[*],CCCCCC,303,0.046470932,1,0,-6.8761484
1554,[*]CC[*],CCCCCCC,298,0.002213039,1,0,-8.0132283
1555,[*]CC[*],CCCCCCC,298,0.003756861,1,0,-7.5800443
1556,[*]CC[*],CCCCCCC,298,0.006563614,1,0,-7.6143937
1557,[*]CC[*],CCCCCCC,298,0.009619529,1,0,-7.5900669
1558,[*]CC[*],CCCCCCC,298,0.016063411,1,0,-7.5142786
1559,[*]CC[*],CCCCCCC,298,0.021871644,1,0,-7.4867824
1560,[*]CC[*],CCCCCCC,298,0.027461088,1,0,-7.392545
1561,[*]CC[*],CCCCCCC,298,0.028316114,1,0,-7.3809067
1562,[*]CC[*],CCCCCCC,298,0.033657175,1,0,-7.3535963
1563,[*]CC[*],CCCCCCC,298,0.041918445,1,0,-7.3080349
1564,[*]CC[*],CCCCCCC,298,0.044349144,1,0,-7.2975695
1565,[*]CC[*],CCCCCCC,298,0.045831897,1,0,-7.3115802
1566,[*]CC[*],CCCCCCC,298,0.049038179,1,0,-7.2358239
1567,[*]CC[*],CCCCCCC,298,0.051661994,1,0,-7.2418454
1568,[*]CC[*],CCCCCCC,298,0.051999491,1,0,-7.2624406
1569,[*]CC[*],CCCCCCC,298,0.053407219,1,0,-7.2541448
1570,[*]CC[*],CCCCCCC,298,0.053683376,1,0,-7.2328441
1571,[*]CC[*],CCCCCCC,298,0.056324757,1,0,-7.2335872
1572,[*]CC[*],CCCCCCC,298,0.056586912,1,0,-7.2076083
1573,[*]CC[*],CCCCCCC,298,0.059919782,1,0,-7.2048154
1574,[*]CC[*],CCCCCCC,298,0.06391059,1,0,-7.1700533
1575,[*]CC[*],CCCCCCC,298,0.066658246,1,0,-7.2328441
1576,[*]CC[*],CCCCCCC,298,0.069909552,1,0,-7.2111249
1577,[*]CC[*],CCCCCCC,298,0.072760892,1,0,-7.1719849
1578,[*]CC[*],CCCCCCC,298,0.073277206,1,0,-7.1870866
1579,[*]CC[*],CCCCCCC,298,0.078362265,1,0,-7.2168113
1580,[*]CC[*],CCCCCCC,298,0.078818867,1,0,-7.2048154
1581,[*]CC[*],CCCCCCC,298,0.086491842,1,0,-7.229148
1582,[*]CC[*],CCCCCCC,298,0.094130503,1,0,-7.3036436
1583,[*]CC[*],CCCCCCCC,298,0.002374271,1,0,-8.0655015
1584,[*]CC[*],CCCCCCCCCC,298,0.002605355,1,0,-8.3665315
1585,[*]CC[*],CCCCCCCCCCCCCCCCC(=O)OC,313,0.116286295,1,0,-8.2218488
1586,[*]CC[*],CCCCCCCCCCCCCCCCCCO,296,0.087677835,1,0,-9.3187588
1587,[*]CC[*],CCCCCCCCCCCCCCCCO,296,0.089174509,1,0,-9.19382
1588,[*]CC[*],CCCCCCCCCCCCCCO,296,0.090967665,1,0,-9.0861861
1589,[*]CC[*],CCCCCCCCCCCCO,296,0.092733792,1,0,-8.9586073
1590,[*]CC[*],CCCCCCCCCO,296,0.093282752,1,0,-8.39794
1591,[*]CC[*],CCCCCCCO,296,0.088473101,1,0,-8.2596373
1592,[*]CC[*],CCc1ccccc1,298,0.142071233,1,0,-7.6777807
1593,[*]CC[*],CO,296,0.019485788,1,0,-7.3187588
1594,[*]CC[*],COc1ccccc1,298,0.134916875,1,0,-7.4392201
1595,[*]CC[*],Cc1cc(C)cc(C)c1,298,0.066383501,1,0,-7.2135642
1596,[*]CC[*],Cc1ccc(C)cc1,298,0.000851978,1,0,-7.8041003
1597,[*]CC[*],Cc1ccc(C)cc1,298,0.07575982,1,0,-7.2128493
1598,[*]CC[*],Cc1cccc(C)c1,298,0.005334326,1,0,-7.8356471
1599,[*]CC[*],Cc1cccc(C)c1,298,0.143758504,1,0,-7.8239087
1600,[*]CC[*],Cc1ccccc1,298,0.001914852,1,0,-7.7423214
1601,[*]CC[*],Cc1ccccc1,298,0.003502083,1,0,-7.5100415
1602,[*]CC[*],Cc1ccccc1,298,0.003650294,1,0,-7.4634416
1603,[*]CC[*],Cc1ccccc1,303,0.004263018,1,0,-7.7695511
1604,[*]CC[*],Cc1ccccc1,303,0.005037911,1,0,-7.6575773
1605,[*]CC[*],Cc1ccccc1,298,0.00533825,1,0,-7.44855
1606,[*]CC[*],Cc1ccccc1,298,0.008618626,1,0,-7.4236587
1607,[*]CC[*],Cc1ccccc1,298,0.009494879,1,0,-7.5044557
1608,[*]CC[*],Cc1ccccc1,303,0.00962134,1,0,-7.2668027
1609,[*]CC[*],Cc1ccccc1,298,0.010768449,1,0,-7.4424928
1610,[*]CC[*],Cc1ccccc1,303,0.013826338,1,0,-7.1630433
1611,[*]CC[*],Cc1ccccc1,298,0.014773695,1,0,-7.4584208
1612,[*]CC[*],Cc1ccccc1,298,0.016062831,1,0,-7.394695
1613,[*]CC[*],Cc1ccccc1,298,0.017256394,1,0,-7.377786
1614,[*]CC[*],Cc1ccccc1,298,0.01851655,1,0,-7.4213608
1615,[*]CC[*],Cc1ccccc1,303,0.018992077,1,0,-7.5686362
1616,[*]CC[*],Cc1ccccc1,303,0.019305564,1,0,-7.0624821
1617,[*]CC[*],Cc1ccccc1,298,0.021210513,1,0,-7.3575355
1618,[*]CC[*],Cc1ccccc1,298,0.022974126,1,0,-7.3477537
1619,[*]CC[*],Cc1ccccc1,298,0.025115741,1,0,-7.352617
1620,[*]CC[*],Cc1ccccc1,298,0.025308425,1,0,-7.30103
1621,[*]CC[*],Cc1ccccc1,303,0.027670382,1,0,-7.4089354
1622,[*]CC[*],Cc1ccccc1,303,0.028141084,1,0,-6.9430951
1623,[*]CC[*],Cc1ccccc1,298,0.028462175,1,0,-7.3151546
1624,[*]CC[*],Cc1ccccc1,298,0.029796273,1,0,-7.3106911
1625,[*]CC[*],Cc1ccccc1,298,0.030486014,1,0,-7.2564902
1626,[*]CC[*],Cc1ccccc1,303,0.035727393,1,0,-6.8761484
1627,[*]CC[*],Cc1ccccc1,298,0.037736526,1,0,-7.2448877
1628,[*]CC[*],Cc1ccccc1,298,0.038479011,1,0,-7.2189631
1629,[*]CC[*],Cc1ccccc1,298,0.039528256,1,0,-7.2076083
1630,[*]CC[*],Cc1ccccc1,298,0.040599763,1,0,-7.2284125
1631,[*]CC[*],Cc1ccccc1,298,0.043100135,1,0,-7.2062096
1632,[*]CC[*],Cc1ccccc1,303,0.043564132,1,0,-7.229148
1633,[*]CC[*],Cc1ccccc1,303,0.045555765,1,0,-6.8181564
1634,[*]CC[*],Cc1ccccc1,298,0.047577435,1,0,-7.1857524
1635,[*]CC[*],Cc1ccccc1,298,0.048764881,1,0,-7.2225732
1636,[*]CC[*],Cc1ccccc1,298,0.050336465,1,0,-7.2189631
1637,[*]CC[*],Cc1ccccc1,298,0.051790899,1,0,-7.1904403
1638,[*]CC[*],Cc1ccccc1,298,0.05314658,1,0,-7.2118316
1639,[*]CC[*],Cc1ccccc1,303,0.053671014,1,0,-7.154902
1640,[*]CC[*],Cc1ccccc1,303,0.06022626,1,0,-6.7670039
1641,[*]CC[*],Cc1ccccc1,298,0.061745976,1,0,-7.2104193
1642,[*]CC[*],Cc1ccccc1,298,0.063759425,1,0,-7.2139588
1643,[*]CC[*],Cc1ccccc1,298,0.065538392,1,0,-7.2418454
1644,[*]CC[*],Cc1ccccc1,303,0.07027851,1,0,-6.7520267
1645,[*]CC[*],Cc1ccccc1,298,0.074343129,1,0,-7.2132486
1646,[*]CC[*],Cc1ccccc1,298,0.077930531,1,0,-7.2388242
1647,[*]CC[*],Cc1ccccc1,303,0.079952262,1,0,-7.0809219
1648,[*]CC[*],Cc1ccccc1,298,0.081203852,1,0,-7.2471836
1649,[*]CC[*],Cc1ccccc1,298,0.086008374,1,0,-7.30103
1650,[*]CC[*],Cc1ccccc1,303,0.087973102,1,0,-6.7931741
1651,[*]CC[*],Cc1ccccc1,298,0.095771068,1,0,-7.2716462
1652,[*]CC[*],Cc1ccccc1,303,0.097004764,1,0,-6.8268137
1653,[*]CC[*],Cc1ccccc1,303,0.103769978,1,0,-6.8761484
1654,[*]CC[*],Cc1ccccc1,298,0.109364199,1,0,-7.3297541
1655,[*]CC[*],Cc1ccccc1,298,0.113964108,1,0,-7.2512854
1656,[*]CC[*],Cc1ccccc1C,298,0.00644745,1,0,-8.0268721
1657,[*]CC[*],Cc1ccccc1C,298,0.198087281,1,0,-7.6280101
1658,[*]CC[*],ClC(Cl)(Cl)Cl,298,0.000225853,1,0,-8.1830962
1659,[*]CC[*],ClC(Cl)(Cl)Cl,298,0.010482207,1,0,-7.2122906
1660,[*]CC[*],ClC(Cl)=C(Cl)Cl,298,0.151897137,1,0,-6.0604807
1661,[*]CC[*],ClC(Cl)Cl,298,0.009108765,1,0,-7.74958
1662,[*]CC[*],ClC(Cl)Cl,298,0.283133124,1,0,-7.0594955
1663,[*]CC[*],ClC=C(Cl)Cl,298,0.210345461,1,0,-7.1023729
1664,[*]CC[*],ClC=CCl,298,0.278866574,1,0,-6.5457575
1665,[*]CC[*],ClCCCl,298,0.201088662,1,0,-7.3626848
1666,[*]CC[*],ClCCl,298,0.009934098,1,0,-7.2958495
1667,[*]CC[*],ClCCl,298,0.16853364,1,0,-7.1231018
1668,[*]CC[*],Clc1cccc2ccccc12,298,0.10273047,1,0,-7.9622265
1669,[*]CC[*],Clc1ccccc1,298,0.076319459,1,0,-7.1170912
1670,[*]CC[*],c1ccc(C2CCCCC2)cc1,313,0.194657459,1,0,-8.154902
1671,[*]CC[*],c1ccccc1,298,0.00225166,1,0,-7.7033348
1672,[*]CC[*],c1ccccc1,298,0.141996903,1,0,-7.3201075
1673,[*]N=P([*])(Oc1ccccc1)Oc1ccccc1,C1CCCCC1,298,0.016034983,1,0,-9.7644716
1674,[*]N=P([*])(Oc1ccccc1)Oc1ccccc1,C1CCCCC1,298,0.022586619,1,0,-9.7121983
1675,[*]N=P([*])(Oc1ccccc1)Oc1ccccc1,C1CCCCC1,298,0.0275437,1,0,-9.5257837
1676,[*]N=P([*])(Oc1ccccc1)Oc1ccccc1,C1CCCCC1,298,0.034773486,1,0,-9.4749552
1677,[*]N=P([*])(Oc1ccccc1)Oc1ccccc1,C1CCCCC1,298,0.040385891,1,0,-9.4111683
1678,[*]N=P([*])(Oc1ccccc1)Oc1ccccc1,CC(=O)CC(C)C,308,0.002634496,1,0,-8.051587
1679,[*]N=P([*])(Oc1ccccc1)Oc1ccccc1,CC(=O)CC(C)C,308,0.004347492,1,0,-7.7931741
1680,[*]N=P([*])(Oc1ccccc1)Oc1ccccc1,CC(=O)CC(C)C,308,0.009698116,1,0,-7.6798537
1681,[*]N=P([*])(Oc1ccccc1)Oc1ccccc1,CC(=O)CC(C)C,308,0.016562463,1,0,-7.4449056
1682,[*]N=P([*])(Oc1ccccc1)Oc1ccccc1,CC(C)=O,308,0.039488585,1,0,-7.6840297
1683,[*]N=P([*])(Oc1ccccc1)Oc1ccccc1,CC(C)=O,308,0.051296935,1,0,-7.6675615
1684,[*]N=P([*])(Oc1ccccc1)Oc1ccccc1,CC(C)=O,308,0.066364575,1,0,-7.5702477
1685,[*]N=P([*])(Oc1ccccc1)Oc1ccccc1,CC(C)=O,308,0.085845078,1,0,-7.5228787
1686,[*]N=P([*])(Oc1ccccc1)Oc1ccccc1,CC(C)=O,308,0.129635378,1,0,-7.3071531
1687,[*]N=P([*])(Oc1ccccc1)Oc1ccccc1,CC(C)=O,308,0.158848646,1,0,-7.2097148
1688,[*]N=P([*])(Oc1ccccc1)Oc1ccccc1,CC(C)O,308,0.002961972,1,0,-7.8416375
1689,[*]N=P([*])(Oc1ccccc1)Oc1ccccc1,CC(C)O,308,0.003856257,1,0,-7.9065783
1690,[*]N=P([*])(Oc1ccccc1)Oc1ccccc1,CC(C)O,308,0.00450382,1,0,-7.9065783
1691,[*]N=P([*])(Oc1ccccc1)Oc1ccccc1,CC(C)O,308,0.005332666,1,0,-7.9172146
1692,[*]N=P([*])(Oc1ccccc1)Oc1ccccc1,CC(C)O,308,0.006108664,1,0,-7.954677
1693,[*]N=P([*])(Oc1ccccc1)Oc1ccccc1,CC(C)O,308,0.008069769,1,0,-7.8961963
1694,[*]N=P([*])(Oc1ccccc1)Oc1ccccc1,CCC(C)=O,308,0.006426736,1,0,-7.747147
1695,[*]N=P([*])(Oc1ccccc1)Oc1ccccc1,CCC(C)=O,308,0.007409806,1,0,-7.6903698
1696,[*]N=P([*])(Oc1ccccc1)Oc1ccccc1,CCC(C)=O,308,0.008870056,1,0,-7.6197888
1697,[*]N=P([*])(Oc1ccccc1)Oc1ccccc1,CCC(C)=O,308,0.012477122,1,0,-7.5734887
1698,[*]N=P([*])(Oc1ccccc1)Oc1ccccc1,CCC(C)=O,308,0.035255563,1,0,-7.2388242
1699,[*]N=P([*])(Oc1ccccc1)Oc1ccccc1,CCC(C)O,308,0.002992278,1,0,-8.094744
1700,[*]N=P([*])(Oc1ccccc1)Oc1ccccc1,CCC(C)O,308,0.003819555,1,0,-8.1226287
1701,[*]N=P([*])(Oc1ccccc1)Oc1ccccc1,CCC(C)O,308,0.00604574,1,0,-8.1524273
1702,[*]N=P([*])(Oc1ccccc1)Oc1ccccc1,CCC(C)O,308,0.008076007,1,0,-8.1524273
1703,[*]N=P([*])(Oc1ccccc1)Oc1ccccc1,CCC(C)O,308,0.012451398,1,0,-8.312471
1704,[*]N=P([*])(Oc1ccccc1)Oc1ccccc1,CCO,308,0.002290819,1,0,-7.6946486
1705,[*]N=P([*])(Oc1ccccc1)Oc1ccccc1,CCO,308,0.002983197,1,0,-7.7212464
1706,[*]N=P([*])(Oc1ccccc1)Oc1ccccc1,CCO,308,0.003907373,1,0,-7.60206
1707,[*]N=P([*])(Oc1ccccc1)Oc1ccccc1,CCO,308,0.005460005,1,0,-7.5934598
1708,[*]N=P([*])(Oc1ccccc1)Oc1ccccc1,CCO,308,0.009342655,1,0,-7.5934598
1709,[*]N=P([*])(Oc1ccccc1)Oc1ccccc1,CCO,308,0.012005297,1,0,-7.6216021
1710,[*]N=P([*])(Oc1ccccc1)Oc1ccccc1,CO,308,0.003025058,1,0,-7.4236587
1711,[*]N=P([*])(Oc1ccccc1)Oc1ccccc1,CO,308,0.003421664,1,0,-7.4659739
1712,[*]N=P([*])(Oc1ccccc1)Oc1ccccc1,CO,308,0.00427032,1,0,-7.2652002
1713,[*]N=P([*])(Oc1ccccc1)Oc1ccccc1,CO,308,0.005777752,1,0,-7.2708352
1714,[*]N=P([*])(Oc1ccccc1)Oc1ccccc1,CO,308,0.012956563,1,0,-7.1817741
1715,[*]N=P([*])(Oc1ccccc1)Oc1ccccc1,Cc1ccc(C)cc1,308,0.002501008,1,0,-8.3242217
1716,[*]N=P([*])(Oc1ccccc1)Oc1ccccc1,Cc1ccc(C)cc1,308,0.003272614,1,0,-8.2013494
1717,[*]N=P([*])(Oc1ccccc1)Oc1ccccc1,Cc1ccc(C)cc1,308,0.004232587,1,0,-8.0030508
1718,[*]N=P([*])(Oc1ccccc1)Oc1ccccc1,Cc1ccc(C)cc1,308,0.004668996,1,0,-7.8794261
1719,[*]N=P([*])(Oc1ccccc1)Oc1ccccc1,Cc1ccc(C)cc1,308,0.005253806,1,0,-7.9665762
1720,[*]N=P([*])(Oc1ccccc1)Oc1ccccc1,Cc1ccc(C)cc1,308,0.005476921,1,0,-7.8996295
1721,[*]N=P([*])(Oc1ccccc1)Oc1ccccc1,Cc1ccccc1,308,0.005732384,1,0,-8.1226287
1722,[*]N=P([*])(Oc1ccccc1)Oc1ccccc1,Cc1ccccc1,308,0.00660648,1,0,-8.1598939
1723,[*]N=P([*])(Oc1ccccc1)Oc1ccccc1,Cc1ccccc1,308,0.010654892,1,0,-8.0920515
1724,[*]N=P([*])(Oc1ccccc1)Oc1ccccc1,Cc1ccccc1,308,0.012221171,1,0,-7.7851562
1725,[*]N=P([*])(Oc1ccccc1)Oc1ccccc1,Cc1ccccc1,308,0.018569312,1,0,-7.7878124
1726,[*]N=P([*])(Oc1ccccc1)Oc1ccccc1,c1ccccc1,308,0.010731303,1,0,-8.0457575
1727,[*]N=P([*])(Oc1ccccc1)Oc1ccccc1,c1ccccc1,308,0.011701173,1,0,-8.0347983
1728,[*]N=P([*])(Oc1ccccc1)Oc1ccccc1,c1ccccc1,298,0.012474049,1,0,-9.1530447
1729,[*]N=P([*])(Oc1ccccc1)Oc1ccccc1,c1ccccc1,298,0.019044015,1,0,-8.9065783
1730,[*]N=P([*])(Oc1ccccc1)Oc1ccccc1,c1ccccc1,308,0.01960999,1,0,-7.8996295
1731,[*]N=P([*])(Oc1ccccc1)Oc1ccccc1,c1ccccc1,298,0.026497624,1,0,-8.7851562
1732,[*]N=P([*])(Oc1ccccc1)Oc1ccccc1,c1ccccc1,308,0.027589856,1,0,-7.7077439
1733,[*]N=P([*])(Oc1ccccc1)Oc1ccccc1,c1ccccc1,298,0.035653457,1,0,-8.5867002
1734,[*]N=P([*])(Oc1ccccc1)Oc1ccccc1,c1ccccc1,308,0.03694684,1,0,-7.5313715
1735,[*]N=P([*])(Oc1ccccc1)Oc1ccccc1,c1ccccc1,298,0.050084206,1,0,-8.2464169
1736,[*]Nc1ccc([*])cc1,CCN(CC)CC,298,0.25160809,1,0,-13.510042
1737,[*]Nc1ccc([*])cc1,CCN(CC)CC,298,0.334403287,1,0,-13.39794
1738,[*]Nc1ccc([*])cc1,CCN(CC)CC,298,0.388626949,1,0,-13.334419
1739,[*]Nc1ccc([*])cc1,CCN(CC)CC,298,0.424809026,1,0,-13.254925
1740,[*]Nc1ccc([*])cc1,CCN(CC)CC,298,0.496439096,1,0,-13.153663
1741,[*]Nc1ccc([*])cc1,CCN(CC)CC,298,0.572119227,1,0,-12.982967
1742,[*]Nc1ccc([*])cc1,CCN(CC)CC,298,0.633743711,1,0,-12.882729
1743,[*]Nc1ccc([*])cc1,Cc1ccccc1,298,0.0120321,1,0,-14.505845
1744,[*]Nc1ccc([*])cc1,Cc1ccccc1,298,0.020651321,1,0,-14.043351
1745,[*]Nc1ccc([*])cc1,Cc1ccccc1,298,0.03346206,1,0,-13.943095
1746,[*]Nc1ccc([*])cc1,Cc1ccccc1,298,0.03931425,1,0,-13.725842
1747,[*]Nc1ccc([*])cc1,Cc1ccccc1,298,0.051512015,1,0,-13.590067
1748,[*]Nc1ccc([*])cc1,Cc1ccccc1,298,0.0693716,1,0,-13.524329
1749,[*]Nc1ccc2c(c1)C1(c3cc(Nc4ccc(-c5ccc([*])c(C)c5)cc4C)ccc3-c3cc(OC)c(OC)cc31)c1cc(OC)c(OC)cc1-2,C1CCC2CCCCC2C1,298,0.019287883,1,0,-7.853872
1750,[*]Nc1ccc2c(c1)C1(c3cc(Nc4ccc(-c5ccc([*])c(C)c5)cc4C)ccc3-c3cc(OC)c(OC)cc31)c1cc(OC)c(OC)cc1-2,CC(C)(C)c1ccccc1,298,0.084360174,1,0,-8.0788339
1751,[*]Nc1ccc2c(c1)C1(c3cc(Nc4ccc(-c5ccc([*])c(C)c5)cc4C)ccc3-c3cc(OC)c(OC)cc31)c1cc(OC)c(OC)cc1-2,CC(C)CC(C)(C)C,298,0.013203807,1,0,-7.2153827
1752,[*]Nc1ccc2c(c1)C1(c3cc(Nc4ccc(-c5ccc([*])c(C)c5)cc4C)ccc3-c3cc(OC)c(OC)cc31)c1cc(OC)c(OC)cc1-2,CC(C)c1cc(C(C)C)cc(C(C)C)c1,298,0.028000099,1,0,-9.255707
1753,[*]Nc1ccc2c(c1)C1(c3cc(Nc4ccc(-c5ccc([*])c(C)c5)cc4C)ccc3-c3cc(OC)c(OC)cc31)c1cc(OC)c(OC)cc1-2,CC(CC(C)(C)C)CC(C)(C)CC(C)(C)C,298,0.011671447,1,0,-8.2839967
1754,[*]Nc1ccc2c(c1)C1(c3cc(Nc4ccc(-c5ccc([*])c(C)c5)cc4C)ccc3-c3cc(OC)c(OC)cc31)c1cc(OC)c(OC)cc1-2,CC1CCCCC1,298,0.080274936,1,0,-7.4775558
