Repository: Ramprasad-Group/polyVERSE

# polyVERSE [![DOI](https://zenodo.org/badge/777530406.svg)](https://zenodo.org/doi/10.5281/zenodo.13352643)
polyVERSE (Polymer Universe, also "polymers generated by Virtually-Executed Rule-based Synthesis Experiments") is a comprehensive repository for informatics-ready datasets curated by the Ramprasad Group. This repository encompasses a vast and continuously expanding range of chemical spaces and material properties, including both known and hypothetical polymers. It includes datasets generated through physical experiments, physics-based simulations, and machine learning model predictions. The data is organized into two main folders: `Virtual-Polymers` and `Other`.

File: Other/design_solvent_diffusivity_sorption/master_diffusivity_dataset.csv (part 5 of 7)
Index,Polymer Canonical SMILES,Solvent Canonical SMILES,Temperature,Weight Fraction of Solvent,Experimental Selector,Simulated Selector,Target Diffusivity Value(log10)
1755,[*]Nc1ccc2c(c1)C1(c3cc(Nc4ccc(-c5ccc([*])c(C)c5)cc4C)ccc3-c3cc(OC)c(OC)cc31)c1cc(OC)c(OC)cc1-2,CCCCCCCC,298,0.147493187,1,0,-7.6252517
1756,[*]Nc1ccc2c(c1)C1(c3cc(Nc4ccc(-c5ccc([*])c(C)c5)cc4C)ccc3-c3cc(OC)c(OC)cc31)c1cc(OC)c(OC)cc1-2,Cc1cccc2ccccc12,298,0.471907712,1,0,-10.016825
1757,[*]Nc1ccc2c(c1)C1(c3cc(Nc4ccc(-c5ccc([*])c(C)c5)cc4C)ccc3-c3cc(OC)c(OC)cc31)c1cc(OC)c(OC)cc1-2,Cc1ccccc1,298,0.317763581,1,0,-7.4412914
1758,[*]OCC([*])CCl,CC(=O)OCCC(C)C,298,0.223053711,1,0,-6.5734887
1759,[*]OCC([*])CCl,CC(C)CCO,298,0.03189633,1,0,-7.7447275
1760,[*]OCC([*])CCl,CC(C)CO,298,0.025351687,1,0,-7.7695511
1761,[*]OCC([*])CCl,CC(C)O,298,0.021849718,1,0,-7.0604807
1762,[*]OCC([*])CCl,CCCCCO,298,0.044232095,1,0,-7.39794
1763,[*]OCC([*])CCl,CCCCO,298,0.035226976,1,0,-7.1804561
1764,[*]OCC([*])CCl,CCCCOC(C)=O,298,0.269325081,1,0,-6.530178
1765,[*]OCC([*])CCl,CCCO,298,0.025870522,1,0,-7.1487417
1766,[*]OCC([*])CCl,CCO,298,0.020849724,1,0,-6.8696662
1767,[*]OCC([*])CCl,CCOC(C)=O,298,0.272379361,1,0,-6.2510371
1768,[*]OCC([*])CCl,CO,298,0.019210963,1,0,-6.4907975
1769,[*]OCC([*])CCl,COC(=O)c1ccccc1O,298,0.412021457,1,0,-7.1487417
1770,[*]OCC([*])CCl,COC(C)=O,298,0.223846816,1,0,-6.14752
1771,[*]OCC([*])CCl,Cc1ccccc1,303,0.011710186,1,0,-9.552842
1772,[*]OCC([*])CCl,Cc1ccccc1,303,0.01817325,1,0,-9.0705811
1773,[*]OCC([*])CCl,Cc1ccccc1,303,0.035090804,1,0,-8.4317983
1774,[*]O[Si]([*])(C)C,C=C(C)C1CC=C(C)CC1,298,0.177335599,1,0,-5.9706162
1775,[*]O[Si]([*])(C)C,CC(C)(C)O,303,0.002403221,1,0,-5.5751184
1776,[*]O[Si]([*])(C)C,CC(C)(C)O,313,0.002519257,1,0,-5.5751184
1777,[*]O[Si]([*])(C)C,CC(C)(C)O,313,0.00346519,1,0,-5.5767541
1778,[*]O[Si]([*])(C)C,CC(C)(C)O,313,0.005470277,1,0,-5.5783961
1779,[*]O[Si]([*])(C)C,CC(C)(C)O,313,0.007147507,1,0,-5.5800443
1780,[*]O[Si]([*])(C)C,CC(C)(C)O,313,0.010164763,1,0,-5.5833595
1781,[*]O[Si]([*])(C)C,CC(C)(C)O,313,0.014425947,1,0,-5.5867002
1782,[*]O[Si]([*])(C)C,CC(C)(C)O,313,0.027257682,1,0,-5.5985995
1783,[*]O[Si]([*])(C)C,CC(C)(C)O,313,0.045332127,1,0,-5.6090649
1784,[*]O[Si]([*])(C)C,CC(C)(C)O,313,0.061152886,1,0,-5.6143937
1785,[*]O[Si]([*])(C)C,CC(C)(C)O,313,0.123145222,1,0,-5.6420652
1786,[*]O[Si]([*])(C)C,CC(C)(C)O,313,0.147253328,1,0,-5.6595559
1787,[*]O[Si]([*])(C)C,CC(C)(C)O,313,0.176395995,1,0,-5.7166988
1788,[*]O[Si]([*])(C)C,CC(C)(C)O,313,0.203559148,1,0,-5.7772835
1789,[*]O[Si]([*])(C)C,CC(C)(C)O,313,0.213037297,1,0,-5.7931741
1790,[*]O[Si]([*])(C)C,CC(C)(C)O,313,0.227140836,1,0,-5.838632
1791,[*]O[Si]([*])(C)C,CC(C)(C)O,313,0.249961057,1,0,-5.8894103
1792,[*]O[Si]([*])(C)C,CC(C)=O,301,0.011883746,1,0,-5.49485
1793,[*]O[Si]([*])(C)C,CC(C)=O,301,0.016697953,1,0,-5.5086383
1794,[*]O[Si]([*])(C)C,CC(C)=O,298,0.017160922,1,0,-5.6420652
1795,[*]O[Si]([*])(C)C,CC(C)=O,301,0.020878296,1,0,-5.5142786
1796,[*]O[Si]([*])(C)C,CC(C)=O,301,0.026259606,1,0,-5.5228787
1797,[*]O[Si]([*])(C)C,CC(C)=O,298,0.02954819,1,0,-5.6798537
1798,[*]O[Si]([*])(C)C,CC(C)=O,301,0.037865904,1,0,-5.5287083
1799,[*]O[Si]([*])(C)C,CC(C)=O,298,0.046527649,1,0,-5.7695511
1800,[*]O[Si]([*])(C)C,CC(C)=O,301,0.05659123,1,0,-5.5466817
1801,[*]O[Si]([*])(C)C,CC(C)=O,298,0.069682732,1,0,-5.90309
1802,[*]O[Si]([*])(C)C,CC(C)=O,301,0.072420484,1,0,-5.5590909
1803,[*]O[Si]([*])(C)C,CC(C)=O,298,0.083576091,1,0,-6.0087739
1804,[*]O[Si]([*])(C)C,CC(C)=O,298,0.095383585,1,0,-6.1191864
1805,[*]O[Si]([*])(C)C,CC(C)=O,301,0.107276773,1,0,-5.5985995
1806,[*]O[Si]([*])(C)C,CC(C)=O,298,0.112671322,1,0,-6.2757241
1807,[*]O[Si]([*])(C)C,CC1=CCC2CC1C2(C)C,298,0.005712926,1,0,-6.1870866
1808,[*]O[Si]([*])(C)C,CCC(C)(C)OC,298,0.021809491,1,0,-6.1487417
1809,[*]O[Si]([*])(C)C,CCC(C)(C)OC,298,0.038645362,1,0,-6.1191864
1810,[*]O[Si]([*])(C)C,CCC(C)(C)OC,298,0.050450271,1,0,-6.1079054
1811,[*]O[Si]([*])(C)C,CCC(C)(C)OC,298,0.085952345,1,0,-6.091515
1812,[*]O[Si]([*])(C)C,CCC(C)(C)OC,298,0.14485104,1,0,-6.1426675
1813,[*]O[Si]([*])(C)C,CCC(C)(C)OC,298,0.212730774,1,0,-6.229148
1814,[*]O[Si]([*])(C)C,CCC(C)(C)OC,298,0.282144449,1,0,-6.3767507
1815,[*]O[Si]([*])(C)C,CCC(C)(C)OC,298,0.366348845,1,0,-6.60206
1816,[*]O[Si]([*])(C)C,CCC(C)(C)OC,298,0.393152817,1,0,-6.7212464
1817,[*]O[Si]([*])(C)C,CCC(C)O,303,0.001782546,1,0,-5.6478175
1818,[*]O[Si]([*])(C)C,CCC(C)O,313,0.001792038,1,0,-5.6478175
1819,[*]O[Si]([*])(C)C,CCC(C)O,313,0.003859395,1,0,-5.653647
1820,[*]O[Si]([*])(C)C,CCC(C)O,313,0.007075977,1,0,-5.6556077
1821,[*]O[Si]([*])(C)C,CCC(C)O,313,0.011033116,1,0,-5.6655462
1822,[*]O[Si]([*])(C)C,CCC(C)O,313,0.016955757,1,0,-5.6716204
1823,[*]O[Si]([*])(C)C,CCC(C)O,313,0.024679715,1,0,-5.6798537
1824,[*]O[Si]([*])(C)C,CCC(C)O,313,0.035371081,1,0,-5.6946486
1825,[*]O[Si]([*])(C)C,CCC(C)O,313,0.043999083,1,0,-5.6968039
1826,[*]O[Si]([*])(C)C,CCC(C)O,313,0.052487175,1,0,-5.7077439
1827,[*]O[Si]([*])(C)C,CCC(C)O,313,0.062935172,1,0,-5.7375489
1828,[*]O[Si]([*])(C)C,CCC(C)O,313,0.086981094,1,0,-5.8013429
1829,[*]O[Si]([*])(C)C,CCC(C)O,313,0.148749548,1,0,-6.1191864
1830,[*]O[Si]([*])(C)C,CCCCC,308,0.00946951,1,0,-5.3242217
1831,[*]O[Si]([*])(C)C,CCCCC,308,0.015562441,1,0,-5.3746875
1832,[*]O[Si]([*])(C)C,CCCCC,308,0.019264346,1,0,-5.3635121
1833,[*]O[Si]([*])(C)C,CCCCC,308,0.02597667,1,0,-5.3595186
1834,[*]O[Si]([*])(C)C,CCCCC,308,0.03391799,1,0,-5.3575355
1835,[*]O[Si]([*])(C)C,CCCCCC,308,0.016292657,1,0,-5.4436975
1836,[*]O[Si]([*])(C)C,CCCCCC,308,0.051741857,1,0,-5.4621809
1837,[*]O[Si]([*])(C)C,CCCCCC,308,0.059356544,1,0,-5.446117
1838,[*]O[Si]([*])(C)C,CCCCCC,308,0.074363347,1,0,-5.4341522
1839,[*]O[Si]([*])(C)C,CCCCCC,308,0.134116927,1,0,-5.4723701
1840,[*]O[Si]([*])(C)C,CCCCCC,298,0.34844754,1,0,-5.60206
1841,[*]O[Si]([*])(C)C,CCCCCCC,308,0.09578458,1,0,-5.5883803
1842,[*]O[Si]([*])(C)C,CCCCCCC,308,0.113420145,1,0,-5.6038007
1843,[*]O[Si]([*])(C)C,CCCCCCC,308,0.116726743,1,0,-5.5850267
1844,[*]O[Si]([*])(C)C,CCCCCCC,308,0.122681238,1,0,-5.5883803
1845,[*]O[Si]([*])(C)C,CCCCCCC,308,0.13759305,1,0,-5.5850267
1846,[*]O[Si]([*])(C)C,CCCCO,303,0.00045951,1,0,-5.5072396
1847,[*]O[Si]([*])(C)C,CCCCO,313,0.000518667,1,0,-5.5086383
1848,[*]O[Si]([*])(C)C,CCCCO,313,0.0008682,1,0,-5.5128616
1849,[*]O[Si]([*])(C)C,CCCCO,313,0.001245299,1,0,-5.5171264
1850,[*]O[Si]([*])(C)C,CCCCO,313,0.001909023,1,0,-5.5128616
1851,[*]O[Si]([*])(C)C,CCCCO,313,0.003130553,1,0,-5.5128616
1852,[*]O[Si]([*])(C)C,CCCCO,313,0.005389764,1,0,-5.536107
1853,[*]O[Si]([*])(C)C,CCCCO,313,0.006621299,1,0,-5.536107
1854,[*]O[Si]([*])(C)C,CCCCO,313,0.013033153,1,0,-5.5559552
1855,[*]O[Si]([*])(C)C,CCCCO,313,0.028365326,1,0,-5.6038007
1856,[*]O[Si]([*])(C)C,CCCCO,313,0.058056678,1,0,-5.79588
1857,[*]O[Si]([*])(C)C,CCCCO,313,0.069656577,1,0,-5.838632
1858,[*]O[Si]([*])(C)C,CCCCO,313,0.073062572,1,0,-5.9871628
1859,[*]O[Si]([*])(C)C,CCCCO,313,0.080154357,1,0,-6.1784865
1860,[*]O[Si]([*])(C)C,CCO,298,0.000843285,1,0,-6.2716462
1861,[*]O[Si]([*])(C)C,CCO,298,0.000963268,1,0,-5.9100949
1862,[*]O[Si]([*])(C)C,CCO,298,0.001652531,1,0,-5.8477117
1863,[*]O[Si]([*])(C)C,CCO,298,0.002519062,1,0,-5.8068754
1864,[*]O[Si]([*])(C)C,CCO,298,0.003322498,1,0,-5.5331324
1865,[*]O[Si]([*])(C)C,CCO,298,0.004026727,1,0,-5.7447275
1866,[*]O[Si]([*])(C)C,CCO,298,0.006466155,1,0,-5.7772835
1867,[*]O[Si]([*])(C)C,CCO,298,0.009777371,1,0,-5.8268137
1868,[*]O[Si]([*])(C)C,CCO,298,0.011109469,1,0,-5.8664611
1869,[*]O[Si]([*])(C)C,CCO,298,0.012397936,1,0,-5.950782
1870,[*]O[Si]([*])(C)C,CCO,298,0.015680144,1,0,-5.8794261
1871,[*]O[Si]([*])(C)C,CCO,298,0.025690625,1,0,-5.9706162
1872,[*]O[Si]([*])(C)C,CCc1ccccc1,308,0.021699626,1,0,-6.3705904
1873,[*]O[Si]([*])(C)C,CCc1ccccc1,308,0.040282897,1,0,-6.3545777
1874,[*]O[Si]([*])(C)C,CCc1ccccc1,308,0.073927619,1,0,-6.3316141
1875,[*]O[Si]([*])(C)C,CCc1ccccc1,308,0.154748789,1,0,-6.4762535
1876,[*]O[Si]([*])(C)C,CCc1ccccc1,308,0.22495451,1,0,-6.4710833
1877,[*]O[Si]([*])(C)C,CCc1ccccc1,308,0.304397761,1,0,-6.7121983
1878,[*]O[Si]([*])(C)C,CCc1ccccc1,308,0.33742431,1,0,-6.89279
1879,[*]O[Si]([*])(C)C,CO,303,0.000193956,1,0,-4.7281584
1880,[*]O[Si]([*])(C)C,CO,313,0.000231757,1,0,-4.7144427
1881,[*]O[Si]([*])(C)C,CO,303,0.000245447,1,0,-5.3251389
1882,[*]O[Si]([*])(C)C,CO,303,0.000285062,1,0,-5.3767507
1883,[*]O[Si]([*])(C)C,CO,303,0.000412381,1,0,-5.4473318
1884,[*]O[Si]([*])(C)C,CO,313,0.000489039,1,0,-4.7399286
1885,[*]O[Si]([*])(C)C,CO,303,0.000641336,1,0,-5.4621809
1886,[*]O[Si]([*])(C)C,CO,313,0.000843912,1,0,-4.7670039
1887,[*]O[Si]([*])(C)C,CO,303,0.001086466,1,0,-4.8416375
1888,[*]O[Si]([*])(C)C,CO,313,0.001414533,1,0,-4.7931741
1889,[*]O[Si]([*])(C)C,CO,303,0.001518285,1,0,-4.8761484
1890,[*]O[Si]([*])(C)C,CO,303,0.001670157,1,0,-5.4634416
1891,[*]O[Si]([*])(C)C,CO,313,0.001695194,1,0,-4.838632
1892,[*]O[Si]([*])(C)C,CO,303,0.001837588,1,0,-5.4400934
1893,[*]O[Si]([*])(C)C,CO,303,0.002074888,1,0,-4.9172146
1894,[*]O[Si]([*])(C)C,CO,298,0.002586063,1,0,-5.3819519
1895,[*]O[Si]([*])(C)C,CO,303,0.002656315,1,0,-4.9586073
1896,[*]O[Si]([*])(C)C,CO,303,0.00328939,1,0,-5.0030508
1897,[*]O[Si]([*])(C)C,CO,298,0.003475953,1,0,-5.3391345
1898,[*]O[Si]([*])(C)C,CO,303,0.004089488,1,0,-5.0579919
1899,[*]O[Si]([*])(C)C,CO,313,0.004426558,1,0,-4.9746941
1900,[*]O[Si]([*])(C)C,CO,298,0.004605396,1,0,-5.4353339
1901,[*]O[Si]([*])(C)C,CO,298,0.004767192,1,0,-5.326058
1902,[*]O[Si]([*])(C)C,CO,303,0.005008167,1,0,-5.4672456
1903,[*]O[Si]([*])(C)C,CO,303,0.005054873,1,0,-5.1260984
1904,[*]O[Si]([*])(C)C,CO,303,0.005673549,1,0,-5.4621809
1905,[*]O[Si]([*])(C)C,CO,298,0.005808707,1,0,-5.5816987
1906,[*]O[Si]([*])(C)C,CO,303,0.006045177,1,0,-5.1897675
1907,[*]O[Si]([*])(C)C,CO,298,0.006651532,1,0,-5.5316527
1908,[*]O[Si]([*])(C)C,CO,303,0.006854036,1,0,-5.5086383
1909,[*]O[Si]([*])(C)C,CO,303,0.00709139,1,0,-5.2732728
1910,[*]O[Si]([*])(C)C,CO,298,0.007247848,1,0,-5.8601209
1911,[*]O[Si]([*])(C)C,CO,313,0.008200029,1,0,-5.205512
1912,[*]O[Si]([*])(C)C,CO,303,0.008351234,1,0,-5.3595186
1913,[*]O[Si]([*])(C)C,CO,298,0.009715494,1,0,-5.6695862
1914,[*]O[Si]([*])(C)C,CO,298,0.009752883,1,0,-6.2328441
1915,[*]O[Si]([*])(C)C,CO,303,0.009862967,1,0,-5.4294571
1916,[*]O[Si]([*])(C)C,CO,303,0.009957712,1,0,-5.5512937
1917,[*]O[Si]([*])(C)C,CO,298,0.011438623,1,0,-5.7798919
1918,[*]O[Si]([*])(C)C,CO,303,0.012244183,1,0,-5.6038007
1919,[*]O[Si]([*])(C)C,CO,313,0.012679393,1,0,-5.5512937
1920,[*]O[Si]([*])(C)C,CO,298,0.013766934,1,0,-5.8632794
1921,[*]O[Si]([*])(C)C,CO,313,0.014379812,1,0,-5.7011469
1922,[*]O[Si]([*])(C)C,CO,298,0.017010464,1,0,-6
1923,[*]O[Si]([*])(C)C,CO,313,0.019783053,1,0,-6.2898826
1924,[*]O[Si]([*])(C)C,COC(=O)OC,298,0.009386742,1,0,-5.5985995
1925,[*]O[Si]([*])(C)C,COC(=O)OC,298,0.01919994,1,0,-5.617983
1926,[*]O[Si]([*])(C)C,COC(=O)OC,298,0.032315463,1,0,-5.6695862
1927,[*]O[Si]([*])(C)C,COC(=O)OC,298,0.051102217,1,0,-5.7447275
1928,[*]O[Si]([*])(C)C,COC(=O)OC,298,0.075126609,1,0,-5.853872
1929,[*]O[Si]([*])(C)C,COC(=O)OC,298,0.095418624,1,0,-5.9625735
1930,[*]O[Si]([*])(C)C,COC(=O)OC,298,0.11916485,1,0,-6.0757207
1931,[*]O[Si]([*])(C)C,COC(=O)OC,298,0.125636487,1,0,-6.2218488
1932,[*]O[Si]([*])(C)C,COC(C)(C)C,298,0.021400752,1,0,-6.0655015
1933,[*]O[Si]([*])(C)C,COC(C)(C)C,298,0.032045853,1,0,-6.0268721
1934,[*]O[Si]([*])(C)C,COC(C)(C)C,298,0.047207979,1,0,-6.0087739
1935,[*]O[Si]([*])(C)C,COC(C)(C)C,298,0.07205285,1,0,-6.0043648
1936,[*]O[Si]([*])(C)C,COC(C)(C)C,298,0.097215747,1,0,-6.0177288
1937,[*]O[Si]([*])(C)C,COC(C)(C)C,298,0.138169779,1,0,-6.0457575
1938,[*]O[Si]([*])(C)C,COC(C)(C)C,298,0.191370788,1,0,-6.1135093
1939,[*]O[Si]([*])(C)C,COC(C)(C)C,298,0.252995384,1,0,-6.1870866
1940,[*]O[Si]([*])(C)C,COC(C)=O,298,0.030209659,1,0,-5.6289321
1941,[*]O[Si]([*])(C)C,COC(C)=O,298,0.051142592,1,0,-5.6840297
1942,[*]O[Si]([*])(C)C,COC(C)=O,298,0.087369282,1,0,-5.7986029
1943,[*]O[Si]([*])(C)C,COC(C)=O,298,0.131378037,1,0,-5.9430951
1944,[*]O[Si]([*])(C)C,COC(C)=O,298,0.138698166,1,0,-6.3187588
1945,[*]O[Si]([*])(C)C,COC(C)=O,298,0.143366221,1,0,-6.0362122
1946,[*]O[Si]([*])(C)C,COC(C)=O,298,0.151409583,1,0,-6.154902
1947,[*]O[Si]([*])(C)C,COC1CCCC1,298,0.041519809,1,0,-5.950782
1948,[*]O[Si]([*])(C)C,COC1CCCC1,298,0.077303218,1,0,-5.9746941
1949,[*]O[Si]([*])(C)C,COC1CCCC1,298,0.132351213,1,0,-6.0655015
1950,[*]O[Si]([*])(C)C,COC1CCCC1,298,0.182596654,1,0,-6.1611509
1951,[*]O[Si]([*])(C)C,COC1CCCC1,298,0.235256725,1,0,-6.3372422
1952,[*]O[Si]([*])(C)C,COC1CCCC1,298,0.285886713,1,0,-6.5086383
1953,[*]O[Si]([*])(C)C,COC1CCCC1,298,0.317525067,1,0,-6.6382722
1954,[*]O[Si]([*])(C)C,Cc1ccc(C(C)C)cc1,298,0.351091085,1,0,-6.0132283
1955,[*]O[Si]([*])(C)C,Cc1ccc(C)cc1,298,0.00189343,1,0,-6.0931265
1956,[*]O[Si]([*])(C)C,Cc1ccc(C)cc1,298,0.002859972,1,0,-6.1101383
1957,[*]O[Si]([*])(C)C,Cc1ccc(C)cc1,298,0.00484563,1,0,-6.1260984
1958,[*]O[Si]([*])(C)C,Cc1ccc(C)cc1,298,0.007387869,1,0,-6.1372725
1959,[*]O[Si]([*])(C)C,Cc1ccc(C)cc1,298,0.012732956,1,0,-6.1567672
1960,[*]O[Si]([*])(C)C,Cc1ccc(C)cc1,298,0.024246631,1,0,-6.1972263
1961,[*]O[Si]([*])(C)C,Cc1ccc(C)cc1,298,0.03524349,1,0,-6.1844223
1962,[*]O[Si]([*])(C)C,Cc1cccc(C)c1,298,0.071586282,1,0,-6.4271284
1963,[*]O[Si]([*])(C)C,Cc1cccc(C)c1,298,0.146422532,1,0,-6.4034029
1964,[*]O[Si]([*])(C)C,Cc1cccc(C)c1,298,0.200222206,1,0,-6.6090649
1965,[*]O[Si]([*])(C)C,Cc1cccc(C)c1,298,0.383806621,1,0,-6.322393
1966,[*]O[Si]([*])(C)C,Cc1ccccc1,298,0.008904183,1,0,-5.7351822
1967,[*]O[Si]([*])(C)C,Cc1ccccc1,298,0.017675176,1,0,-5.74958
1968,[*]O[Si]([*])(C)C,Cc1ccccc1,298,0.026958159,1,0,-5.9469216
1969,[*]O[Si]([*])(C)C,Cc1ccccc1,298,0.029767635,1,0,-5.8068754
1970,[*]O[Si]([*])(C)C,Cc1ccccc1,298,0.03630263,1,0,-5.9625735
1971,[*]O[Si]([*])(C)C,Cc1ccccc1,298,0.047790946,1,0,-5.7235382
1972,[*]O[Si]([*])(C)C,Cc1ccccc1,298,0.048785657,1,0,-6.4698003
1973,[*]O[Si]([*])(C)C,Cc1ccccc1,298,0.067702478,1,0,-5.9430951
1974,[*]O[Si]([*])(C)C,Cc1ccccc1,298,0.069420623,1,0,-5.8894103
1975,[*]O[Si]([*])(C)C,Cc1ccccc1,298,0.088445068,1,0,-5.9136402
1976,[*]O[Si]([*])(C)C,Cc1ccccc1,298,0.107249299,1,0,-6
1977,[*]O[Si]([*])(C)C,Cc1ccccc1,298,0.111040639,1,0,-5.9706162
1978,[*]O[Si]([*])(C)C,Cc1ccccc1,298,0.120426569,1,0,-6.2588484
1979,[*]O[Si]([*])(C)C,Cc1ccccc1,298,0.204710835,1,0,-6.617983
1980,[*]O[Si]([*])(C)C,Cc1ccccc1,298,0.311054157,1,0,-6.6777807
1981,[*]O[Si]([*])(C)C,ClC(Cl)Cl,303,0.013191546,1,0,-5.186419
1982,[*]O[Si]([*])(C)C,ClC(Cl)Cl,313,0.014532962,1,0,-5.1857524
1983,[*]O[Si]([*])(C)C,ClC(Cl)Cl,313,0.026026716,1,0,-5.4621809
1984,[*]O[Si]([*])(C)C,ClC(Cl)Cl,313,0.034345764,1,0,-5.1844223
1985,[*]O[Si]([*])(C)C,ClC(Cl)Cl,313,0.041927824,1,0,-5.3819519
1986,[*]O[Si]([*])(C)C,ClC(Cl)Cl,313,0.04282075,1,0,-5.1830962
1987,[*]O[Si]([*])(C)C,ClC(Cl)Cl,313,0.043501137,1,0,-5.3545777
1988,[*]O[Si]([*])(C)C,ClC(Cl)Cl,313,0.062191699,1,0,-5.2848326
1989,[*]O[Si]([*])(C)C,ClC(Cl)Cl,313,0.062818734,1,0,-5.1817741
1990,[*]O[Si]([*])(C)C,ClC(Cl)Cl,313,0.069758209,1,0,-5.312471
1991,[*]O[Si]([*])(C)C,ClC(Cl)Cl,313,0.075732701,1,0,-5.1811146
1992,[*]O[Si]([*])(C)C,ClC(Cl)Cl,313,0.086565511,1,0,-5.2034257
1993,[*]O[Si]([*])(C)C,ClC(Cl)Cl,313,0.091222715,1,0,-5.1797985
1994,[*]O[Si]([*])(C)C,ClC(Cl)Cl,313,0.095898364,1,0,-5.4317983
1995,[*]O[Si]([*])(C)C,ClC(Cl)Cl,313,0.101660177,1,0,-5.179142
1996,[*]O[Si]([*])(C)C,ClC(Cl)Cl,313,0.123415421,1,0,-5.2395775
1997,[*]O[Si]([*])(C)C,ClC(Cl)Cl,313,0.138678149,1,0,-5.1771784
1998,[*]O[Si]([*])(C)C,ClC(Cl)Cl,313,0.139246144,1,0,-5.4317983
1999,[*]O[Si]([*])(C)C,ClC(Cl)Cl,313,0.151906816,1,0,-5.1765258
2000,[*]O[Si]([*])(C)C,ClC(Cl)Cl,313,0.178406094,1,0,-5.2890369
2001,[*]O[Si]([*])(C)C,ClC(Cl)Cl,313,0.190224105,1,0,-5.1732775
2002,[*]O[Si]([*])(C)C,ClC(Cl)Cl,313,0.205894001,1,0,-5.4841262
2003,[*]O[Si]([*])(C)C,ClC(Cl)Cl,313,0.23481499,1,0,-5.3316141
2004,[*]O[Si]([*])(C)C,ClC(Cl)Cl,313,0.257813149,1,0,-5.1713401
2005,[*]O[Si]([*])(C)C,ClC(Cl)Cl,313,0.272192247,1,0,-5.1687703
2006,[*]O[Si]([*])(C)C,ClC(Cl)Cl,313,0.311481505,1,0,-5.8894103
2007,[*]O[Si]([*])(C)C,ClC(Cl)Cl,313,0.323146059,1,0,-5.1662156
2008,[*]O[Si]([*])(C)C,ClC(Cl)Cl,313,0.358316888,1,0,-5.4341522
2009,[*]O[Si]([*])(C)C,ClC(Cl)Cl,313,0.377638396,1,0,-5.935542
2010,[*]O[Si]([*])(C)C,ClC(Cl)Cl,313,0.399989616,1,0,-5.160522
2011,[*]O[Si]([*])(C)C,ClC(Cl)Cl,313,0.4268295,1,0,-5.4647059
2012,[*]O[Si]([*])(C)C,ClC(Cl)Cl,313,0.447498546,1,0,-5.1555228
2013,[*]O[Si]([*])(C)C,ClC(Cl)Cl,313,0.461401579,1,0,-5.2732728
2014,[*]O[Si]([*])(C)C,ClC(Cl)Cl,313,0.466915213,1,0,-5.1536629
2015,[*]O[Si]([*])(C)C,ClC(Cl)Cl,313,0.502159381,1,0,-5.5272436
2016,[*]O[Si]([*])(C)C,ClC(Cl)Cl,313,0.520004537,1,0,-5.145694
2017,[*]O[Si]([*])(C)C,ClC(Cl)Cl,313,0.558503592,1,0,-5.1319436
2018,[*]O[Si]([*])(C)C,ClC=C(Cl)Cl,298,0.007699395,1,0,-5.8664611
2019,[*]O[Si]([*])(C)C,ClC=C(Cl)Cl,298,0.012377411,1,0,-5.8326827
2020,[*]O[Si]([*])(C)C,ClC=C(Cl)Cl,298,0.074340771,1,0,-5.838632
2021,[*]O[Si]([*])(C)C,ClC=C(Cl)Cl,298,0.119392321,1,0,-5.8827287
2022,[*]O[Si]([*])(C)C,ClC=C(Cl)Cl,298,0.176936953,1,0,-5.8239087
2023,[*]O[Si]([*])(C)C,ClC=C(Cl)Cl,298,0.242118371,1,0,-5.7825161
2024,[*]O[Si]([*])(C)C,c1ccccc1,298,0.002635942,1,0,-5.552842
2025,[*]O[Si]([*])(C)C,c1ccccc1,308,0.005301134,1,0,-5.2700257
2026,[*]O[Si]([*])(C)C,c1ccccc1,308,0.014421139,1,0,-5.2865095
2027,[*]O[Si]([*])(C)C,c1ccccc1,308,0.024041152,1,0,-5.2967086
2028,[*]O[Si]([*])(C)C,c1ccccc1,308,0.037599213,1,0,-5.3036436
2029,[*]Oc1ccc(Oc2ccc(C(=O)c3ccc(Oc4ccc(Oc5ccc(C(=O)c6ccc(Oc7ccc(Oc8ccc(C(=O)c9ccc(Oc%10ccc(Oc%11ccc(C(=O)c%12ccc(Oc%13ccc(Oc%14ccc(C(=O)c%15ccc([*])cc%15)cc%14)cc%13)cc%12)cc%11)cc%10S(=O)(=O)O)cc9)cc8)cc7S(=O)(=O)O)cc6)cc5)cc4S(=O)(=O)O)cc3)cc2)cc1S(=O)(=O)O,CCCO,299,0.079197497,1,0,-8.154902
2030,[*]Oc1ccc(Oc2ccc(C(=O)c3ccc(Oc4ccc(Oc5ccc(C(=O)c6ccc(Oc7ccc(Oc8ccc(C(=O)c9ccc(Oc%10ccc(Oc%11ccc(C(=O)c%12ccc(Oc%13ccc(Oc%14ccc(C(=O)c%15ccc([*])cc%15)cc%14)cc%13)cc%12)cc%11)cc%10S(=O)(=O)O)cc9)cc8)cc7S(=O)(=O)O)cc6)cc5)cc4S(=O)(=O)O)cc3)cc2)cc1S(=O)(=O)O,CCO,299,0.089279636,1,0,-8.1524273
2031,[*]c1ccc(Oc2ccc(NC(=O)c3ccc4c(c3)C(=O)N(c3ccc(Oc5ccc(NC(=O)c6ccc7c(c6)C(=O)N(c6cccc(NC(=O)c8ccc9c(c8)C(=O)N(c8ccc(Oc%10ccc(NC(=O)c%11ccc%12c(c%11)C(=O)N([*])C%12=O)cc%10)cc8)C9=O)c6)C7=O)cc5)cc3)C4=O)cc2)cc1,CC(C)c1cc(C(C)C)cc(C(C)C)c1,298,0.120990059,1,0,-10.346787
2032,[*]c1ccc(Oc2ccc(NC(=O)c3ccc4c(c3)C(=O)N(c3ccc(Oc5ccc(NC(=O)c6ccc7c(c6)C(=O)N(c6cccc(NC(=O)c8ccc9c(c8)C(=O)N(c8ccc(Oc%10ccc(NC(=O)c%11ccc%12c(c%11)C(=O)N([*])C%12=O)cc%10)cc8)C9=O)c6)C7=O)cc5)cc3)C4=O)cc2)cc1,Cc1ccccc1,298,0.058577708,1,0,-8.9625735
2033,[*]c1ccc(Cc2ccc(-c3cccc(N4C(=O)c5ccc(C(=O)c6ccc7c(c6)C(=O)N(c6cccc(N8C(=O)c9ccc(C(=O)c%10ccc%11c(c%10)C(=O)N(c%10cccc(N%12C(=O)c%13ccc(C(=O)c%14ccc%15c(c%14)C(=O)N(c%14cccc(N%16C(=O)c%17ccc(C(=O)c%18ccc%19c(c%18)C(=O)N([*])C%19=O)cc%17C%16=O)c%14C)C%15=O)cc%13C%12=O)c%10C)C%11=O)cc9C8=O)c6C)C7=O)cc5C4=O)c3C)cc2)cc1,CC(C)O,298,0.138754221,1,0,-10.045757
2034,[*]c1ccc(Cc2ccc(-c3cccc(N4C(=O)c5ccc(C(=O)c6ccc7c(c6)C(=O)N(c6cccc(N8C(=O)c9ccc(C(=O)c%10ccc%11c(c%10)C(=O)N(c%10cccc(N%12C(=O)c%13ccc(C(=O)c%14ccc%15c(c%14)C(=O)N(c%14cccc(N%16C(=O)c%17ccc(C(=O)c%18ccc%19c(c%18)C(=O)N([*])C%19=O)cc%17C%16=O)c%14C)C%15=O)cc%13C%12=O)c%10C)C%11=O)cc9C8=O)c6C)C7=O)cc5C4=O)c3C)cc2)cc1,CCCCCC,298,0.138100223,1,0,-9.2218488
2035,[*]c1ccc(Cc2ccc(-c3cccc(N4C(=O)c5ccc(C(=O)c6ccc7c(c6)C(=O)N(c6cccc(N8C(=O)c9ccc(C(=O)c%10ccc%11c(c%10)C(=O)N(c%10cccc(N%12C(=O)c%13ccc(C(=O)c%14ccc%15c(c%14)C(=O)N(c%14cccc(N%16C(=O)c%17ccc(C(=O)c%18ccc%19c(c%18)C(=O)N([*])C%19=O)cc%17C%16=O)c%14C)C%15=O)cc%13C%12=O)c%10C)C%11=O)cc9C8=O)c6C)C7=O)cc5C4=O)c3C)cc2)cc1,CCO,298,0.17111506,1,0,-11.070581
2036,[*]c1ccc(Cc2ccc(-c3cccc(N4C(=O)c5ccc(C(=O)c6ccc7c(c6)C(=O)N(c6cccc(N8C(=O)c9ccc(C(=O)c%10ccc%11c(c%10)C(=O)N(c%10cccc(N%12C(=O)c%13ccc(C(=O)c%14ccc%15c(c%14)C(=O)N(c%14cccc(N%16C(=O)c%17ccc(C(=O)c%18ccc%19c(c%18)C(=O)N([*])C%19=O)cc%17C%16=O)c%14C)C%15=O)cc%13C%12=O)c%10C)C%11=O)cc9C8=O)c6C)C7=O)cc5C4=O)c3C)cc2)cc1,CCOC(C)=O,298,0.344493685,1,0,-11.39794
2037,[*]c1ccc(Cc2ccc(-c3cccc(N4C(=O)c5ccc(C(=O)c6ccc7c(c6)C(=O)N(c6cccc(N8C(=O)c9ccc(C(=O)c%10ccc%11c(c%10)C(=O)N(c%10cccc(N%12C(=O)c%13ccc(C(=O)c%14ccc%15c(c%14)C(=O)N(c%14cccc(N%16C(=O)c%17ccc(C(=O)c%18ccc%19c(c%18)C(=O)N([*])C%19=O)cc%17C%16=O)c%14C)C%15=O)cc%13C%12=O)c%10C)C%11=O)cc9C8=O)c6C)C7=O)cc5C4=O)c3C)cc2)cc1,Cc1ccccc1,298,0.214486532,1,0,-12.522879
2038,[*]c1c(C)c(C)c(N2C(=O)c3ccc(C(c4ccc5c(c4)C(=O)N([*])C5=O)(C(F)(F)F)C(F)(F)F)cc3C2=O)c(C)c1C,c1ccccc1,308,0.151932593,1,0,-9.8096683
2039,[*]c1c(C)c(C)c(N2C(=O)c3ccc(C(c4ccc5c(c4)C(=O)N([*])C5=O)(C(F)(F)F)C(F)(F)F)cc3C2=O)c(C)c1C,c1ccccc1,308,0.195918849,1,0,-9.6458916
2040,[*]c1c(C)c(C)c(N2C(=O)c3ccc(C(c4ccc5c(c4)C(=O)N([*])C5=O)(C(F)(F)F)C(F)(F)F)cc3C2=O)c(C)c1C,c1ccccc1,308,0.239941512,1,0,-9.3625103
2041,[*]c1c(C)c(C)c(N2C(=O)c3ccc(C(c4ccc5c(c4)C(=O)N([*])C5=O)(C(F)(F)F)C(F)(F)F)cc3C2=O)c(C)c1C,c1ccccc1,308,0.279604876,1,0,-9.1360826
2042,[*]c1c(C)cc(C)c(N2C(=O)c3ccc(C(c4ccc5c(c4)C(=O)N([*])C5=O)(C(F)(F)F)C(F)(F)F)cc3C2=O)c1C,c1ccccc1,308,0.188055972,1,0,-9.536107
2043,[*]c1c(C)cc(C)c(N2C(=O)c3ccc(C(c4ccc5c(c4)C(=O)N([*])C5=O)(C(F)(F)F)C(F)(F)F)cc3C2=O)c1C,c1ccccc1,308,0.21639873,1,0,-9.1713401
2044,[*]c1c(C)cc(C)c(N2C(=O)c3ccc(C(c4ccc5c(c4)C(=O)N([*])C5=O)(C(F)(F)F)C(F)(F)F)cc3C2=O)c1C,c1ccccc1,308,0.242632022,1,0,-8.8601209
2045,[*]/C=C(/[*])c1ccccc1C(F)(F)F,C1CCCCC1,298,0.047136588,0,1,-7.8448543
2046,[*]C[*],C1CCCCC1,300,0.371391022,1,0,-8.0187692
2047,[*]C[*],C1CCCCC1,300,0.371391022,0,1,-6.0749554
2048,[*]Cc1cc(C)c(Oc2ccc(S(=O)(=O)c3ccc(Oc4c(C)cc([*])cc4C)cc3)cc2)c(C)c1,C1CCCCC1,298,0.001785243,0,1,-8.9678415
2049,[*]Nc1ccc(Cc2ccc(NC(=O)OCCOC([*])=O)cc2)cc1,C1CCCCC1,300,0.162482296,1,0,-7.2860623
2050,[*]Nc1ccc(Cc2ccc(NC(=O)OCCOC([*])=O)cc2)cc1,C1CCCCC1,300,0.162482296,0,1,-7.994189
2051,[*]c1ccc(OC(=O)Oc2ccc(C([*])(C)C)cc2)cc1,C1CCCCC1,298,0.032037159,0,1,-8.7684319
2052,[*]c1ccc(OC(=O)c2ccc(C(=O)Oc3ccc(C([*])(C)C)cc3)cc2)cc1,C1CCCCC1,298,0.085866931,0,1,-8.0963455
2053,[*]c1ccc(OC(=O)c2cccc(C(=O)Oc3ccc(C([*])(C)C)cc3)c2)cc1,C1CCCCC1,298,0.022944354,0,1,-8.3311782
2054,[*]c1ccc(Oc2ccc(S(=O)(=O)c3ccc(Oc4ccc(C([*])(C)C)cc4)cc3)cc2)cc1,C1CCCCC1,298,0.018663175,0,1,-7.6579426
2055,[*]c1ccc2c(c1)C(=O)N(c1ccc(Cc3ccc(N4C(=O)c5ccc([*])cc5C4=O)cc3)cc1)C2=O,C1CCCCC1,298,0.018104292,0,1,-8.211298
2056,[*]CC([*])c1ccccc1,C1CCOC1,301.5,0.428337033,1,0,-5.4583225
2057,[*]CC([*])c1ccccc1,C1CCOC1,301.5,0.731781643,1,0,-4.8251525
2058,[*]CC([*])c1ccccc1,C1CCOC1,301.5,0.794584603,1,0,-4.7416929
2059,[*]CC([*])c1ccccc1,C1CCOC1,301.5,0.836067019,1,0,-4.6909879
2060,[*]CC([*])c1ccccc1,C1CCOC1,301.5,0.894276616,1,0,-4.6519523
2061,[*]CC([*])c1ccccc1,C1CCOC1,323.2,0.429999836,1,0,-5.2630399
2062,[*]CC([*])c1ccccc1,C1CCOC1,323.2,0.732178335,1,0,-4.6831367
2063,[*]CC([*])c1ccccc1,C1CCOC1,323.2,0.792655688,1,0,-4.6322445
2064,[*]CC([*])c1ccccc1,C1CCOC1,323.2,0.834212484,1,0,-4.5549115
2065,[*]CC([*])c1ccccc1,C1CCOC1,323.2,0.89359728,1,0,-4.4951543
2066,[*]CC([*])c1ccccc1,C1CCOC1,343.2,0.431695693,1,0,-5.0559226
2067,[*]CC([*])c1ccccc1,C1CCOC1,343.2,0.728039515,1,0,-4.5648344
2068,[*]CC([*])c1ccccc1,C1CCOC1,343.2,0.797505248,1,0,-4.496102
2069,[*]CC([*])c1ccccc1,C1CCOC1,343.2,0.834642233,1,0,-4.4010612
2070,[*]CC([*])c1ccccc1,C1CCOC1,343.2,0.897362549,1,0,-4.3471882
2071,[*]CC([*])c1ccccc1,C1CCOC1,301.5,0.428337033,0,1,-5.5885042
2072,[*]CC([*])c1ccccc1,C1CCOC1,301.5,0.731781643,0,1,-5.0279945
2073,[*]CC([*])c1ccccc1,C1CCOC1,301.5,0.794584603,0,1,-4.9172196
2074,[*]CC([*])c1ccccc1,C1CCOC1,301.5,0.836067019,0,1,-4.8893421
2075,[*]CC([*])c1ccccc1,C1CCOC1,301.5,0.894276616,0,1,-4.8356237
2076,[*]CC([*])c1ccccc1,C1CCOC1,323.2,0.429999836,0,1,-5.3284884
2077,[*]CC([*])c1ccccc1,C1CCOC1,323.2,0.732178335,0,1,-4.7645468
2078,[*]CC([*])c1ccccc1,C1CCOC1,323.2,0.792655688,0,1,-4.6905672
2079,[*]CC([*])c1ccccc1,C1CCOC1,323.2,0.834212484,0,1,-4.7609906
2080,[*]CC([*])c1ccccc1,C1CCOC1,323.2,0.89359728,0,1,-4.6653769
2081,[*]CC([*])c1ccccc1,C1CCOC1,343.2,0.431695693,0,1,-5.1561177
2082,[*]CC([*])c1ccccc1,C1CCOC1,343.2,0.728039515,0,1,-4.6384689
2083,[*]CC([*])c1ccccc1,C1CCOC1,343.2,0.797505248,0,1,-4.5979769
2084,[*]CC([*])c1ccccc1,C1CCOC1,343.2,0.834642233,0,1,-4.5807293
2085,[*]CC([*])c1ccccc1,C1CCOC1,343.2,0.897362549,0,1,-4.5591072
2086,[*]c1cc(C)c(Oc2ccc(S(=O)(=O)c3ccc(Oc4c(C)cc(C(C)(C)c5cccc(C([*])(C)C)c5)cc4C)cc3)cc2)c(C)c1,C1CCOC1,298,0.011554985,0,1,-9.0490993
2087,[*]c1ccc(Oc2ccc(C3(c4ccc(Oc5ccc(S([*])(=O)=O)cc5)cc4)c4ccccc4-c4ccccc43)cc2)cc1,C1CCOC1,298,0.024903839,0,1,-7.9733446
2088,[*]c1ccc(Oc2ccc3c(c2)C(=O)N(c2cccc(N4C(=O)c5ccc(Oc6ccc(C([*])(C)C)cc6)cc5C4=O)c2)C3=O)cc1,C1CCOC1,298,0.023757373,0,1,-8.2942933
2089,[*]c1ccc2c(c1)C(=O)N(c1ccc(Oc3ccc(N4C(=O)c5ccc(C([*])(C(F)(F)F)C(F)(F)F)cc5C4=O)cc3)cc1)C2=O,C1CCOC1,298,0.011712133,0,1,-8.4709701
2090,[*]/C=C(/[*])c1ccccc1C(F)(F)F,C=C(C)C1CC=C(C)CC1,298,0.074140386,0,1,-8.027458
2091,[*]CC([*])C,C=C(C)C1CC=C(C)CC1,303,0.124999996,0,1,-7.8223176
2092,[*]CC([*])C,C=C(C)C1CC=C(C)CC1,303,0.022999998,0,1,-7.7036092
2093,[*]CC([*])C,C=C(C)C1CC=C(C)CC1,303,0.124999996,1,0,-8.3205721
2094,[*]CC([*])C,C=C(C)C1CC=C(C)CC1,303,0.022999998,1,0,-8.377786
2095,[*]CC([*])C,C=C(C)C1CC=C(C)CC1,300,0.124998385,0,1,-7.691746
2096,[*]CC([*])c1ccc(Br)cc1,C=C(C)C1CC=C(C)CC1,298,0.069271751,0,1,-7.9659343
2097,[*]CC([*])c1ccc(C)cc1,C=C(C)C1CC=C(C)CC1,298,0.103365027,0,1,-7.9852471
2098,[*]CC([*])c1ccccc1,C=C(C)C1CC=C(C)CC1,298,0.115675716,0,1,-7.6607507
2099,[*]OCCOC(=O)c1ccc(C([*])=O)cc1,C=C(C)C1CC=C(C)CC1,298,0.007039546,0,1,-9.0048268
2100,[*]OCCOC(=O)c1ccc(C([*])=O)cc1,C=C(C)C1CC=C(C)CC1,298,0.124181469,0,1,-7.5875646
2101,[*]OCCOC(=O)c1ccc(C([*])=O)cc1,C=C(C)C1CC=C(C)CC1,298,0.2209278,0,1,-7.3453387
2102,[*]Oc1ccc(C2(c3ccc(OC([*])=O)cc3)CCCCC2)cc1,C=C(C)C1CC=C(C)CC1,298,0.04423688,0,1,-8.8606802
2103,[*]Sc1ccc([*])cc1,C=C(C)C1CC=C(C)CC1,298,0.111864145,0,1,-7.6896169
2104,[*]c1cc(Br)c(OC(=O)Oc2c(Br)cc(C([*])(C)C)cc2Br)c(Br)c1,C=C(C)C1CC=C(C)CC1,298,0.023348703,0,1,-8.479849
2105,[*]c1cc(C)c(OC(=O)Oc2c(C)cc(C([*])(C)C)cc2C)c(C)c1,C=C(C)C1CC=C(C)CC1,298,0.042046585,0,1,-8.4319776
2106,[*]c1ccc(OC(=O)c2ccc(C(=O)Oc3ccc(C([*])(C)C)cc3)cc2)cc1,C=C(C)C1CC=C(C)CC1,298,0.003786962,0,1,-9.2916625
2107,[*]c1ccc(Oc2ccc(C(c3ccc(Oc4ccc(S([*])(=O)=O)cc4)cc3)(C(F)(F)F)C(F)(F)F)cc2)cc1,C=C(C)C1CC=C(C)CC1,298,0.0241514,0,1,-8.4902603
2108,[*]c1ccc2c(c1)C(=O)N(c1ccc(Oc3ccc(C(c4ccc(Oc5ccc(N6C(=O)c7ccc(C([*])(C(F)(F)F)C(F)(F)F)cc7C6=O)cc5)cc4)(C(F)(F)F)C(F)(F)F)cc3)cc1)C2=O,C=C(C)C1CC=C(C)CC1,298,0.014488937,0,1,-8.3255834
2109,[*]c1ccc2c(c1)C(=O)n1c-2nc2ccc(Oc3ccc4nc5n(c4c3)C(=O)c3cc(C([*])(C(F)(F)F)C(F)(F)F)ccc3-5)cc21,C=C(C)C1CC=C(C)CC1,298,0.022113909,0,1,-8.6062007
2110,[*]CC([*])Cl,C=CCl,300,0.230772071,1,0,-11.69897
2111,[*]CC([*])Cl,C=CCl,300,0.230772071,0,1,-5.4267273
2112,[*]/C(C)=C(/[*])c1ccccc1,CBr,298,0.075554148,0,1,-6.1711656
2113,[*]C[*],CBr,303,0.044583495,1,0,-6.9706162
2114,[*]C[*],CBr,303,0.080614228,1,0,-6.8696662
2115,[*]C[*],CBr,303,0.044583495,0,1,-6.7099884
2116,[*]C[*],CBr,303,0.080614228,0,1,-6.6413589
2117,[*]c1ccc(Oc2ccc(Cc3ccc(Oc4ccc(S([*])(=O)=O)cc4)cc3)cc2)cc1,CBr,298,0.043804205,0,1,-7.2540289
2118,[*]c1ccc2c(c1)C(=O)N(c1ccc(C(c3ccc(N4C(=O)c5ccc(C([*])(C(F)(F)F)C(F)(F)F)cc5C4=O)cc3)(C(F)(F)F)C(F)(F)F)cc1)C2=O,CBr,298,0.01262544,0,1,-7.1930206
2119,[*]CC([*])OC(C)=O,CC#N,313,0.007206639,1,0,-9.0354
2120,[*]CC([*])OC(C)=O,CC#N,313,0.009589741,1,0,-9.01416
2121,[*]CC([*])OC(C)=O,CC#N,313,0.011763162,1,0,-8.97361
2122,[*]CC([*])OC(C)=O,CC#N,313,0.020612564,1,0,-8.71875
2123,[*]CC([*])OC(C)=O,CC#N,313,0.027154984,1,0,-8.68786
2124,[*]CC([*])OC(C)=O,CC#N,313,0.028191072,1,0,-8.63573
2125,[*]CC([*])OC(C)=O,CC#N,313,0.029530832,1,0,-8.5025
2126,[*]CC([*])OC(C)=O,CC#N,313,0.037948771,1,0,-8.45037
2127,[*]CC([*])OC(C)=O,CC#N,313,0.043341894,1,0,-8.2013
2128,[*]CC([*])OC(C)=O,CC#N,313,0.045573387,1,0,-8.29977
2129,[*]CC([*])OC(C)=O,CC#N,313,0.049183122,1,0,-8.12407
2130,[*]CC([*])OC(C)=O,CC#N,313,0.064751347,1,0,-7.83445
2131,[*]CC([*])OC(C)=O,CC#N,313,0.071232958,1,0,-7.80742
2132,[*]CC([*])OC(C)=O,CC#N,313,0.073920061,1,0,-7.53904
2133,[*]CC([*])OC(C)=O,CC#N,313,0.078174925,1,0,-7.73019
2134,[*]CC([*])OC(C)=O,CC#N,313,0.086211937,1,0,-7.48691
2135,[*]CC([*])OC(C)=O,CC#N,313,0.09128516,1,0,-7.66841
2136,[*]CC([*])OC(C)=O,CC#N,313,0.095612058,1,0,-7.32666
2137,[*]CC([*])OC(C)=O,CC#N,313,0.096507923,1,0,-7.38265
2138,[*]CC([*])OC(C)=O,CC#N,313,0.007206639,0,1,-6.6748801
2139,[*]CC([*])OC(C)=O,CC#N,313,0.009589741,0,1,-6.5794612
2140,[*]CC([*])OC(C)=O,CC#N,313,0.011763162,0,1,-6.5917098
2141,[*]CC([*])OC(C)=O,CC#N,313,0.020612564,0,1,-6.4420556
2142,[*]CC([*])OC(C)=O,CC#N,313,0.027154984,0,1,-6.2685864
2143,[*]CC([*])OC(C)=O,CC#N,313,0.028191072,0,1,-6.3589543
2144,[*]CC([*])OC(C)=O,CC#N,313,0.029530832,0,1,-6.2422498
2145,[*]CC([*])OC(C)=O,CC#N,313,0.037948771,0,1,-6.1981714
2146,[*]CC([*])OC(C)=O,CC#N,313,0.043341894,0,1,-6.3405223
2147,[*]CC([*])OC(C)=O,CC#N,313,0.045573387,0,1,-6.1142766
2148,[*]CC([*])OC(C)=O,CC#N,313,0.049183122,0,1,-6.4968398
2149,[*]CC([*])OC(C)=O,CC#N,313,0.064751347,0,1,-5.9717372
2150,[*]CC([*])OC(C)=O,CC#N,313,0.071232958,0,1,-5.7241732
2151,[*]CC([*])OC(C)=O,CC#N,313,0.073920061,0,1,-5.7181036
2152,[*]CC([*])OC(C)=O,CC#N,313,0.078174925,0,1,-5.9873199
2153,[*]CC([*])OC(C)=O,CC#N,313,0.086211937,0,1,-5.5557544
2154,[*]CC([*])OC(C)=O,CC#N,313,0.09128516,0,1,-5.7061811
2155,[*]CC([*])OC(C)=O,CC#N,313,0.095612058,0,1,-5.4511291
2156,[*]CC([*])OC(C)=O,CC#N,313,0.096507923,0,1,-5.6503541
2157,[*]NCCCCCCNC(=O)OCCOCCOC([*])=O,CC#N,300,0.32801682,1,0,-5.8197834
2158,[*]NCCCCCCNC(=O)OCCOCCOC([*])=O,CC#N,300,0.32801682,0,1,-5.4082003
2159,[*]Nc1ccc(Cc2ccc(NC(=O)OCCOC([*])=O)cc2)cc1,CC#N,300,0.155414998,1,0,-6.5171264
2160,[*]Nc1ccc(Cc2ccc(NC(=O)OCCOC([*])=O)cc2)cc1,CC#N,300,0.155414998,0,1,-7.1439793
2161,[*]c1ccc(OC(=O)Oc2ccc(C([*])(C)C)cc2)cc1,CC#N,313,0.015011151,0,1,-7.3388512
2162,[*]c1ccc(OC(=O)Oc2ccc(C([*])(C)C)cc2)cc1,CC#N,313,0.020388151,0,1,-6.9348937
2163,[*]c1ccc(OC(=O)Oc2ccc(C([*])(C)C)cc2)cc1,CC#N,313,0.026126195,0,1,-6.9771971
2164,[*]c1ccc(OC(=O)Oc2ccc(C([*])(C)C)cc2)cc1,CC#N,313,0.027184983,0,1,-6.9312586
2165,[*]c1ccc(OC(=O)Oc2ccc(C([*])(C)C)cc2)cc1,CC#N,313,0.033716562,0,1,-6.6400467
2166,[*]c1ccc(OC(=O)Oc2ccc(C([*])(C)C)cc2)cc1,CC#N,313,0.040158539,0,1,-6.8145575
2167,[*]c1ccc(OC(=O)Oc2ccc(C([*])(C)C)cc2)cc1,CC#N,313,0.041031947,0,1,-6.4450111
2168,[*]c1ccc(OC(=O)Oc2ccc(C([*])(C)C)cc2)cc1,CC#N,313,0.04757472,0,1,-6.8544634
2169,[*]c1ccc(OC(=O)Oc2ccc(C([*])(C)C)cc2)cc1,CC#N,313,0.0520782,0,1,-6.8321359
2170,[*]c1ccc(OC(=O)Oc2ccc(C([*])(C)C)cc2)cc1,CC#N,313,0.05541474,0,1,-6.7307652
2171,[*]c1ccc(OC(=O)Oc2ccc(C([*])(C)C)cc2)cc1,CC#N,313,0.056371482,0,1,-6.4605093
2172,[*]c1ccc(OC(=O)Oc2ccc(C([*])(C)C)cc2)cc1,CC#N,313,0.063728901,0,1,-6.2181835
2173,[*]c1ccc(OC(=O)Oc2ccc(C([*])(C)C)cc2)cc1,CC#N,313,0.069108305,0,1,-6.3369896
2174,[*]c1ccc(OC(=O)Oc2ccc(C([*])(C)C)cc2)cc1,CC#N,313,0.071350724,0,1,-6.2418769
2175,[*]c1ccc(OC(=O)Oc2ccc(C([*])(C)C)cc2)cc1,CC#N,313,0.056867737,0,1,-6.6411321
2176,[*]c1ccc(OC(=O)Oc2ccc(C([*])(C)C)cc2)cc1,CC#N,313,0.050096582,0,1,-6.776083
2177,[*]c1ccc(OC(=O)Oc2ccc(C([*])(C)C)cc2)cc1,CC#N,313,0.039063526,0,1,-6.8201539
2178,[*]c1ccc(OC(=O)Oc2ccc(C([*])(C)C)cc2)cc1,CC#N,313,0.05417853,0,1,-6.3695612
2179,[*]c1ccc(OC(=O)Oc2ccc(C([*])(C)C)cc2)cc1,CC#N,313,0.016114229,0,1,-6.9925352
2180,[*]c1ccc(OC(=O)Oc2ccc(C([*])(C)C)cc2)cc1,CC#N,313,0.04804,0,1,-6.5238127
2181,[*]c1ccc(OC(=O)Oc2ccc(C([*])(C)C)cc2)cc1,CC#N,313,0.03918,0,1,-6.8547893
2182,[*]c1ccc(OC(=O)Oc2ccc(C([*])(C)C)cc2)cc1,CC#N,313,0.05462,0,1,-6.7601876
2183,[*]c1ccc(OC(=O)Oc2ccc(C([*])(C)C)cc2)cc1,CC#N,313,0.05202,0,1,-6.3931708
2184,[*]c1ccc(OC(=O)Oc2ccc(C([*])(C)C)cc2)cc1,CC#N,313,0.01714,0,1,-6.8569019
2185,[*]c1ccc(OC(=O)Oc2ccc(C([*])(C)C)cc2)cc1,CC#N,313,0.0501,0,1,-6.6978714
2186,[*]c1ccc(OC(=O)Oc2ccc(C([*])(C)C)cc2)cc1,CC#N,313,0.02674,0,1,-6.7604489
2187,[*]c1ccc(OC(=O)Oc2ccc(C([*])(C)C)cc2)cc1,CC#N,313,0.045440001,0,1,-6.5772838
2188,[*]c1ccc(OC(=O)Oc2ccc(C([*])(C)C)cc2)cc1,CC#N,313,0.03832,0,1,-7.0027382
2189,[*]c1ccc(OC(=O)Oc2ccc(C([*])(C)C)cc2)cc1,CC#N,313,0.02081,0,1,-6.8629419
2190,[*]c1ccc(OC(=O)Oc2ccc(C([*])(C)C)cc2)cc1,CC#N,313,0.03253,0,1,-6.7330571
2191,[*]c1ccc(OC(=O)Oc2ccc(C([*])(C)C)cc2)cc1,CC#N,313,0.02586,0,1,-6.9917185
2192,[*]c1ccc(OC(=O)Oc2ccc(C([*])(C)C)cc2)cc1,CC#N,313,0.06295,0,1,-6.3221618
2193,[*]/C(Cl)=C(/[*])c1ccccc1,CC(=O)OCC(C)C,298,0.078382153,0,1,-7.331742
2194,[*]C(=O)c1ccc2c(c1)C(=O)N(c1ccc(Oc3ccc(N4C(=O)c5ccc([*])cc5C4=O)cc3)cc1)C2=O,CC(=O)OCC(C)C,298,0.023322725,0,1,-8.7240381
2195,[*]CC(F)(F)C(F)(F)C([*])C,CC(=O)OCC(C)C,300,0.5517,1,0,-6.747147
2196,[*]CC(F)(F)C(F)(F)C([*])C,CC(=O)OCC(C)C,300,0.5517,0,1,-5.6557002
2197,[*]CC([*])c1ccc(F)cc1,CC(=O)OCC(C)C,298,0.086843404,0,1,-7.6481357
2198,[*]CC([*])c1ccc(OC)cc1,CC(=O)OCC(C)C,298,0.008582854,0,1,-8.2199546
2199,[*]Oc1c(-c2ccccc2)cc([*])cc1-c1ccccc1,CC(=O)OCC(C)C,298,0.045391135,0,1,-8.7779587
2200,[*]Oc1ccc(C(c2ccc(OC([*])=O)cc2)(C(F)(F)F)C(F)(F)F)cc1,CC(=O)OCC(C)C,298,0.031072033,0,1,-9.1307745
2201,[*]c1ccc(N2C(=O)c3ccc(C(c4ccc5c(c4)C(=O)N(c4ccc(C([*])(C)C)cc4)C5=O)(C(F)(F)F)C(F)(F)F)cc3C2=O)cc1,CC(=O)OCC(C)C,298,0.017977306,0,1,-8.208126
2202,[*]c1ccc(Oc2cccc3c(Oc4ccc(S([*])(=O)=O)cc4)cccc23)cc1,CC(=O)OCC(C)C,298,0.030090692,0,1,-8.4013952
2203,[*]c1ccc2c(c1)C(=O)N(c1ccc(C(c3ccc(N4C(=O)c5ccc(C([*])(C(F)(F)F)C(F)(F)F)cc5C4=O)cc3)(C(F)(F)F)C(F)(F)F)cc1)C2=O,CC(=O)OCC(C)C,298,0.015404038,0,1,-8.6508861
2204,[*]=CCCC(=[*])C,CC(=O)OCCC(C)C,300,0.442630113,1,0,-6.5654311
2205,[*]=CCCC(=[*])C,CC(=O)OCCC(C)C,300,0.442630113,0,1,-5.77372
2206,[*]CC(F)(F)C(F)(F)C([*])C,CC(=O)OCCC(C)C,300,0.567494344,1,0,-6.7011469
2207,[*]CC(F)(F)C(F)(F)C([*])C,CC(=O)OCCC(C)C,300,0.567494344,0,1,-5.8710712
2208,[*]Oc1ccc(C(c2ccc(OC([*])=O)cc2)(C(F)(F)F)C(F)(F)F)cc1,CC(=O)OCCC(C)C,298,0.034693987,0,1,-8.4210765
2209,[*]c1cc(C)c(Oc2ccc(S(=O)(=O)c3ccc(Oc4c(C)cc([*])cc4C)cc3)cc2)c(C)c1,CC(=O)OCCC(C)C,298,0.027724036,0,1,-8.4009279
2210,[*]c1ccc(Oc2ccc(C(=O)c3ccc(-c4ccc(C(=O)c5ccc(Oc6ccc(C([*])(C)C)cc6)cc5)cc4)cc3)cc2)cc1,CC(=O)OCCC(C)C,298,0.021708481,0,1,-8.2317406
2211,[*]c1ccc(Oc2ccc(S(=O)(=O)c3ccc(Oc4ccc(C([*])(C)c5ccccc5)cc4)cc3)cc2)cc1,CC(=O)OCCC(C)C,298,0.025150799,0,1,-8.5397216
2212,[*]c1ccc(Oc2ccc(S(=O)(=O)c3ccc(Oc4cccc(C([*])(C)C)c4)cc3)cc2)cc1,CC(=O)OCCC(C)C,298,0.028577688,0,1,-7.9670932
2213,[*]c1ccc2c(c1)C(=O)N(c1ccc(Oc3ccc(C(c4ccc(Oc5ccc(N6C(=O)c7ccc(C([*])(C(F)(F)F)C(F)(F)F)cc7C6=O)cc5)cc4)(C(F)(F)F)C(F)(F)F)cc3)cc1)C2=O,CC(=O)OCCC(C)C,298,0.013854328,0,1,-8.4524127
2214,[*]C(=O)c1ccc(Oc2ccc(Oc3ccc([*])cc3)cc2)cc1,CC(C)=O,300,0.115826702,1,0,-10.468521
2215,[*]C(=O)c1ccc(Oc2ccc(Oc3ccc([*])cc3)cc2)cc1,CC(C)=O,300,0.115826702,0,1,-7.0414744
2216,[*]CC([*])Cl,CC(C)=O,300,0.62962963,1,0,-12.777284
2217,[*]CC([*])Cl,CC(C)=O,300,0.62962963,0,1,-4.7181232
2218,[*]c1ccc(Oc2ccc(-c3ccc(Oc4cccc(-n5c(=O)c6cc7c(=O)n([*])c(=O)c7cc6c5=O)c4)cc3)cc2)cc1,CC(C)=O,300,0.2,1,0,-10.429457
2219,[*]c1ccc(Oc2ccc(-c3ccc(Oc4cccc(-n5c(=O)c6cc7c(=O)n([*])c(=O)c7cc6c5=O)c4)cc3)cc2)cc1,CC(C)=O,298,0.2,1,0,-10.429457
2220,[*]c1ccc(Oc2ccc(-c3ccc(Oc4cccc(-n5c(=O)c6cc7c(=O)n([*])c(=O)c7cc6c5=O)c4)cc3)cc2)cc1,CC(C)=O,300,0.2,0,1,-6.6547254
2221,[*]c1ccc(Oc2ccc(-c3ccc(Oc4cccc(-n5c(=O)c6cc7c(=O)n([*])c(=O)c7cc6c5=O)c4)cc3)cc2)cc1,CC(C)=O,298,0.2,0,1,-7.3142322
2222,[*]c1ccc(Oc2ccc3c(c2)C(=O)N(c2cccc(N4C(=O)c5ccc(Oc6ccc(C([*])(C)C)cc6)cc5C4=O)c2)C3=O)cc1,CC(C)=O,300,0.168053245,1,0,-10.619789
2223,[*]c1ccc(Oc2ccc3c(c2)C(=O)N(c2cccc(N4C(=O)c5ccc(Oc6ccc(C([*])(C)C)cc6)cc5C4=O)c2)C3=O)cc1,CC(C)=O,300,0.168053245,0,1,-6.9195163
2224,[*]=CCCC(=[*])C,CC(C)CC(C)(C)C,300,0.390917389,1,0,-6.3872161
2225,[*]=CCCC(=[*])C,CC(C)CC(C)(C)C,300,0.390917389,0,1,-5.8513666
2226,[*]CC([*])Cl,CC(Cl)(Cl)Cl,300,0.401206613,1,0,-8.1739252
2227,[*]CC([*])Cl,CC(Cl)(Cl)Cl,300,0.401206613,0,1,-6.370987
2228,[*]/C(Cl)=C(/[*])c1ccccc1,CCC(C)C,298,0.050175909,0,1,-7.7323327
2229,[*]CC([*])(C)C,CCC(C)C,298,0.015600002,0,1,-7.3134831
2230,[*]CC([*])(C)C,CCC(C)C,298,0.015600002,1,0,-9.7212464
2231,[*]CC([*])(C)C,CCC(C)C,298,0.059600001,1,0,-9.2924298
2232,[*]CC([*])(C)C,CCC(C)C,298,0.080799996,1,0,-9.1366771
2233,[*]CC([*])(C)C,CCC(C)C,298,0.058700001,1,0,-9.3279021
2234,[*]CC([*])(C)C,CCC(C)C,298,0.059600001,0,1,-7.7666106
2235,[*]CC([*])(C)C,CCC(C)C,298,0.080799996,0,1,-8.6150154
2236,[*]NC(=O)c1cc(C(c2ccc(C(=O)O)c(C(=O)Nc3cc(Oc4ccc(N)c([*])c4)ccc3N)c2)(C(F)(F)F)C(F)(F)F)ccc1C(=O)O,CCC(C)C,298,0.010583592,0,1,-8.1258781
2237,[*]c1ccc(N2C(=O)c3ccc(-c4ccc5c(c4)C(=O)N(c4ccc(C([*])(C)C)cc4)C5=O)cc3C2=O)cc1,CCC(C)C,298,0.014673006,0,1,-8.587659
2238,[*]c1ccc(OC(=O)Oc2ccc(C([*])(C)C)cc2)cc1,CCC(C)C,298,0.027591194,0,1,-7.7462272
2239,[*]c1ccc(Oc2ccc(S(=O)(=O)c3ccc(Oc4ccc(C(C)(C)c5cccc(C([*])(C)C)c5)cc4)cc3)cc2)cc1,CCC(C)C,298,0.012704204,0,1,-8.241669
2240,[*]c1ccc2c(c1)C(=O)n1c-2nc2ccc(Oc3ccc4nc5n(c4c3)C(=O)c3cc(C([*])(C(F)(F)F)C(F)(F)F)ccc3-5)cc21,CCC(C)C,298,0.01183453,0,1,-8.8712574
2241,[*]C(=O)c1ccc2c(c1)C(=O)N(c1ccc(Oc3ccc(C(c4ccc(Oc5ccc(N6C(=O)c7ccc([*])cc7C6=O)cc5)cc4)(C(F)(F)F)C(F)(F)F)cc3)cc1)C2=O,CCCCC,298,0.008887013,0,1,-8.7540648
2242,[*]CC([*])(C)C,CCCCC,298,0.0061,1,0,-9.5086383
2243,[*]CC([*])(C)C,CCCCC,298,0.047400005,1,0,-9.0861861
2244,[*]CC([*])(C)C,CCCCC,298,0.078699998,1,0,-8.7423214
2245,[*]CC([*])(C)C,CCCCC,298,0.113200003,1,0,-8.4723701
2246,[*]CC([*])(C)C,CCCCC,298,0.047799995,1,0,-9.1366771
2247,[*]CC([*])(C)C,CCCCC,298,0.0061,0,1,-8.0924934
2248,[*]CC([*])(C)C,CCCCC,298,0.047400005,0,1,-8.1854836
2249,[*]CC([*])(C)C,CCCCC,298,0.078699998,0,1,-7.1252724
2250,[*]CC([*])(C)C,CCCCC,298,0.113200003,0,1,-7.3401729
2251,[*]CC([*])(C)C,CCCCC,298,0.047799995,0,1,-7.6084532
2252,[*]CC([*])Cl,CCCCC,298,0.103495563,0,1,-6.4730194
2253,[*]c1ccc(Oc2ccc(C(=O)c3ccc(-c4ccc(C(=O)c5ccc(Oc6ccc(C([*])(C)C)cc6)cc5)cc4)cc3)cc2)cc1,CCCCC,298,0.012148635,0,1,-7.9203884
2254,[*]c1ccc(Oc2ccc(C3(c4ccc(Oc5ccc(S([*])(=O)=O)cc5)cc4)c4ccccc4-c4ccccc43)cc2)cc1,CCCCC,298,0.012616522,0,1,-7.0155539
2255,[*]c1ccc(Oc2ccc(S(=O)(=O)c3ccc(Oc4cccc(C([*])(C)C)c4)cc3)cc2)cc1,CCCCC,298,0.016042429,0,1,-7.6757747
2256,[*]c1ccc(Oc2cccc3c(Oc4ccc(S([*])(=O)=O)cc4)cccc23)cc1,CCCCC,298,0.018905904,0,1,-8.4027846
2257,[*]c1ccc2c(c1)C(=O)N(c1ccc(Oc3ccc(C(c4ccc(Oc5ccc(N6C(=O)c7ccc([*])cc7C6=O)cc5C(F)(F)F)cc4)(C(F)(F)F)C(F)(F)F)cc3)c(C(F)(F)F)c1)C2=O,CCCCC,298,0.007843744,0,1,-8.0503935
2258,[*]/C(CC)=C(/[*])c1ccccc1,CCCCCC,298,0.062084407,0,1,-7.7786987
2259,[*]=CCCC=[*],CCCCCC,298,0.058940508,1,0,-6.03175
2260,[*]=CCCC=[*],CCCCCC,298,0.032753414,1,0,-6.1038
2261,[*]=CCCC=[*],CCCCCC,298,0.079699032,1,0,-5.97712
2262,[*]=CCCC=[*],CCCCCC,298,0.154653051,1,0,-5.82274
2263,[*]=CCCC=[*],CCCCCC,298,0.118346308,1,0,-5.88845
2264,[*]=CCCC=[*],CCCCCC,298,0.058940508,0,1,-5.839233
2265,[*]=CCCC=[*],CCCCCC,298,0.032753414,0,1,-6.0087271
2266,[*]=CCCC=[*],CCCCCC,298,0.079699032,0,1,-5.8680075
2267,[*]=CCCC=[*],CCCCCC,298,0.154653051,0,1,-5.534466
2268,[*]=CCCC=[*],CCCCCC,298,0.118346308,0,1,-5.6825775
2269,[*]CC([*])C,CCCCCC,300,0.644918876,1,0,-6.4882297
2270,[*]CC([*])C,CCCCCC,300,0.644918876,0,1,-4.8431805
2271,[*]CC([*])Cl,CCCCCC,300,0.00596408,1,0,-14.501143
2272,[*]CC([*])Cl,CCCCCC,300,0.00596408,0,1,-8.8327712
2273,[*]Nc1ccc(Cc2ccc(NC(=O)OCCOC([*])=O)cc2)cc1,CCCCCC,300,0.071493354,1,0,-6.8646839
2274,[*]Nc1ccc(Cc2ccc(NC(=O)OCCOC([*])=O)cc2)cc1,CCCCCC,300,0.071493354,0,1,-8.1495632
2275,[*]c1cc(C)c(Oc2ccc(S(=O)(=O)c3ccc(Oc4c(C)cc(C(C)(C)c5cccc(C([*])(C)C)c5)cc4C)cc3)cc2)c(C)c1,CCCCCC,298,0.013778762,0,1,-7.7880614
2276,[*]c1ccc(Oc2ccc(S(=O)(=O)c3ccc(Oc4ccc(C([*])(C)C)cc4C)cc3)cc2)c(C)c1,CCCCCC,298,0.01798343,0,1,-7.6862859
2277,[*]c1ccc2c(c1)C(=O)N(c1ccc(Cc3ccc(N4C(=O)c5ccc(C([*])(C(F)(F)F)C(F)(F)F)cc5C4=O)cc3)cc1)C2=O,CCCCCC,298,0.0140105,0,1,-7.0472173
2278,[*]CC([*])C,CCCCCCC,300,0.65016706,1,0,-6.6382722
2279,[*]CC([*])C,CCCCCCC,300,0.65016706,0,1,-5.0795278
2280,[*]Oc1ccc(C2(c3ccc(OC([*])=O)cc3)CCCCC2)cc1,CCCCCCC,298,0.063745463,0,1,-8.2039965
2281,[*]CC([*])C,CCCCCCCCC,300,0.641361445,1,0,-6.8996295
2282,[*]CC([*])C,CCCCCCCCC,300,0.641361445,0,1,-5.5415351
2283,[*]c1ccc(Oc2ccc(S(=O)(=O)c3ccc(Oc4ccc(C(C)(C)c5ccc(C([*])(C)C)cc5)cc4)cc3)cc2)cc1,CCCCCCCCC,298,0.002282198,0,1,-8.2954616
2284,[*]c1ccc(Oc2ccc(S(=O)(=O)c3ccc(Oc4ccc(C(C)(C)c5ccc(C([*])(C)C)cc5)cc4)cc3)cc2)cc1,CCCCCCCCC,298,0.083826864,0,1,-7.7926153
