Repository: Ramprasad-Group/polyVERSE

# polyVERSE [![DOI](https://zenodo.org/badge/777530406.svg)](https://zenodo.org/doi/10.5281/zenodo.13352643)
polyVERSE (Polymer Universe, also "polymers generated by Virtually-Executed Rule-based Synthesis Experiments") is a comprehensive repository for informatics-ready datasets curated by the Ramprasad Group. This repository encompasses a vast and continuously expanding range of chemical spaces and material properties, including both known and hypothetical polymers. It includes datasets generated through physical experiments, physics-based simulations, and machine learning model predictions. The data is organized into two main folders: `Virtual-Polymers` and `Other`.

File: Other/design_solvent_diffusivity_sorption/master_diffusivity_dataset.csv (part 6 of 7)
Index,Polymer Canonical SMILES,Solvent Canonical SMILES,Temperature,Weight Fraction of Solvent,Experimental Selector,Simulated Selector,Target Diffusivity Value(log10)
2285,[*]=CCCC(=[*])C,CCCCCCCCCCCC,300,0.409906437,1,0,-6.6861328
2286,[*]=CCCC(=[*])C,CCCCCCCCCCCC,300,0.409906437,0,1,-6.2451683
2287,[*]CC([*])C,CCCCCCCCCCCC,300,0.614434574,1,0,-7.3098039
2288,[*]CC([*])C,CCCCCCCCCCCC,300,0.614434574,0,1,-6.7555309
2289,[*]CC([*])c1ccc(C)cc1,CCCCCCCCCCCC,298,0.125979011,0,1,-7.802479
2290,[*]c1cc(Cl)c(OC(=O)Oc2c(Cl)cc(C([*])(C)C)cc2Cl)c(Cl)c1,CCCCCCCCCCCC,298,0.041637843,0,1,-7.8010555
2291,[*]CC([*])C,CCCCCCCCCCCCCCCC,300,0.591022529,1,0,-8.1904533
2292,[*]CC([*])C,CCCCCCCCCCCCCCCC,300,0.591022529,0,1,-7.6914075
2293,[*]CC([*])CC(C)C,CCCCCCCCCCCCCCCC,298,0.212016463,0,1,-7.7513023
2294,[*]c1cc(C)c(Oc2ccc(S(=O)(=O)c3ccc(Oc4c(C)cc(C([*])(C(F)(F)F)C(F)(F)F)cc4C)cc3)cc2)c(C)c1,CCCCCCCCCCCCCCCC,298,0.035988181,0,1,-8.5420186
2295,[*]c1ccc(C)c(N2C(=O)c3ccc(C(c4ccc5c(c4)C(=O)N([*])C5=O)(C(F)(F)F)C(F)(F)F)cc3C2=O)c1,CCCCCCCCCCCCCCCC,298,0.040947169,0,1,-7.9994884
2296,[*]/C(Cl)=C(/[*])CCCC,CCCCCCCCO,298,0.100475951,0,1,-7.4580257
2297,[*]=CC1CCC(C=[*])C1,CCCCCCCCO,298,0.121506698,0,1,-7.4290745
2298,[*]CC([*])c1ccc(Br)cc1,CCCCCCCCO,298,0.066420293,0,1,-7.6816473
2299,[*]CC([*])c1ccc(OC(C)=O)cc1,CCCCCCCCO,298,0.074328053,0,1,-6.9757488
2300,[*]Oc1c(C)cc([*])cc1C,CCCCCCCCO,300,0.066293662,1,0,-7.30103
2301,[*]Oc1c(C)cc([*])cc1C,CCCCCCCCO,300,0.066293662,0,1,-8.0414781
2302,[*]c1cc(C)c(OC(=O)Oc2c(C)cc(C([*])(C(F)(F)F)C(F)(F)F)cc2C)c(C)c1,CCCCCCCCO,298,0.030191065,0,1,-8.6385215
2303,[*]c1ccc(Oc2ccc(-n3c(=O)c4cc5c(=O)n([*])c(=O)c5cc4c3=O)cc2)cc1,CCCCCCCCO,298,0.032940344,0,1,-7.9660018
2304,[*]c1ccc(Oc2ccc(S([*])(=O)=O)cc2)cc1,CCCCCCCCO,298,0.053094159,0,1,-7.6616284
2305,[*]c1ccc2c(c1)C(=O)N(c1ccc(Oc3ccc(C(c4ccc(Oc5ccc(N6C(=O)c7ccc(C([*])(C(F)(F)F)C(F)(F)F)cc7C6=O)cc5C(F)(F)F)cc4)(C(F)(F)F)C(F)(F)F)cc3)c(C(F)(F)F)c1)C2=O,CCCCCCCCO,298,0.012106818,0,1,-8.1731372
2306,[*]c1ccc2c(c1)C(=O)N(c1ccc(Oc3ccc(N4C(=O)c5ccc([*])cc5C4=O)cc3)cc1)C2=O,CCCCCCCCO,298,0.027623379,0,1,-8.5709383
2307,[*]CC(F)(F)C(F)(F)C([*])C,CCCCCOC(C)=O,300,0.195596374,1,0,-7.0604807
2308,[*]CC(F)(F)C(F)(F)C([*])C,CCCCCOC(C)=O,300,0.195596374,0,1,-7.2166431
2309,[*]c1ccc(Oc2ccc3ccc(Oc4ccc(S([*])(=O)=O)cc4)cc3c2)cc1,CCCCCOC(C)=O,298,0.003465011,0,1,-9.1752303
2310,[*]c1ccc(Oc2ccc3ccc(Oc4ccc(S([*])(=O)=O)cc4)cc3c2)cc1,CCCCCOC(C)=O,298,0.065019638,0,1,-7.5985929
2311,[*]CC([*])c1ccc(Br)cc1,CCCCO,298,0.038917822,0,1,-7.5480234
2312,[*]CC([*])c1ccc(Cl)cc1,CCCCO,298,0.050765944,0,1,-7.2997897
2313,[*]Oc1c(C)cc([*])cc1C,CCCCO,300,0.091738159,1,0,-7.0457575
2314,[*]Oc1c(C)cc([*])cc1C,CCCCO,300,0.091738159,0,1,-7.8262141
2315,[*]Oc1ccc(C2(c3ccc(OC([*])=O)cc3)CC3CCC2C3)cc1,CCCCO,298,0.023623106,0,1,-7.6912754
2316,[*]c1ccc2c(c1)C(=O)N(c1ccc(Cc3ccc(N4C(=O)c5ccc(C([*])(C(F)(F)F)C(F)(F)F)cc5C4=O)cc3)cc1)C2=O,CCCCO,298,0.046608917,0,1,-7.5643419
2317,[*]=CCCC(=[*])C,CCCCOC(C)=O,300,0.43618315,1,0,-6.3767507
2318,[*]=CCCC(=[*])C,CCCCOC(C)=O,300,0.43618315,0,1,-5.6179792
2319,[*]CC(F)(F)C(F)(F)C([*])C,CCCCOC(C)=O,300,0.5959,1,0,-6.6819367
2320,[*]CC(F)(F)C(F)(F)C([*])C,CCCCOC(C)=O,300,0.5959,0,1,-5.4629811
2321,[*]Oc1c(-c2ccccc2)cc([*])cc1-c1ccccc1,CCCCOC(C)=O,298,0.159803547,0,1,-6.8910535
2322,[*]/C(Cl)=C(/[*])CCCC,CCCO,298,0.005127997,0,1,-8.1686898
2323,[*]/C(Cl)=C(/[*])CCCC,CCCO,298,0.093454485,0,1,-6.1035858
2324,[*]CC([*])c1ccc(OC)cc1,CCCO,298,0.042868271,0,1,-7.3281593
2325,[*]Oc1c(C)cc([*])cc1C,CCCO,300,0.108735692,1,0,-6.7695511
2326,[*]Oc1c(C)cc([*])cc1C,CCCO,300,0.108735692,0,1,-7.202029
2327,[*]c1ccc(Oc2ccc(S(=O)(=O)c3ccc(Oc4ccc(C([*])(C)C)cc4)cc3)cc2)cc1,CCCO,298,0.013397969,0,1,-7.4521018
2328,[*]c1ccc2c(c1)C(=O)N(c1ccc(Oc3ccc(C(c4ccc(Oc5ccc(N6C(=O)c7ccc([*])cc7C6=O)cc5C(F)(F)F)cc4)(C(F)(F)F)C(F)(F)F)cc3)c(C(F)(F)F)c1)C2=O,CCCO,298,0.006541783,0,1,-8.0467371
2329,[*]CC(F)(F)C(F)(F)C([*])C,CCCOC(C)=O,300,0.67150432,1,0,-6.4989407
2330,[*]CC(F)(F)C(F)(F)C([*])C,CCCOC(C)=O,300,0.67150432,0,1,-5.231615
2331,[*]Oc1c(C)cc([*])cc1C,CCO,300,0.138670965,1,0,-6.3187588
2332,[*]Oc1c(C)cc([*])cc1C,CCO,300,0.138670965,0,1,-6.7516579
2333,[*]/C(CCCCCC)=C(/[*])c1ccccc1,CCOC(=O)CC(C)=O,298,0.06529602,0,1,-7.5399836
2334,[*]/C=C(/[*])c1ccccc1C,CCOC(=O)CC(C)=O,298,0.183053007,0,1,-7.455212
2335,[*]/C=C(/[*])c1ccccc1C,CCOC(=O)CC(C)=O,298,0.309458674,0,1,-6.7328504
2336,[*]=CCCC(=[*])C,CCOC(=O)CC(C)=O,300,0.04830406,1,0,-6.9469216
2337,[*]=CCCC(=[*])C,CCOC(=O)CC(C)=O,300,0.04830406,0,1,-7.119192
2338,[*]c1cc(C)c(Oc2ccc(S(=O)(=O)c3ccc(Oc4c(C)cc(C([*])(C)C)cc4C)cc3)cc2)c(C)c1,CCOC(=O)CC(C)=O,298,0.02543553,0,1,-9.0509603
2339,[*]c1ccc(N2C(=O)c3ccc(-c4ccc5c(c4)C(=O)N(c4ccc(C([*])(C)C)cc4)C5=O)cc3C2=O)cc1,CCOC(=O)CC(C)=O,298,0.026158067,0,1,-8.5490539
2340,[*]c1ccc(OC(=O)Oc2ccc(C([*])(C)c3ccccc3)cc2)cc1,CCOC(=O)CC(C)=O,298,0.03951267,0,1,-7.8197611
2341,[*]c1ccc(Oc2ccc(C(c3ccc(Oc4ccc(-n5c(=O)c6cc7c(=O)n([*])c(=O)c7cc6c5=O)cc4)cc3)(C(F)(F)F)C(F)(F)F)cc2)cc1,CCOC(=O)CC(C)=O,298,0.018238517,0,1,-8.2967626
2342,[*]c1ccc(Oc2ccc(Oc3ccc(Oc4ccc(S([*])(=O)=O)cc4)cc3)cc2)cc1,CCOC(=O)CC(C)=O,298,0.030303284,0,1,-8.0383616
2343,[*]/C(CCCCCC)=C(/[*])c1ccccc1,CCOC(C)=O,298,0.045157415,0,1,-7.3446127
2344,[*]C(=O)c1ccc2c(c1)C(=O)N(c1ccc(C(c3ccc(N4C(=O)c5ccc([*])cc5C4=O)cc3)(C(F)(F)F)C(F)(F)F)cc1)C2=O,CCOC(C)=O,298,0.014001267,0,1,-7.800298
2345,[*]CC(F)(F)C(F)(F)C([*])C,CCOC(C)=O,300,0.64308958,1,0,-6.6418773
2346,[*]CC(F)(F)C(F)(F)C([*])C,CCOC(C)=O,300,0.64308958,0,1,-5.1126605
2347,[*]CC([*])c1ccc(Cl)cc1,CCOC(C)=O,298,0.059770324,0,1,-6.9511475
2348,[*]CC([*])c1ccc(OC(C)=O)cc1,CCOC(C)=O,298,0.051524398,0,1,-7.3531388
2349,[*]Cc1cc(C)c(Oc2ccc(S(=O)(=O)c3ccc(Oc4c(C)cc([*])cc4C)cc3)cc2)c(C)c1,CCOC(C)=O,298,0.018378367,0,1,-8.3020358
2350,[*]Nc1ccc(Cc2ccc(NC(=O)OCCOC([*])=O)cc2)cc1,CCOC(C)=O,300,0.335979248,1,0,-6.5686362
2351,[*]Nc1ccc(Cc2ccc(NC(=O)OCCOC([*])=O)cc2)cc1,CCOC(C)=O,300,0.335979248,0,1,-7.0802311
2352,[*]c1cc(Br)c(OC(=O)Oc2c(Br)cc(C([*])(C)C)cc2Br)c(Br)c1,CCOC(C)=O,298,0.015225351,0,1,-8.1715519
2353,[*]c1cc(Cl)c(OC(=O)Oc2c(Cl)cc(C([*])(C)C)cc2Cl)c(Cl)c1,CCOC(C)=O,298,0.021978389,0,1,-7.6793871
2354,[*]c1ccc(Oc2ccc(C(c3ccc(Oc4ccc(S([*])(=O)=O)cc4)cc3)(C(F)(F)F)C(F)(F)F)cc2)cc1,CCOC(C)=O,298,0.031017931,0,1,-7.5404044
2355,[*]c1ccc(Oc2ccc(S(=O)(=O)c3ccc(Oc4ccc(C(C)(C)c5ccc(C([*])(C)C)cc5)cc4)cc3)cc2)cc1,CCOC(C)=O,298,0.015470068,0,1,-7.8772704
2356,[*]c1ccc(Oc2ccc(S(=O)(=O)c3ccc(Oc4ccc(C([*])(C)C)cc4)cc3)cc2)cc1,CCOC(C)=O,298,0.019520697,0,1,-8.3115715
2357,[*]c1ccc(Oc2ccc3c(c2)C(=O)N(c2cccc(N4C(=O)c5ccc(Oc6ccc(C([*])(C)C)cc6)cc5C4=O)c2)C3=O)cc1,CCOC(C)=O,298,0.014649721,0,1,-7.8587103
2358,[*]/C=C(/[*])c1ccccc1C,CCc1ccccc1,298,0.083742047,0,1,-7.4392158
2359,[*]CC([*])c1ccccc1,CCc1ccccc1,403,0.007166486,1,0,-7.9515519
2360,[*]CC([*])c1ccccc1,CCc1ccccc1,403,0.034413189,1,0,-7.5298848
2361,[*]CC([*])c1ccccc1,CCc1ccccc1,403,0.055473842,1,0,-6.9232602
2362,[*]CC([*])c1ccccc1,CCc1ccccc1,403,0.076463451,1,0,-6.4063908
2363,[*]CC([*])c1ccccc1,CCc1ccccc1,403,0.15354375,1,0,-6.0282779
2364,[*]CC([*])c1ccccc1,CCc1ccccc1,403,0.204277549,1,0,-5.9345802
2365,[*]CC([*])c1ccccc1,CCc1ccccc1,403,0.246304403,1,0,-5.8406527
2366,[*]CC([*])c1ccccc1,CCc1ccccc1,403,0.274012488,1,0,-5.8361044
2367,[*]CC([*])c1ccccc1,CCc1ccccc1,403,0.312823036,1,0,-5.80545
2368,[*]CC([*])c1ccccc1,CCc1ccccc1,403,0.410948945,1,0,-5.8397194
2369,[*]CC([*])c1ccccc1,CCc1ccccc1,403,0.498734678,1,0,-5.9370738
2370,[*]CC([*])c1ccccc1,CCc1ccccc1,403,0.007166486,0,1,-6.4815951
2371,[*]CC([*])c1ccccc1,CCc1ccccc1,403,0.034413189,0,1,-6.0780828
2372,[*]CC([*])c1ccccc1,CCc1ccccc1,403,0.055473842,0,1,-6.1505614
2373,[*]CC([*])c1ccccc1,CCc1ccccc1,403,0.076463451,0,1,-5.8233196
2374,[*]CC([*])c1ccccc1,CCc1ccccc1,403,0.15354375,0,1,-5.3912361
2375,[*]CC([*])c1ccccc1,CCc1ccccc1,403,0.204277549,0,1,-5.1527146
2376,[*]CC([*])c1ccccc1,CCc1ccccc1,403,0.246304403,0,1,-4.8892461
2377,[*]CC([*])c1ccccc1,CCc1ccccc1,403,0.274012488,0,1,-5.0000195
2378,[*]CC([*])c1ccccc1,CCc1ccccc1,403,0.312823036,0,1,-4.8155467
2379,[*]CC([*])c1ccccc1,CCc1ccccc1,403,0.410948945,0,1,-4.7127367
2380,[*]CC([*])c1ccccc1,CCc1ccccc1,403,0.498734678,0,1,-4.5882241
2381,[*]C[*],CCc1ccccc1,300,0.245284758,1,0,-8.1491106
2382,[*]C[*],CCc1ccccc1,300,0.245284758,0,1,-6.5842062
2383,[*]OCCOC(=O)c1ccc(C([*])=O)cc1,CCc1ccccc1,298,0.005494337,0,1,-8.5675155
2384,[*]OCCOC(=O)c1ccc(C([*])=O)cc1,CCc1ccccc1,298,0.099499727,0,1,-7.1691827
2385,[*]Oc1ccc(C2(c3ccc(OC([*])=O)cc3)CC3CCC2C3)cc1,CCc1ccccc1,298,0.033493828,0,1,-8.1035269
2386,[*]c1cc(Br)c(OC(=O)Oc2c(Br)cc(C([*])(C)C)cc2Br)c(Br)c1,CCc1ccccc1,298,0.018289509,0,1,-7.6060403
2387,[*]c1cc(C)c(Oc2ccc(S(=O)(=O)c3ccc(Oc4c(C)cc(C([*])(C)C)cc4C)cc3)cc2)c(C)c1,CCc1ccccc1,298,0.020847471,0,1,-8.0783552
2388,[*]c1ccc(OC(=O)Oc2ccc(C([*])(C)c3ccccc3)cc2)cc1,CCc1ccccc1,298,0.032469979,0,1,-8.3479904
2389,[*]c1ccc(Oc2ccc(Oc3ccc(Oc4ccc(S([*])(=O)=O)cc4)cc3)cc2)cc1,CCc1ccccc1,298,0.092537019,0,1,-7.7229069
2390,[*]c1ccc(Oc2cccc3c(Oc4ccc(S([*])(=O)=O)cc4)cccc23)cc1,CCc1ccccc1,298,0.002827537,0,1,-9.6992045
2391,[*]CC([*])Cl,CO,300,0.0099016,1,0,-10.198596
2392,[*]CC([*])Cl,CO,300,0.0099016,0,1,-7.2958107
2393,[*]CC([*])OC(C)=O,CO,293,0.016999999,1,0,-8.9586073
2394,[*]CC([*])OC(C)=O,CO,293,0.037999999,1,0,-8.4609239
2395,[*]CC([*])OC(C)=O,CO,293,0.045000001,1,0,-8.2757241
2396,[*]CC([*])OC(C)=O,CO,293,0.049999999,1,0,-8.5086383
2397,[*]CC([*])OC(C)=O,CO,293,0.060000002,1,0,-8.2168113
2398,[*]CC([*])OC(C)=O,CO,293,0.079999999,1,0,-8.0145735
2399,[*]CC([*])OC(C)=O,CO,293,0.100000001,1,0,-7.5142786
2400,[*]CC([*])OC(C)=O,CO,313,0.009999999,1,0,-8.2276783
2401,[*]CC([*])OC(C)=O,CO,313,0.048000001,1,0,-7.7212464
2402,[*]CC([*])OC(C)=O,CO,313,0.069000001,1,0,-7.5512937
2403,[*]CC([*])OC(C)=O,CO,313,0.075,1,0,-7.3098039
2404,[*]CC([*])OC(C)=O,CO,313,0.096000001,1,0,-7.2132486
2405,[*]CC([*])OC(C)=O,CO,313,0.104999999,1,0,-7.0177288
2406,[*]CC([*])OC(C)=O,CO,313,0.119999999,1,0,-6.9586073
2407,[*]CC([*])OC(C)=O,CO,313,0.161999999,1,0,-6.7447275
2408,[*]CC([*])OC(C)=O,CO,313,0.194999999,1,0,-6.8860566
2409,[*]CC([*])OC(C)=O,CO,333,0.0065,1,0,-7.6635403
2410,[*]CC([*])OC(C)=O,CO,333,0.014299999,1,0,-7.8041003
2411,[*]CC([*])OC(C)=O,CO,333,0.04,1,0,-7.312471
2412,[*]CC([*])OC(C)=O,CO,333,0.071999999,1,0,-6.8827287
2413,[*]CC([*])OC(C)=O,CO,333,0.111,1,0,-6.7258422
2414,[*]CC([*])OC(C)=O,CO,333,0.138,1,0,-6.4609239
2415,[*]CC([*])OC(C)=O,CO,313,0.00959,1,0,-8.24478
2416,[*]CC([*])OC(C)=O,CO,313,0.011749999,1,0,-8.35027
2417,[*]CC([*])OC(C)=O,CO,313,0.01442,1,0,-8.70096
2418,[*]CC([*])OC(C)=O,CO,313,0.020749999,1,0,-8.18491
2419,[*]CC([*])OC(C)=O,CO,313,0.024670002,1,0,-8.07086
2420,[*]CC([*])OC(C)=O,CO,313,0.02983,1,0,-8.15355
2421,[*]CC([*])OC(C)=O,CO,313,0.035579999,1,0,-7.80286
2422,[*]CC([*])OC(C)=O,CO,313,0.038249999,1,0,-7.9169
2423,[*]CC([*])OC(C)=O,CO,313,0.04341,1,0,-7.74013
2424,[*]CC([*])OC(C)=O,CO,313,0.04608,1,0,-7.87413
2425,[*]CC([*])OC(C)=O,CO,313,0.048240001,1,0,-7.74013
2426,[*]CC([*])OC(C)=O,CO,313,0.056989999,1,0,-7.62609
2427,[*]CC([*])OC(C)=O,CO,313,0.00809,1,0,-8.73232
2428,[*]CC([*])OC(C)=O,CO,293,0.016999999,0,1,-8.0122989
2429,[*]CC([*])OC(C)=O,CO,293,0.037999999,0,1,-7.1043714
2430,[*]CC([*])OC(C)=O,CO,293,0.045000001,0,1,-7.2050872
2431,[*]CC([*])OC(C)=O,CO,293,0.049999999,0,1,-6.8175075
2432,[*]CC([*])OC(C)=O,CO,293,0.060000002,0,1,-6.8519849
2433,[*]CC([*])OC(C)=O,CO,293,0.079999999,0,1,-7.0361042
2434,[*]CC([*])OC(C)=O,CO,293,0.100000001,0,1,-6.7199457
2435,[*]CC([*])OC(C)=O,CO,313,0.009999999,0,1,-7.2756879
2436,[*]CC([*])OC(C)=O,CO,313,0.048000001,0,1,-7.022727
2437,[*]CC([*])OC(C)=O,CO,313,0.069000001,0,1,-6.7588815
2438,[*]CC([*])OC(C)=O,CO,313,0.075,0,1,-6.7739216
2439,[*]CC([*])OC(C)=O,CO,313,0.096000001,0,1,-6.4812596
2440,[*]CC([*])OC(C)=O,CO,313,0.104999999,0,1,-6.6905552
2441,[*]CC([*])OC(C)=O,CO,313,0.119999999,0,1,-6.3779999
2442,[*]CC([*])OC(C)=O,CO,313,0.161999999,0,1,-5.859205
2443,[*]CC([*])OC(C)=O,CO,313,0.194999999,0,1,-5.7561441
2444,[*]CC([*])OC(C)=O,CO,333,0.0065,0,1,-8.4175768
2445,[*]CC([*])OC(C)=O,CO,333,0.014299999,0,1,-7.5597423
2446,[*]CC([*])OC(C)=O,CO,333,0.04,0,1,-7.2776415
2447,[*]CC([*])OC(C)=O,CO,333,0.071999999,0,1,-6.9952931
2448,[*]CC([*])OC(C)=O,CO,333,0.111,0,1,-6.254323
2449,[*]CC([*])OC(C)=O,CO,333,0.138,0,1,-6.1184123
2450,[*]CC([*])OC(C)=O,CO,313,0.00959,0,1,-6.337313
2451,[*]CC([*])OC(C)=O,CO,313,0.011749999,0,1,-6.4715337
2452,[*]CC([*])OC(C)=O,CO,313,0.01442,0,1,-6.3201886
2453,[*]CC([*])OC(C)=O,CO,313,0.020749999,0,1,-6.1908108
2454,[*]CC([*])OC(C)=O,CO,313,0.024670002,0,1,-6.3025154
2455,[*]CC([*])OC(C)=O,CO,313,0.02983,0,1,-5.9488548
2456,[*]CC([*])OC(C)=O,CO,313,0.035579999,0,1,-5.969484
2457,[*]CC([*])OC(C)=O,CO,313,0.038249999,0,1,-6.3657533
2458,[*]CC([*])OC(C)=O,CO,313,0.04341,0,1,-5.7735663
2459,[*]CC([*])OC(C)=O,CO,313,0.04608,0,1,-5.8699277
2460,[*]CC([*])OC(C)=O,CO,313,0.048240001,0,1,-6.0407267
2461,[*]CC([*])OC(C)=O,CO,313,0.056989999,0,1,-5.8960723
2462,[*]CC([*])OC(C)=O,CO,313,0.00809,0,1,-6.6846895
2463,[*]CC([*])c1ccccn1,CO,298,0.099000001,0,1,-6.4236178
2464,[*]CC([*])c1ccccn1,CO,298,0.11282,0,1,-6.5944189
2465,[*]CC([*])c1ccccn1,CO,298,0.152890001,0,1,-6.3023473
2466,[*]CC([*])c1ccccn1,CO,298,0.099000001,1,0,-8.99344
2467,[*]CC([*])c1ccccn1,CO,298,0.11282,1,0,-8.92649
2468,[*]CC([*])c1ccccn1,CO,298,0.152890001,1,0,-8.47728
2469,[*]CC([*])c1ccccn1,CO,298,0.15883,1,0,-8.38441
2470,[*]CC([*])c1ccccn1,CO,298,0.15883,0,1,-6.8893186
2471,[*]C[*],CO,300,0.021336194,1,0,-7.3187588
2472,[*]C[*],CO,300,0.021336194,0,1,-6.372747
2473,[*]NC(=O)c1cc(C(c2ccc(C(=O)O)c(C(=O)Nc3cc(Oc4ccc(N)c([*])c4)ccc3N)c2)(C(F)(F)F)C(F)(F)F)ccc1C(=O)O,CO,298,0.018647316,0,1,-7.4147123
2474,[*]Oc1c(C)cc([*])cc1C,CO,300,0.147492929,1,0,-7.1131068
2475,[*]Oc1c(C)cc([*])cc1C,CO,303,0.02648,1,0,-7.94464
2476,[*]Oc1c(C)cc([*])cc1C,CO,303,0.02066,1,0,-7.9100949
2477,[*]Oc1c(C)cc([*])cc1C,CO,300,0.147492929,0,1,-5.9507855
2478,[*]Oc1c(C)cc([*])cc1C,CO,303,0.02648,0,1,-6.8764469
2479,[*]Oc1c(C)cc([*])cc1C,CO,303,0.02066,0,1,-6.9209823
2480,[*]c1ccc(Oc2ccc(S(=O)(=O)c3ccc(Oc4ccc(C(C)(C)c5ccc(C([*])(C)C)cc5)cc4)cc3)cc2)cc1,CO,298,0.011299834,0,1,-7.285945
2481,[*]=CCCC(=[*])C,COC(=O)CC(C)=O,300,0.019357606,1,0,-6.9625735
2482,[*]=CCCC(=[*])C,COC(=O)CC(C)=O,300,0.019357606,0,1,-7.3728729
2483,[*]C(=O)c1ccc2c(c1)C(=O)N(c1ccc(Oc3ccc(N4C(=O)c5ccc([*])cc5C4=O)cc3)cc1)C2=O,COC(=O)CC(C)=O,298,0.023314097,0,1,-8.9532432
2484,[*]c1ccc2c(c1)C(=O)N(c1ccc(Oc3ccc(N4C(=O)c5ccc(C([*])(C(F)(F)F)C(F)(F)F)cc5C4=O)cc3)cc1)C2=O,COC(=O)CC(C)=O,298,0.018726527,0,1,-8.1639543
2485,[*]c1ccc2c(c1)C(=O)N(c1ccc(S(=O)(=O)c3ccc(N4C(=O)c5ccc([*])cc5C4=O)cc3)cc1)C2=O,COC(=O)CC(C)=O,298,0.022411604,0,1,-7.7026166
2486,[*]/C=C(/[*])c1ccccc1C,COC(=O)c1ccccc1O,298,0.115810193,0,1,-7.519011
2487,[*]=CCCC(=[*])C,COC(=O)c1ccccc1O,300,0.446875485,1,0,-7.0861861
2488,[*]=CCCC(=[*])C,COC(=O)c1ccccc1O,300,0.446875485,0,1,-6.0542047
2489,[*]CC([*])c1ccc(C(C)(C)C)cc1,COC(=O)c1ccccc1O,298,0.086706988,0,1,-7.9686767
2490,[*]Cc1cc(C)c(Oc2ccc(S(=O)(=O)c3ccc(Oc4c(C)cc([*])cc4C)cc3)cc2)c(C)c1,COC(=O)c1ccccc1O,298,0.031318951,0,1,-8.2772441
2491,[*]c1cc(C)c(OC(=O)Oc2c(C)cc(C([*])(C(F)(F)F)C(F)(F)F)cc2C)c(C)c1,COC(=O)c1ccccc1O,298,0.035093931,0,1,-7.9682174
2492,[*]c1ccc(N2C(=O)c3ccc(C(c4ccc5c(c4)C(=O)N(c4ccc(C([*])(C)C)cc4)C5=O)(C(F)(F)F)C(F)(F)F)cc3C2=O)cc1,COC(=O)c1ccccc1O,298,0.023416657,0,1,-7.6517386
2493,[*]Oc1c(C)cc([*])cc1C,COC(C)(C)C,300,0.053926207,1,0,-7.19382
2494,[*]Oc1c(C)cc([*])cc1C,COC(C)(C)C,300,0.053926207,0,1,-8.2645237
2495,[*]/C(CC)=C(/[*])c1ccccc1,COC(C)=O,298,0.053837304,0,1,-6.8422152
2496,[*]/C(Cl)=C(/[*])CCCC,COC(C)=O,298,0.11274759,0,1,-5.9781701
2497,[*]=CCCC(=[*])C,COC(C)=O,300,0.142320696,1,0,-6.1649439
2498,[*]=CCCC(=[*])C,COC(C)=O,300,0.142320696,0,1,-5.8250834
2499,[*]CC(F)(F)C(F)(F)C([*])C,COC(C)=O,300,0.525096634,1,0,-6.2175274
2500,[*]CC(F)(F)C(F)(F)C([*])C,COC(C)=O,300,0.525096634,0,1,-5.0086824
2501,[*]CC([*])(C)C(=O)OC,COC(C)=O,303,0.091999999,1,0,-9.455932
2502,[*]CC([*])(C)C(=O)OC,COC(C)=O,303,0.091999999,0,1,-7.2243007
2503,[*]CC([*])C(=O)OC,COC(C)=O,288,0.022939839,1,0,-10.282226
2504,[*]CC([*])C(=O)OC,COC(C)=O,288,0.038135056,1,0,-9.5984352
2505,[*]CC([*])C(=O)OC,COC(C)=O,288,0.059821676,1,0,-8.8641137
2506,[*]CC([*])C(=O)OC,COC(C)=O,288,0.089041525,1,0,-8.0958086
2507,[*]CC([*])C(=O)OC,COC(C)=O,298,0.020356559,1,0,-9.638914
2508,[*]CC([*])C(=O)OC,COC(C)=O,298,0.035741123,1,0,-9.0494193
2509,[*]CC([*])C(=O)OC,COC(C)=O,298,0.05572392,1,0,-8.4650474
2510,[*]CC([*])C(=O)OC,COC(C)=O,298,0.084082003,1,0,-7.8188747
2511,[*]CC([*])C(=O)OC,COC(C)=O,308,0.01104614,1,0,-9.1737555
2512,[*]CC([*])C(=O)OC,COC(C)=O,308,0.026845351,1,0,-8.600866
2513,[*]CC([*])C(=O)OC,COC(C)=O,308,0.047653961,1,0,-8.0663484
2514,[*]CC([*])C(=O)OC,COC(C)=O,308,0.070964371,1,0,-7.5648865
2515,[*]CC([*])C(=O)OC,COC(C)=O,288,0.022939839,0,1,-7.9433482
2516,[*]CC([*])C(=O)OC,COC(C)=O,288,0.038135056,0,1,-7.7115567
2517,[*]CC([*])C(=O)OC,COC(C)=O,288,0.059821676,0,1,-7.4348682
2518,[*]CC([*])C(=O)OC,COC(C)=O,288,0.089041525,0,1,-7.1103175
2519,[*]CC([*])C(=O)OC,COC(C)=O,298,0.020356559,0,1,-7.5863599
2520,[*]CC([*])C(=O)OC,COC(C)=O,298,0.035741123,0,1,-7.5335747
2521,[*]CC([*])C(=O)OC,COC(C)=O,298,0.05572392,0,1,-7.5914004
2522,[*]CC([*])C(=O)OC,COC(C)=O,298,0.084082003,0,1,-7.1569056
2523,[*]CC([*])C(=O)OC,COC(C)=O,308,0.01104614,0,1,-7.9236111
2524,[*]CC([*])C(=O)OC,COC(C)=O,308,0.026845351,0,1,-7.4025418
2525,[*]CC([*])C(=O)OC,COC(C)=O,308,0.047653961,0,1,-7.2556877
2526,[*]CC([*])C(=O)OC,COC(C)=O,308,0.070964371,0,1,-6.7571516
2527,[*]CC([*])c1ccc(F)cc1,COC(C)=O,298,0.057181827,0,1,-7.6052289
2528,[*]CC([*])c1ccc(OC)cc1,COC(C)=O,298,0.052320888,0,1,-7.1021758
2529,[*]Sc1ccc([*])cc1,COC(C)=O,298,0.120472464,0,1,-6.3470021
2530,[*]Sc1ccc([*])cc1,COC(C)=O,298,0.215038688,0,1,-5.7029448
2531,[*]c1ccc(OC(=O)c2ccc(C(=O)Oc3ccc(C([*])(C)C)cc3)cc2)cc1,COC(C)=O,298,0.02025118,0,1,-7.840277
2532,[*]c1ccc(OC(=O)c2cccc(C(=O)Oc3ccc(C([*])(C)C)cc3)c2)cc1,COC(C)=O,298,0.02025118,0,1,-7.6003562
2533,[*]c1ccc(Oc2ccc(Cc3ccc(Oc4ccc(S([*])(=O)=O)cc4)cc3)cc2)cc1,COC(C)=O,298,0.001784078,0,1,-7.9712895
2534,[*]c1ccc(Oc2ccc(S(=O)(=O)c3ccc(Oc4ccc(C(C)(C)c5cccc(C([*])(C)C)c5)cc4)cc3)cc2)cc1,COC(C)=O,298,0.013039256,0,1,-7.6784829
2535,[*]c1ccc(Oc2ccc(S(=O)(=O)c3ccc(Oc4cccc(C([*])(C)C)c4)cc3)cc2)cc1,COC(C)=O,298,0.001671168,0,1,-8.7104518
2536,[*]c1ccc(Oc2ccc3cc(Oc4ccc(S([*])(=O)=O)cc4)ccc3c2)cc1,COC(C)=O,298,0.019401301,0,1,-7.854884
2537,[*]/C(Cl)=C(/[*])CCCC,COCCO,298,0.061267869,0,1,-6.3012227
2538,[*]/C=C(/[*])c1ccccc1C,COCCO,298,0.061479731,0,1,-7.444467
2539,[*]CC([*])OC(C)=O,COCCO,298,0.098173057,1,0,-8.7351822
2540,[*]CC([*])OC(C)=O,COCCO,298,0.075073878,1,0,-9.557677
2541,[*]CC([*])OC(C)=O,COCCO,298,0.053951568,1,0,-10.005903
2542,[*]CC([*])OC(C)=O,COCCO,298,0.117049616,1,0,-8.177505
2543,[*]CC([*])OC(C)=O,COCCO,298,0.070160003,1,0,-9.5113083
2544,[*]CC([*])OC(C)=O,COCCO,298,0.084668318,1,0,-9.0138107
2545,[*]CC([*])OC(C)=O,COCCO,298,0.030386931,1,0,-10.87517
2546,[*]CC([*])OC(C)=O,COCCO,298,0.053225306,1,0,-10.137094
2547,[*]CC([*])OC(C)=O,COCCO,298,0.084668318,0,1,-6.8776578
2548,[*]CC([*])OC(C)=O,COCCO,298,0.098173057,0,1,-6.9804776
2549,[*]CC([*])OC(C)=O,COCCO,298,0.117049616,0,1,-6.8157877
2550,[*]Oc1ccc(C(Cl)(Cl)c2ccc(OC([*])=O)cc2)cc1,COCCO,298,0.025136219,0,1,-7.6888503
2551,[*]c1ccc(OC(=O)c2cccc(C(=O)Oc3ccc(C([*])(C)C)cc3)c2)cc1,COCCO,298,0.040734773,0,1,-8.0400119
2552,[*]c1ccc(OC(=O)c2cccc(C(=O)Oc3ccc(C([*])(C)C)cc3)c2)cc1,COCCO,298,0.078280796,0,1,-7.0221097
2553,[*]c1ccc2c(c1)C(=O)N(c1ccc(C(c3ccc(N4C(=O)c5ccc(C([*])(C(F)(F)F)C(F)(F)F)cc5C4=O)cc3)(C(F)(F)F)C(F)(F)F)cc1)C2=O,COCCO,298,0.010144898,0,1,-8.2319776
2554,[*]C(=O)c1ccc2c(c1)C(=O)N(c1ccc(Oc3ccc(C(c4ccc(Oc5ccc(N6C(=O)c7ccc([*])cc7C6=O)cc5)cc4)(C(F)(F)F)C(F)(F)F)cc3)cc1)C2=O,Cc1cc(C)cc(C)c1,298,0.014717614,0,1,-8.4555007
2555,[*]NC(=O)c1cc(C(c2ccc(C(=O)O)c(C(=O)Nc3cc(Oc4ccc(N)c([*])c4)ccc3N)c2)(C(F)(F)F)C(F)(F)F)ccc1C(=O)O,Cc1cc(C)cc(C)c1,298,0.017507623,0,1,-8.7433377
2556,[*]NCCCCCCNC(=O)OCCOCCOC([*])=O,Cc1cc(C)cc(C)c1,300,0.461821679,1,0,-6.3147942
2557,[*]NCCCCCCNC(=O)OCCOCCOC([*])=O,Cc1cc(C)cc(C)c1,300,0.461821679,0,1,-6.5974003
2558,[*]Sc1ccc([*])cc1,Cc1cc(C)cc(C)c1,298,0.010990066,0,1,-8.24631
2559,[*]c1cc(C)c(Oc2ccc(S(=O)(=O)c3ccc(Oc4c(C)cc(C([*])(C)C)cc4C)cc3)cc2)c(C)c1,Cc1cc(C)cc(C)c1,298,0.023537026,0,1,-8.2763747
2560,[*]c1ccc(Oc2ccc(S(=O)(=O)c3ccc(Oc4ccc(C([*])(C)C)cc4C)cc3)cc2)c(C)c1,Cc1cc(C)cc(C)c1,298,0.024905229,0,1,-8.2001945
2561,[*]c1ccc2c(c1)C(=O)N(c1ccc(Oc3ccc(C(c4ccc(Oc5ccc(N6C(=O)c7ccc(C([*])(C(F)(F)F)C(F)(F)F)cc7C6=O)cc5)cc4)(C(F)(F)F)C(F)(F)F)cc3)cc1)C2=O,Cc1cc(C)cc(C)c1,298,0.012804608,0,1,-8.3029602
2562,[*]/C(C)=C(/[*])c1ccccc1,Cc1ccc(C)cc1,298,0.154542398,0,1,-7.3300974
2563,[*]/C(C)=C(/[*])c1ccccc1,Cc1ccc(C)cc1,298,0.267711949,0,1,-6.5234443
2564,[*]CC([*])C,Cc1ccc(C)cc1,300,0.247001961,1,0,-6.7281584
2565,[*]CC([*])C,Cc1ccc(C)cc1,300,0.247001961,0,1,-6.1818433
2566,[*]CC([*])Cl,Cc1ccc(C)cc1,300,0.295790346,1,0,-8.4894054
2567,[*]CC([*])Cl,Cc1ccc(C)cc1,300,0.295790346,0,1,-6.4717845
2568,[*]Oc1ccc(C2(c3ccc(OC([*])=O)cc3)CC3CCC2C3)cc1,Cc1ccc(C)cc1,298,0.064816697,0,1,-8.0885243
2569,[*]CC([*])c1ccc(Cl)cc1,Cc1cccc(C)c1,298,0.132850656,0,1,-7.2014768
2570,[*]CC([*])c1ccc(Cl)cc1,Cc1cccc(C)c1,298,0.234542223,0,1,-6.7727839
2571,[*]NCCCCCCNC(=O)OCCOCCOC([*])=O,Cc1cccc(C)c1,300,0.514626245,1,0,-6.1449589
2572,[*]NCCCCCCNC(=O)OCCOCCOC([*])=O,Cc1cccc(C)c1,300,0.514626245,0,1,-6.0946795
2573,[*]c1ccc(Oc2ccc(S(=O)(=O)c3ccc(Oc4ccc(C([*])(C)C)cc4C)cc3)cc2)c(C)c1,Cc1cccc(C)c1,298,0.043173203,0,1,-8.1597685
2574,[*]c1ccc(Oc2ccc(S(=O)(=O)c3ccc(Oc4ccc(C([*])(C)C)cc4C)cc3)cc2)c(C)c1,Cc1cccc(C)c1,298,0.082772837,0,1,-7.3896692
2575,[*]/C(CC)=C(/[*])c1ccccc1,Cc1ccccc1,298,0.066096334,0,1,-7.6305682
2576,[*]/C=C(/[*])c1ccccc1C(F)(F)F,Cc1ccccc1,298,0.097730604,0,1,-7.6071093
2577,[*]=CCCC(=[*])C,Cc1ccccc1,300,0.129183086,1,0,-5.719657
2578,[*]=CCCC(=[*])C,Cc1ccccc1,300,0.129183086,0,1,-6.0884515
2579,[*]C(=O)c1ccc(Oc2ccc(Oc3ccc([*])cc3)cc2)cc1,Cc1ccccc1,300,0.198001723,1,0,-12.086186
2580,[*]C(=O)c1ccc(Oc2ccc(Oc3ccc([*])cc3)cc2)cc1,Cc1ccccc1,300,0.198001723,0,1,-7.7777311
2581,[*]CC([*])(C)C,Cc1ccccc1,298,0.131899637,1,0,-7.5100415
2582,[*]CC([*])(C)C,Cc1ccccc1,298,0.1653322,1,0,-7.2500319
2583,[*]CC([*])(C)C,Cc1ccccc1,298,0.138178529,1,0,-7.3400838
2584,[*]CC([*])(C)C,Cc1ccccc1,298,0.207971325,1,0,-6.7300203
2585,[*]CC([*])(C)C,Cc1ccccc1,298,0.051953745,1,0,-8.290052
2586,[*]CC([*])(C)C,Cc1ccccc1,298,0.181998027,1,0,-6.9601894
2587,[*]CC([*])(C)C,Cc1ccccc1,298,0.10778649,1,0,-7.6401645
2588,[*]CC([*])(C)C,Cc1ccccc1,298,0.195514325,1,0,-6.8099486
2589,[*]CC([*])(C)C,Cc1ccccc1,298,0.171585816,1,0,-6.9601894
2590,[*]CC([*])(C)C,Cc1ccccc1,298,0.167417265,1,0,-7.1799957
2591,[*]CC([*])(C)C,Cc1ccccc1,298,0.101484579,1,0,-7.7602002
2592,[*]CC([*])(C)C,Cc1ccccc1,298,0.032906242,1,0,-8.4600462
2593,[*]CC([*])(C)C,Cc1ccccc1,298,0.021244668,1,0,-8.6300424
2594,[*]CC([*])(C)C,Cc1ccccc1,298,0.084656087,1,0,-7.9003194
2595,[*]CC([*])(C)C,Cc1ccccc1,298,0.191357809,1,0,-6.9200955
2596,[*]CC([*])(C)C,Cc1ccccc1,298,0.14654298,1,0,-7.3100699
2597,[*]CC([*])(C)C,Cc1ccccc1,298,0.069903186,1,0,-8.1600194
2598,[*]CC([*])(C)C,Cc1ccccc1,298,0.127711084,1,0,-7.6201508
2599,[*]CC([*])(C)C,Cc1ccccc1,298,0.027607545,1,0,-8.5900669
2600,[*]CC([*])(C)C,Cc1ccccc1,298,0.00850434,1,0,-8.8201611
2601,[*]CC([*])(C)C,Cc1ccccc1,298,0.040318771,1,0,-8.4400934
2602,[*]CC([*])(C)C,Cc1ccccc1,298,0.131899637,0,1,-7.3101019
2603,[*]CC([*])(C)C,Cc1ccccc1,298,0.1653322,0,1,-7.4079103
2604,[*]CC([*])(C)C,Cc1ccccc1,298,0.138178529,0,1,-7.3645285
2605,[*]CC([*])(C)C,Cc1ccccc1,298,0.207971325,0,1,-7.250992
2606,[*]CC([*])(C)C,Cc1ccccc1,298,0.051953745,0,1,-8.2393321
2607,[*]CC([*])(C)C,Cc1ccccc1,298,0.181998027,0,1,-6.7835064
2608,[*]CC([*])(C)C,Cc1ccccc1,298,0.10778649,0,1,-7.3328346
2609,[*]CC([*])(C)C,Cc1ccccc1,298,0.195514325,0,1,-6.659343
2610,[*]CC([*])(C)C,Cc1ccccc1,298,0.171585816,0,1,-6.8361707
2611,[*]CC([*])(C)C,Cc1ccccc1,298,0.167417265,0,1,-7.3469274
2612,[*]CC([*])(C)C,Cc1ccccc1,298,0.101484579,0,1,-7.2143142
2613,[*]CC([*])(C)C,Cc1ccccc1,298,0.032906242,0,1,-8.2620393
2614,[*]CC([*])(C)C,Cc1ccccc1,298,0.021244668,0,1,-8.2572743
2615,[*]CC([*])(C)C,Cc1ccccc1,298,0.084656087,0,1,-7.5227538
2616,[*]CC([*])(C)C,Cc1ccccc1,298,0.191357809,0,1,-6.9057765
2617,[*]CC([*])(C)C,Cc1ccccc1,298,0.14654298,0,1,-7.2153554
2618,[*]CC([*])(C)C,Cc1ccccc1,298,0.069903186,0,1,-7.8414407
2619,[*]CC([*])(C)C,Cc1ccccc1,298,0.127711084,0,1,-6.8135097
2620,[*]CC([*])(C)C,Cc1ccccc1,298,0.027607545,0,1,-7.9684173
2621,[*]CC([*])(C)C,Cc1ccccc1,298,0.00850434,0,1,-8.533312
2622,[*]CC([*])(C)C,Cc1ccccc1,298,0.040318771,0,1,-7.8901524
2623,[*]CC([*])(C)C(=O)OC,Cc1ccccc1,403,0.011599996,1,0,-8.6819367
2624,[*]CC([*])(C)C(=O)OC,Cc1ccccc1,403,0.049100002,1,0,-7.9746941
2625,[*]CC([*])(C)C(=O)OC,Cc1ccccc1,403,0.095300003,1,0,-6.7695511
2626,[*]CC([*])(C)C(=O)OC,Cc1ccccc1,413,0.025639529,1,0,-7.9944336
2627,[*]CC([*])(C)C(=O)OC,Cc1ccccc1,413,0.063145845,1,0,-7.0825615
2628,[*]CC([*])(C)C(=O)OC,Cc1ccccc1,433,0.003757081,1,0,-7.9334364
2629,[*]CC([*])(C)C(=O)OC,Cc1ccccc1,433,0.011688154,1,0,-7.8230115
2630,[*]CC([*])(C)C(=O)OC,Cc1ccccc1,433,0.019930287,1,0,-7.5278131
2631,[*]CC([*])(C)C(=O)OC,Cc1ccccc1,433,0.032609524,1,0,-7.2908418
2632,[*]CC([*])(C)C(=O)OC,Cc1ccccc1,413,0.025639529,0,1,-6.9707927
2633,[*]CC([*])(C)C(=O)OC,Cc1ccccc1,413,0.063145845,0,1,-6.1630335
2634,[*]CC([*])(C)C(=O)OC,Cc1ccccc1,433,0.003757081,0,1,-7.6184559
2635,[*]CC([*])(C)C(=O)OC,Cc1ccccc1,433,0.011688154,0,1,-7.1420288
2636,[*]CC([*])(C)C(=O)OC,Cc1ccccc1,433,0.019930287,0,1,-6.6636352
2637,[*]CC([*])(C)C(=O)OC,Cc1ccccc1,433,0.032609524,0,1,-6.5077287
2638,[*]CC([*])(C)C(=O)OC,Cc1ccccc1,403,0.095300003,0,1,-7.320472
2639,[*]CC([*])C,Cc1ccccc1,300,0.25226366,1,0,-8.1563107
2640,[*]CC([*])C,Cc1ccccc1,303,0.009589993,1,0,-8.9284862
2641,[*]CC([*])C,Cc1ccccc1,303,0.026930002,1,0,-8.3088301
2642,[*]CC([*])C,Cc1ccccc1,300,0.25226366,0,1,-6.014159
2643,[*]CC([*])C,Cc1ccccc1,303,0.009589993,0,1,-7.4941666
2644,[*]CC([*])C,Cc1ccccc1,303,0.026930002,0,1,-7.6558597
2645,[*]CC([*])Cl,Cc1ccccc1,300,0.354841198,1,0,-8.3409723
2646,[*]CC([*])Cl,Cc1ccccc1,300,0.354841198,0,1,-5.8265273
2647,[*]CC([*])OC(C)=O,Cc1ccccc1,293,0.135000001,1,0,-8.8239087
2648,[*]CC([*])OC(C)=O,Cc1ccccc1,293,0.189999999,1,0,-8.1319436
2649,[*]CC([*])OC(C)=O,Cc1ccccc1,293,0.209999998,1,0,-7.7851562
2650,[*]CC([*])OC(C)=O,Cc1ccccc1,313,0.044000004,1,0,-9.1426675
2651,[*]CC([*])OC(C)=O,Cc1ccccc1,313,0.149999998,1,0,-7.928118
2652,[*]CC([*])OC(C)=O,Cc1ccccc1,313,0.185,1,0,-7.5850267
2653,[*]CC([*])OC(C)=O,Cc1ccccc1,313,0.205,1,0,-7.3187588
2654,[*]CC([*])OC(C)=O,Cc1ccccc1,313,0.286000001,1,0,-6.9788107
2655,[*]CC([*])OC(C)=O,Cc1ccccc1,313,0.479999999,1,0,-6.5800443
2656,[*]CC([*])OC(C)=O,Cc1ccccc1,313,0.64,1,0,-6.1432711
2657,[*]CC([*])OC(C)=O,Cc1ccccc1,313,0.69,1,0,-6.2831623
2658,[*]CC([*])OC(C)=O,Cc1ccccc1,333,0.050000004,1,0,-8.2839967
2659,[*]CC([*])OC(C)=O,Cc1ccccc1,333,0.057999998,1,0,-8.229148
2660,[*]CC([*])OC(C)=O,Cc1ccccc1,333,0.099999997,1,0,-7.5497509
2661,[*]CC([*])OC(C)=O,Cc1ccccc1,333,0.116000003,1,0,-7.7375489
2662,[*]CC([*])OC(C)=O,Cc1ccccc1,333,0.145,1,0,-7.3178549
2663,[*]CC([*])OC(C)=O,Cc1ccccc1,333,0.185,1,0,-7.1765258
2664,[*]CC([*])OC(C)=O,Cc1ccccc1,333,0.200000002,1,0,-7.480172
2665,[*]CC([*])OC(C)=O,Cc1ccccc1,333,0.225,1,0,-6.9586073
2666,[*]CC([*])OC(C)=O,Cc1ccccc1,333,0.304999998,1,0,-7.3133637
2667,[*]CC([*])OC(C)=O,Cc1ccccc1,308,0.059100004,1,0,-9.7530093
2668,[*]CC([*])OC(C)=O,Cc1ccccc1,308,0.107079996,1,0,-8.154902
2669,[*]CC([*])OC(C)=O,Cc1ccccc1,403,0.056646889,1,0,-7.97
2670,[*]CC([*])OC(C)=O,Cc1ccccc1,403,0.013464583,1,0,-8.68
2671,[*]CC([*])OC(C)=O,Cc1ccccc1,353,0.020477468,1,0,-8.391289
2672,[*]CC([*])OC(C)=O,Cc1ccccc1,353,0.050725696,1,0,-7.6401311
2673,[*]CC([*])OC(C)=O,Cc1ccccc1,353,0.086556376,1,0,-7.0906708
2674,[*]CC([*])OC(C)=O,Cc1ccccc1,353,0.139104329,1,0,-6.5108649
2675,[*]CC([*])OC(C)=O,Cc1ccccc1,353,0.219763865,1,0,-6.065822
2676,[*]CC([*])OC(C)=O,Cc1ccccc1,353,0.282157737,1,0,-5.926055
2677,[*]CC([*])OC(C)=O,Cc1ccccc1,383,0.012579953,1,0,-7.2608463
2678,[*]CC([*])OC(C)=O,Cc1ccccc1,383,0.037994113,1,0,-6.8640081
2679,[*]CC([*])OC(C)=O,Cc1ccccc1,383,0.069137779,1,0,-6.5161199
2680,[*]CC([*])OC(C)=O,Cc1ccccc1,383,0.104786092,1,0,-6.1560667
2681,[*]CC([*])OC(C)=O,Cc1ccccc1,383,0.149985553,1,0,-5.87556
2682,[*]CC([*])OC(C)=O,Cc1ccccc1,383,0.218238349,1,0,-5.6503248
2683,[*]CC([*])OC(C)=O,Cc1ccccc1,383,0.308855577,1,0,-5.5292325
2684,[*]CC([*])OC(C)=O,Cc1ccccc1,383,0.442376145,1,0,-5.5125342
2685,[*]CC([*])OC(C)=O,Cc1ccccc1,293,0.135000001,0,1,-7.7729413
2686,[*]CC([*])OC(C)=O,Cc1ccccc1,293,0.189999999,0,1,-7.1455785
2687,[*]CC([*])OC(C)=O,Cc1ccccc1,293,0.209999998,0,1,-6.9318171
2688,[*]CC([*])OC(C)=O,Cc1ccccc1,313,0.044000004,0,1,-7.620057
2689,[*]CC([*])OC(C)=O,Cc1ccccc1,313,0.149999998,0,1,-7.3458528
2690,[*]CC([*])OC(C)=O,Cc1ccccc1,313,0.185,0,1,-7.0678094
2691,[*]CC([*])OC(C)=O,Cc1ccccc1,313,0.205,0,1,-7.1956211
2692,[*]CC([*])OC(C)=O,Cc1ccccc1,313,0.286000001,0,1,-6.5586866
2693,[*]CC([*])OC(C)=O,Cc1ccccc1,313,0.479999999,0,1,-5.7128322
2694,[*]CC([*])OC(C)=O,Cc1ccccc1,313,0.64,0,1,-5.2526661
2695,[*]CC([*])OC(C)=O,Cc1ccccc1,313,0.69,0,1,-5.1550072
2696,[*]CC([*])OC(C)=O,Cc1ccccc1,333,0.050000004,0,1,-8.1646133
2697,[*]CC([*])OC(C)=O,Cc1ccccc1,333,0.057999998,0,1,-8.136055
2698,[*]CC([*])OC(C)=O,Cc1ccccc1,333,0.099999997,0,1,-8.0258883
2699,[*]CC([*])OC(C)=O,Cc1ccccc1,333,0.116000003,0,1,-7.7718738
2700,[*]CC([*])OC(C)=O,Cc1ccccc1,333,0.145,0,1,-7.3887872
2701,[*]CC([*])OC(C)=O,Cc1ccccc1,333,0.185,0,1,-7.2406821
2702,[*]CC([*])OC(C)=O,Cc1ccccc1,333,0.200000002,0,1,-7.059446
2703,[*]CC([*])OC(C)=O,Cc1ccccc1,333,0.225,0,1,-6.9575587
2704,[*]CC([*])OC(C)=O,Cc1ccccc1,333,0.304999998,0,1,-6.2724883
2705,[*]CC([*])OC(C)=O,Cc1ccccc1,308,0.059100004,0,1,-7.5305448
2706,[*]CC([*])OC(C)=O,Cc1ccccc1,308,0.107079996,0,1,-7.6260089
2707,[*]CC([*])OC(C)=O,Cc1ccccc1,403,0.056646889,0,1,-6.9656501
2708,[*]CC([*])OC(C)=O,Cc1ccccc1,403,0.013464583,0,1,-7.4025604
2709,[*]CC([*])OC(C)=O,Cc1ccccc1,353,0.020477468,0,1,-6.6556061
2710,[*]CC([*])OC(C)=O,Cc1ccccc1,353,0.050725696,0,1,-6.4571725
2711,[*]CC([*])OC(C)=O,Cc1ccccc1,353,0.086556376,0,1,-6.1366292
2712,[*]CC([*])OC(C)=O,Cc1ccccc1,353,0.139104329,0,1,-5.5122429
2713,[*]CC([*])OC(C)=O,Cc1ccccc1,353,0.219763865,0,1,-5.3341319
2714,[*]CC([*])OC(C)=O,Cc1ccccc1,353,0.282157737,0,1,-5.176725
2715,[*]CC([*])OC(C)=O,Cc1ccccc1,383,0.012579953,0,1,-6.0698859
2716,[*]CC([*])OC(C)=O,Cc1ccccc1,383,0.037994113,0,1,-5.9317994
2717,[*]CC([*])OC(C)=O,Cc1ccccc1,383,0.069137779,0,1,-5.683311
2718,[*]CC([*])OC(C)=O,Cc1ccccc1,383,0.104786092,0,1,-5.4265419
2719,[*]CC([*])OC(C)=O,Cc1ccccc1,383,0.149985553,0,1,-5.2884545
2720,[*]CC([*])OC(C)=O,Cc1ccccc1,383,0.218238349,0,1,-5.1225903
2721,[*]CC([*])OC(C)=O,Cc1ccccc1,383,0.308855577,0,1,-4.8266968
2722,[*]CC([*])OC(C)=O,Cc1ccccc1,383,0.442376145,0,1,-4.5598156
2723,[*]CC([*])c1ccccc1,Cc1ccccc1,303,0.1582,1,0,-8.229148
2724,[*]CC([*])c1ccccc1,Cc1ccccc1,303,0.171700001,1,0,-8.1366771
2725,[*]CC([*])c1ccccc1,Cc1ccccc1,303,0.186099998,1,0,-8.0861861
2726,[*]CC([*])c1ccccc1,Cc1ccccc1,303,0.201500002,1,0,-8.0457575
2727,[*]CC([*])c1ccccc1,Cc1ccccc1,303,0.2158,1,0,-8.1191864
2728,[*]CC([*])c1ccccc1,Cc1ccccc1,303,0.2335,1,0,-8.1804561
2729,[*]CC([*])c1ccccc1,Cc1ccccc1,343,0.014999999,1,0,-11.130768
2730,[*]CC([*])c1ccccc1,Cc1ccccc1,343,0.062300002,1,0,-9.3467875
2731,[*]CC([*])c1ccccc1,Cc1ccccc1,343,0.090499998,1,0,-8.3187588
2732,[*]CC([*])c1ccccc1,Cc1ccccc1,343,0.122700001,1,0,-7.5850267
2733,[*]CC([*])c1ccccc1,Cc1ccccc1,353,0.053900004,1,0,-9.0222764
2734,[*]CC([*])c1ccccc1,Cc1ccccc1,353,0.092300001,1,0,-7.8239087
2735,[*]CC([*])c1ccccc1,Cc1ccccc1,383,0.007900002,1,0,-9.09691
2736,[*]CC([*])c1ccccc1,Cc1ccccc1,383,0.0195,1,0,-8.6777807
2737,[*]CC([*])c1ccccc1,Cc1ccccc1,383,0.027900004,1,0,-8.5086383
2738,[*]CC([*])c1ccccc1,Cc1ccccc1,383,0.034599998,1,0,-8.2076083
2739,[*]CC([*])c1ccccc1,Cc1ccccc1,383,0.046,1,0,-7.8860566
2740,[*]CC([*])c1ccccc1,Cc1ccccc1,383,0.075600003,1,0,-7.1870866
2741,[*]CC([*])c1ccccc1,Cc1ccccc1,383,0.108499998,1,0,-6.6777807
2742,[*]CC([*])c1ccccc1,Cc1ccccc1,383,0.141300001,1,0,-6.3098039
2743,[*]CC([*])c1ccccc1,Cc1ccccc1,383,0.168899999,1,0,-6.2676062
2744,[*]CC([*])c1ccccc1,Cc1ccccc1,383,0.193000001,1,0,-6.154902
2745,[*]CC([*])c1ccccc1,Cc1ccccc1,383,0.2161,1,0,-6.2218488
2746,[*]CC([*])c1ccccc1,Cc1ccccc1,388,0.0028,1,0,-8.9208188
2747,[*]CC([*])c1ccccc1,Cc1ccccc1,388,0.007900002,1,0,-8.8239087
2748,[*]CC([*])c1ccccc1,Cc1ccccc1,388,0.027300004,1,0,-8.2006595
2749,[*]CC([*])c1ccccc1,Cc1ccccc1,303,0.145399999,1,0,-8.552842
2750,[*]CC([*])c1ccccc1,Cc1ccccc1,338,0.212361844,1,0,-5.9839722
2751,[*]CC([*])c1ccccc1,Cc1ccccc1,338,0.286880957,1,0,-5.5549311
2752,[*]CC([*])c1ccccc1,Cc1ccccc1,338,0.342472919,1,0,-5.3465976
2753,[*]CC([*])c1ccccc1,Cc1ccccc1,338,0.400570512,1,0,-5.1823659
2754,[*]CC([*])c1ccccc1,Cc1ccccc1,338,0.424318937,1,0,-5.1223422
2755,[*]CC([*])c1ccccc1,Cc1ccccc1,338,0.557420247,1,0,-4.8441924
2756,[*]CC([*])c1ccccc1,Cc1ccccc1,338,0.632407443,1,0,-4.736577
2757,[*]CC([*])c1ccccc1,Cc1ccccc1,338,0.736228668,1,0,-4.6287798
2758,[*]CC([*])c1ccccc1,Cc1ccccc1,338,0.803252915,1,0,-4.5590296
2759,[*]CC([*])c1ccccc1,Cc1ccccc1,338,0.849232616,1,0,-4.5177735
2760,[*]CC([*])c1ccccc1,Cc1ccccc1,303,0.1582,0,1,-7.1148336
2761,[*]CC([*])c1ccccc1,Cc1ccccc1,303,0.171700001,0,1,-7.0757136
2762,[*]CC([*])c1ccccc1,Cc1ccccc1,303,0.186099998,0,1,-6.9527755
2763,[*]CC([*])c1ccccc1,Cc1ccccc1,303,0.201500002,0,1,-6.970801
2764,[*]CC([*])c1ccccc1,Cc1ccccc1,303,0.2158,0,1,-6.8328257
2765,[*]CC([*])c1ccccc1,Cc1ccccc1,303,0.2335,0,1,-6.420588
2766,[*]CC([*])c1ccccc1,Cc1ccccc1,343,0.014999999,0,1,-7.2719559
2767,[*]CC([*])c1ccccc1,Cc1ccccc1,343,0.062300002,0,1,-7.3809811
2768,[*]CC([*])c1ccccc1,Cc1ccccc1,343,0.090499998,0,1,-6.8460877
2769,[*]CC([*])c1ccccc1,Cc1ccccc1,343,0.122700001,0,1,-6.5444669
2770,[*]CC([*])c1ccccc1,Cc1ccccc1,353,0.053900004,0,1,-7.1404544
2771,[*]CC([*])c1ccccc1,Cc1ccccc1,353,0.092300001,0,1,-6.4558912
2772,[*]CC([*])c1ccccc1,Cc1ccccc1,383,0.007900002,0,1,-7.1709243
2773,[*]CC([*])c1ccccc1,Cc1ccccc1,383,0.0195,0,1,-6.588453
2774,[*]CC([*])c1ccccc1,Cc1ccccc1,383,0.027900004,0,1,-7.0207813
2775,[*]CC([*])c1ccccc1,Cc1ccccc1,383,0.034599998,0,1,-6.81707
2776,[*]CC([*])c1ccccc1,Cc1ccccc1,383,0.046,0,1,-6.5050895
2777,[*]CC([*])c1ccccc1,Cc1ccccc1,383,0.075600003,0,1,-6.301059
2778,[*]CC([*])c1ccccc1,Cc1ccccc1,383,0.108499998,0,1,-6.1452396
2779,[*]CC([*])c1ccccc1,Cc1ccccc1,383,0.141300001,0,1,-5.7656153
2780,[*]CC([*])c1ccccc1,Cc1ccccc1,383,0.168899999,0,1,-5.8507892
2781,[*]CC([*])c1ccccc1,Cc1ccccc1,383,0.193000001,0,1,-5.4997789
2782,[*]CC([*])c1ccccc1,Cc1ccccc1,383,0.2161,0,1,-5.3346133
2783,[*]CC([*])c1ccccc1,Cc1ccccc1,388,0.0028,0,1,-7.0625821
2784,[*]CC([*])c1ccccc1,Cc1ccccc1,388,0.007900002,0,1,-6.9732029
2785,[*]CC([*])c1ccccc1,Cc1ccccc1,388,0.027300004,0,1,-6.8415859
2786,[*]CC([*])c1ccccc1,Cc1ccccc1,303,0.145399999,0,1,-7.0116364
2787,[*]CC([*])c1ccccc1,Cc1ccccc1,338,0.212361844,0,1,-5.7911789
2788,[*]CC([*])c1ccccc1,Cc1ccccc1,338,0.286880957,0,1,-5.3169916
2789,[*]CC([*])c1ccccc1,Cc1ccccc1,338,0.342472919,0,1,-5.2300373
2790,[*]CC([*])c1ccccc1,Cc1ccccc1,338,0.400570512,0,1,-4.9794088
2791,[*]CC([*])c1ccccc1,Cc1ccccc1,338,0.424318937,0,1,-4.9254431
2792,[*]CC([*])c1ccccc1,Cc1ccccc1,338,0.557420247,0,1,-4.7014592
2793,[*]CC([*])c1ccccc1,Cc1ccccc1,338,0.632407443,0,1,-4.5957599
2794,[*]CC([*])c1ccccc1,Cc1ccccc1,338,0.736228668,0,1,-4.54348
2795,[*]CC([*])c1ccccc1,Cc1ccccc1,338,0.803252915,0,1,-4.4656955
2796,[*]CC([*])c1ccccc1,Cc1ccccc1,338,0.849232616,0,1,-4.4019754
2797,[*]NCCCCCCNC(=O)OCCOCCOC([*])=O,Cc1ccccc1,300,0.56387361,1,0,-5.9919328
2798,[*]NCCCCCCNC(=O)OCCOCCOC([*])=O,Cc1ccccc1,300,0.56387361,0,1,-5.6509128
2799,[*]c1ccc(C)c(N2C(=O)c3ccc(C(c4ccc5c(c4)C(=O)N([*])C5=O)(C(F)(F)F)C(F)(F)F)cc3C2=O)c1,Cc1ccccc1,298,0.017075984,0,1,-8.6229829
2800,[*]c1ccc(Oc2ccc(-c3ccc(Oc4cccc(-n5c(=O)c6cc7c(=O)n([*])c(=O)c7cc6c5=O)c4)cc3)cc2)cc1,Cc1ccccc1,300,0.011000118,1,0,-13.537602
2801,[*]c1ccc(Oc2ccc(-c3ccc(Oc4cccc(-n5c(=O)c6cc7c(=O)n([*])c(=O)c7cc6c5=O)c4)cc3)cc2)cc1,Cc1ccccc1,300,0.011000118,0,1,-8.5741985
2802,[*]c1ccc(Oc2ccc(-n3c(=O)c4cc5c(=O)n([*])c(=O)c5cc4c3=O)cc2)cc1,Cc1ccccc1,298,0.023532666,0,1,-7.933556
2803,[*]c1ccc(Oc2ccc(C3(c4ccc(Oc5ccc(S([*])(=O)=O)cc5)cc4)c4ccccc4-c4ccccc43)cc2)cc1,Cc1ccccc1,298,0.016055905,0,1,-7.6328527
2804,[*]c1ccc(Oc2ccc(S(=O)(=O)c3ccc(Oc4ccc(C5([*])CCCCC5)cc4C)cc3)cc2)c(C)c1,Cc1ccccc1,298,0.017723885,0,1,-9.2707534
2805,[*]c1ccc(Oc2ccc(-c3ccc(Oc4cccc(-n5c(=O)c6cc7c(=O)n([*])c(=O)c7cc6c5=O)c4)cc3)cc2)cc1,ClC(Cl)C(Cl)Cl,300,0.014000164,1,0,-13.443698
2806,[*]c1ccc(Oc2ccc(-c3ccc(Oc4cccc(-n5c(=O)c6cc7c(=O)n([*])c(=O)c7cc6c5=O)c4)cc3)cc2)cc1,ClC(Cl)C(Cl)Cl,298,0.014000001,1,0,-13.443698
2807,[*]c1ccc(Oc2ccc(-c3ccc(Oc4cccc(-n5c(=O)c6cc7c(=O)n([*])c(=O)c7cc6c5=O)c4)cc3)cc2)cc1,ClC(Cl)C(Cl)Cl,300,0.014000164,0,1,-8.5336137
2808,[*]c1ccc(Oc2ccc(-c3ccc(Oc4cccc(-n5c(=O)c6cc7c(=O)n([*])c(=O)c7cc6c5=O)c4)cc3)cc2)cc1,ClC(Cl)C(Cl)Cl,298,0.014000001,0,1,-9.6388504
2809,[*]/C(C)=C(/[*])c1ccccc1,ClC(Cl)Cl,298,0.093190675,0,1,-6.7257526
2810,[*]/C(Cl)=C(/[*])c1ccccc1,ClC(Cl)Cl,298,0.08037905,0,1,-7.6686765
2811,[*]C(=O)c1ccc(Oc2ccc(Oc3ccc([*])cc3)cc2)cc1,ClC(Cl)Cl,300,0.511995814,1,0,-11.006564
2812,[*]C(=O)c1ccc(Oc2ccc(Oc3ccc([*])cc3)cc2)cc1,ClC(Cl)Cl,300,0.511995814,0,1,-5.5922654
2813,[*]CC([*])OC(C)=O,ClC(Cl)Cl,308,0.059200001,1,0,-9.7363639
2814,[*]CC([*])OC(C)=O,ClC(Cl)Cl,308,0.107979998,1,0,-8.1546539
2815,[*]CC([*])OC(C)=O,ClC(Cl)Cl,308,0.148589998,1,0,-7.4333269
2816,[*]CC([*])OC(C)=O,ClC(Cl)Cl,308,0.184999999,1,0,-7.0347512
2817,[*]CC([*])OC(C)=O,ClC(Cl)Cl,318,0.065775921,1,0,-9.2364049
2818,[*]CC([*])OC(C)=O,ClC(Cl)Cl,318,0.142152885,1,0,-7.9090314
2819,[*]CC([*])OC(C)=O,ClC(Cl)Cl,318,0.159864876,1,0,-7.599313
2820,[*]CC([*])OC(C)=O,ClC(Cl)Cl,318,0.217135015,1,0,-6.9960483
2821,[*]CC([*])OC(C)=O,ClC(Cl)Cl,318,0.242316249,1,0,-6.9348111
2822,[*]CC([*])OC(C)=O,ClC(Cl)Cl,318,0.265412289,1,0,-6.7354908
2823,[*]CC([*])OC(C)=O,ClC(Cl)Cl,318,0.29279544,1,0,-6.6521135
2824,[*]CC([*])OC(C)=O,ClC(Cl)Cl,318,0.349779773,1,0,-6.4411193
2825,[*]CC([*])OC(C)=O,ClC(Cl)Cl,318,0.474593011,1,0,-6.1349534
2826,[*]CC([*])OC(C)=O,ClC(Cl)Cl,318,0.497564266,1,0,-6.106906
2827,[*]CC([*])OC(C)=O,ClC(Cl)Cl,318,0.065775921,0,1,-7.2501258
2828,[*]CC([*])OC(C)=O,ClC(Cl)Cl,318,0.142152885,0,1,-6.6570891
2829,[*]CC([*])OC(C)=O,ClC(Cl)Cl,318,0.159864876,0,1,-6.0734787
2830,[*]CC([*])OC(C)=O,ClC(Cl)Cl,318,0.217135015,0,1,-5.9868736
2831,[*]CC([*])OC(C)=O,ClC(Cl)Cl,318,0.242316249,0,1,-5.9913504
2832,[*]CC([*])OC(C)=O,ClC(Cl)Cl,318,0.265412289,0,1,-5.9608536
2833,[*]CC([*])OC(C)=O,ClC(Cl)Cl,318,0.29279544,0,1,-5.7395295
2834,[*]CC([*])OC(C)=O,ClC(Cl)Cl,318,0.349779773,0,1,-5.5839653
2835,[*]CC([*])OC(C)=O,ClC(Cl)Cl,318,0.474593011,0,1,-5.1496933
2836,[*]CC([*])OC(C)=O,ClC(Cl)Cl,318,0.497564266,0,1,-5.0452788
2837,[*]CC([*])OC(C)=O,ClC(Cl)Cl,308,0.059200001,0,1,-7.3639831
2838,[*]CC([*])OC(C)=O,ClC(Cl)Cl,308,0.107979998,0,1,-7.5668164
2839,[*]CC([*])OC(C)=O,ClC(Cl)Cl,308,0.148589998,0,1,-7.8921463
2840,[*]CC([*])c1ccc(OC(C)=O)cc1,ClC(Cl)Cl,298,0.068558479,0,1,-7.6535649
2841,[*]Oc1ccc(C2(c3ccc(OC([*])=O)cc3)CCCCC2)cc1,ClC(Cl)Cl,298,0.038975761,0,1,-8.5203675
2842,[*]c1ccc(Oc2ccc(-c3ccc(Oc4cccc(-n5c(=O)c6cc7c(=O)n([*])c(=O)c7cc6c5=O)c4)cc3)cc2)cc1,ClC(Cl)Cl,300,0.59999598,1,0,-9.8239087
2843,[*]c1ccc(Oc2ccc(-c3ccc(Oc4cccc(-n5c(=O)c6cc7c(=O)n([*])c(=O)c7cc6c5=O)c4)cc3)cc2)cc1,ClC(Cl)Cl,300,0.59999598,0,1,-5.3888206
2844,[*]c1ccc(Oc2ccc(C(c3ccc(Oc4ccc(-n5c(=O)c6cc7c(=O)n([*])c(=O)c7cc6c5=O)cc4)cc3)(C(F)(F)F)C(F)(F)F)cc2)cc1,ClC(Cl)Cl,298,0.016755164,0,1,-8.233723
2845,[*]c1ccc(Oc2ccc(S(=O)(=O)c3ccc(Oc4ccc(C(C)(C)c5cccc(C([*])(C)C)c5)cc4)cc3)cc2)cc1,ClC(Cl)Cl,298,0.020846488,0,1,-8.7401624
2846,[*]c1ccc(Oc2ccc3c(c2)C(=O)N(c2cccc(N4C(=O)c5ccc(Oc6ccc(C([*])(C)C)cc6)cc5C4=O)c2)C3=O)cc1,ClC(Cl)Cl,298,0.019746758,0,1,-7.5056434
2847,[*]c1ccc(Oc2ccc3ccc(Oc4ccc(S([*])(=O)=O)cc4)cc3c2)cc1,ClC(Cl)Cl,298,0.030898542,0,1,-7.5794083
