Repository: Ramprasad-Group/polyVERSE

# polyVERSE [![DOI](https://zenodo.org/badge/777530406.svg)](https://zenodo.org/doi/10.5281/zenodo.13352643)
polyVERSE (Polymer Universe, also "polymers generated by Virtually-Executed Rule-based Synthesis Experiments") is a comprehensive repository for informatics-ready datasets curated by the Ramprasad Group. This repository encompasses a vast and continuously expanding range of chemical spaces and material properties, including both known and hypothetical polymers. It includes datasets generated through physical experiments, physics-based simulations, and machine learning model predictions. The data is organized into two main folders: `Virtual-Polymers` and `Other`. `Virtual-Polymers` contains datasets pertaining to virtually-generated polymers, i.e., spanning the ever-expanding polyVERSE. The data is organized based on the approach used to generate virtual polymers. `Other` contains subfolders with informatics-ready CSV files for various polymer properties.

### Citation 
Please always cite the following reference in publications for which our dataset was useful: 
**Ramprasad et al. (2024). polyVERSE: Informatics-Ready Polymer Datasets (Version 1.0). Zenodo. doi: 10.5281/zenodo.13352644.**

The data has been made available along with the following paper:

Young Joo Lee, Lihua Chen, Janhavi Nistane, Hye Youn Jang, Dylan J. Weber, Joseph K. Scott, Neel D. Rangnekar, Bennett D. Marshall, Wenjun Li, J. R. Johnson, Nicholas C. Bruno, M. G. Finn, Rampi Ramprasad & Ryan P. Lively,
[Data-driven predictions of complex organic mixture permeation in polymer membranes](https://doi.org/10.1038/s41467-023-40257-2), Nat Commun 14, 4931 (2023).

The dataset comprises 8 columns:


1. **SN**: Serial Number
2. **Polymer_SMILES**: SMILES Representation of Polymer
3. **Solvent_SMILES**: SMILES Representation of Solvent
4. **Activities**: Experimental target Polymer-solvent diffusivity in log scale  
5. **logD**: Experimental target Polymer-solvent diffusivity (cm2/s) in log scale  
6. **liquid_density_solvent**: Density of solvent in g/cc
7. **MW_rdkit*: Molecular weight of solvent calculated in g/mol
8. **log10MV**: Molar volume of solvent

File: Property-database/Other/Solvent_Diffusivity_Sorption_NCOMMS/Solvent_Diffusivity_NCOMMS/ML_Diffusivity.csv (part 1 of 6)
SN,Polymer_SMILES,Solvent_SMILES,Activities,logD,liquid_density_solvent,MW_rdkit,log10MV
0,CC(=CC[*])C[*],Brc1ccccc1,1,-6.223298816,1.487,157.01,2.023616345
1,CC(=CC[*])C[*],C1CCCCC1,1,-5.649751982,0.773,84.162,2.036936553
2,CC(=CC[*])C[*],C=CCCC,1,-6.812479279,0.635,70.135,2.043161076
3,CC(=CC[*])C[*],CC(=O)CC(C)C,1,-6.503070352,0.796,100.161,2.099785584
4,CC(=CC[*])C[*],CC(=O)OCCC(C)C,1,-6.565431096,0.876,130.187,2.172063513
5,CC(=CC[*])C[*],CC(C)(C)O,1,-6.882728704,0.8,74.123,1.966863001
6,CC(=CC[*])C[*],CC(C)=O,1,-6.478432869,0.784,58.08,1.869710545
7,CC(=CC[*])C[*],CC(C)CC(C)(C)C,1,-6.387216143,0.69,114.232,2.21893869
8,CC(=CC[*])C[*],CC(C)O,1,-7.804100348,0.783,60.096,1.885083804
9,CC(=CC[*])C[*],CCC(C)(C)O,1,-6.752026734,0.805,88.15,2.039426436
10,CC(=CC[*])C[*],CCC(C)=O,1,-6.063572378,0.799,72.107,1.955430648
11,CC(=CC[*])C[*],CCC(CC)CO,1,-7.099086932,0.829,102.177,2.090798617
12,CC(=CC[*])C[*],CCCC=O,1,-7.602059991,0.797,72.107,1.956519106
13,CC(=CC[*])C[*],CCCCC,0,-6.995678626,0.621,72.151,2.065150755
14,CC(=CC[*])C[*],CCCCC,1,-6.806875402,0.621,72.151,2.065150755
15,CC(=CC[*])C[*],CCCCCC,1,-6.050474731,0.656,86.178,2.118492571
16,CC(=CC[*])C[*],CCCCCCC,1,-5.763768052,0.682,100.205,2.167105018
17,CC(=CC[*])C[*],CCCCCCCC,1,-6.166215625,0.699,114.232,2.213310605
18,CC(=CC[*])C[*],CCCCCCCCC,1,-6.355561411,0.7,128.259,2.26298981
19,CC(=CC[*])C[*],CCCCCCCCCC,1,-6.488116639,0.73,142.286,2.28983931
20,CC(=CC[*])C[*],CCCCCCCCCCCC,1,-6.68613278,0.745,170.34,2.35916037
21,CC(=CC[*])C[*],CCCCCCCCCCCCCC,1,-6.835647144,0.758,198.394,2.417859328
22,CC(=CC[*])C[*],CCCCCCCCCCCCCCCC,1,-7.075720714,0.77,226.448,2.468477764
23,CC(=CC[*])C[*],CCCCCO,1,-7.259637311,0.811,88.15,2.036201462
24,CC(=CC[*])C[*],CCCCO,1,-7.368556231,0.806,74.123,1.963617947
25,CC(=CC[*])C[*],CCCCOC(C)=O,1,-6.37675071,0.876,116.16,2.122552497
26,CC(=CC[*])C[*],CCCO,1,-7.477555766,0.802,60.096,1.874671198
27,CC(=CC[*])C[*],CCCOC(C)=O,1,-5.969394431,0.883,102.133,2.063205385
28,CC(=CC[*])C[*],CCO,1,-7.838631998,0.787,46.069,1.767434053
29,CC(=CC[*])C[*],CCOC(=O)CC(C)=O,1,-6.946921557,1.021,130.143,2.105395072
30,CC(=CC[*])C[*],CCOC(=O)OCC,1,-6.068542129,0.97,118.132,2.085595822
31,CC(=CC[*])C[*],CCOC(C)=O,1,-6.154626367,0.894,88.106,1.993667966
32,CC(=CC[*])C[*],CCc1ccccc1,1,-6.453289157,0.865,106.168,2.088977529
33,CC(=CC[*])C[*],CO,1,-7.838631998,0.787,32.042,1.609744884
34,CC(=CC[*])C[*],COC(=O)CC(C)=O,1,-6.962573502,1.072,116.116,2.034697281
35,CC(=CC[*])C[*],COC(=O)c1ccccc1O,1,-7.086186148,1.175,152.149,2.112231236
36,CC(=CC[*])C[*],COC(C)=O,1,-6.164943898,0.927,74.079,1.902615377
37,CC(=CC[*])C[*],Cc1ccc(O)cc1,1,-8.013228266,1.02,108.14,2.025386193
38,CC(=CC[*])C[*],Cc1cccc(C)c1,1,-6.15739076,0.861,106.168,2.090990485
39,CC(=CC[*])C[*],Cc1ccccc1,1,-5.71965701,0.865,92.141,2.027436814
40,CC(=CC[*])C[*],Cc1ccccc1C,1,-6.539677499,0.876,106.168,2.08348953
41,CC(=CC[*])C[*],ClC(Cl)(Cl)Cl,1,-5.92748575,1.583,153.823,1.987540362
42,CC(=CC[*])C[*],ClC(Cl)=C(Cl)Cl,1,-5.482804102,1.6,165.834,2.015553594
43,CC(=CC[*])C[*],ClC(Cl)C(Cl)Cl,1,-6.463441557,1.6,167.85,2.020801363
44,CC(=CC[*])C[*],ClC(Cl)Cl,1,-6.060480747,1.48,119.378,1.906662583
45,CC(=CC[*])C[*],ClC=C(Cl)Cl,1,-5.328827157,1.458,131.389,1.954801483
46,CC(=CC[*])C[*],ClCC(Cl)Cl,1,-5.829738285,1.435,133.405,1.968320206
47,CC(=CC[*])C[*],ClCCCl,1,-6.179798541,1.246,98.96,1.899941644
48,CC(=CC[*])C[*],Clc1ccccc1,1,-6.003050752,1.101,112.559,2.009592907
49,CC(=CC[*])C[*],Fc1ccccc1,1,-5.970616222,1.019,96.104,1.97456728
50,CC(=CC[*])C[*],Nc1ccccc1,1,-6.982966661,1.018,93.129,1.961337162
51,CC(=CC[*])C[*],O=C1CCCCC1,1,-5.804100348,0.942,98.145,2.017817277
52,CC(=CC[*])C[*],O=Cc1ccccc1,1,-6.749579998,1.04,106.124,2.008780272
53,CC(=CC[*])C[*],O=[N+]([O-])c1ccccc1,1,-6.863279433,1.2,123.111,2.011115613
54,CC(=CC[*])C[*],OCc1ccccc1,1,-7.235077015,1.041,108.14,2.016535636
55,CC(=CC[*])C[*],c1ccc2c(c1)CCCC2,1,-5.801342913,0.967,132.206,2.135824691
56,CC(=CC[*])C[*],c1ccccc1,0,-7.087286941,0.873,78.114,1.951714634
57,CC(=CC[*])C[*],c1ccccc1,1,-6.242328053,0.873,78.114,1.951714634
58,CC(=O)OC([*])CC(COC(=O))C[*],c1ccccc1,0.26040144,-11.4621809,0.873,78.114,1.951714634
59,CC(=O)OC([*])CC(COC(=O))C[*],c1ccccc1,0.381433416,-10.23507702,0.873,78.114,1.951714634
60,CC(=O)OC([*])CC(COC(=O))C[*],c1ccccc1,0.439208854,-9.612610174,0.873,78.114,1.951714634
61,CC(=O)OC([*])CC(COC(=O))C[*],c1ccccc1,0.487643728,-9.128427064,0.873,78.114,1.951714634
62,CC(=O)OC([*])CC(COC(=O))C[*],c1ccccc1,0.556558543,-8.832682665,0.873,78.114,1.951714634
63,CC(=O)OC1OC(OC2C(OC(C)=O)OC(O[*])C(OC(C)=O)C2O)C(OC(C)=O)C(O)C1[*],CC#N,0.06,-9.721246399,0.782,41.053,1.720138146
64,CC(=O)OC1OC(OC2C(OC(C)=O)OC(O[*])C(OC(C)=O)C2O)C(OC(C)=O)C(O)C1[*],CC#N,0.1,-9.537602002,0.782,41.053,1.720138146
65,CC(=O)OC1OC(OC2C(OC(C)=O)OC(O[*])C(OC(C)=O)C2O)C(OC(C)=O)C(O)C1[*],CC#N,0.15,-9.337242168,0.782,41.053,1.720138146
66,CC(=O)OC1OC(OC2C(OC(C)=O)OC(O[*])C(OC(C)=O)C2O)C(OC(C)=O)C(O)C1[*],CC#N,0.2,-9.187086643,0.782,41.053,1.720138146
67,CC(=O)OC1OC(OC2C(OC(C)=O)OC(O[*])C(OC(C)=O)C2O)C(OC(C)=O)C(O)C1[*],CC#N,0.25,-9.13076828,0.782,41.053,1.720138146
68,CC(=O)OC1OC(OC2C(OC(C)=O)OC(O[*])C(OC(C)=O)C2O)C(OC(C)=O)C(O)C1[*],CC(C)=O,0.350851185,-7.037630664,0.784,58.08,1.869710545
69,CC(=O)OC1OC(OC2C(OC(C)=O)OC(O[*])C(OC(C)=O)C2O)C(OC(C)=O)C(O)C1[*],CC(C)=O,0.352968999,-7.030243655,0.784,58.08,1.869710545
70,CC(=O)OC1OC(OC2C(OC(C)=O)OC(O[*])C(OC(C)=O)C2O)C(OC(C)=O)C(O)C1[*],CC(C)=O,0.421797953,-6.802424204,0.784,58.08,1.869710545
71,CC(=O)OC1OC(OC2C(OC(C)=O)OC(O[*])C(OC(C)=O)C2O)C(OC(C)=O)C(O)C1[*],CC(C)=O,0.423562798,-6.684029655,0.784,58.08,1.869710545
72,CC(=O)OC1OC(OC2C(OC(C)=O)OC(O[*])C(OC(C)=O)C2O)C(OC(C)=O)C(O)C1[*],CC(C)=O,0.426739519,-6.728158393,0.784,58.08,1.869710545
73,CC(=O)OC1OC(OC2C(OC(C)=O)OC(O[*])C(OC(C)=O)C2O)C(OC(C)=O)C(O)C1[*],CC(C)=O,0.428504364,-6.769551079,0.784,58.08,1.869710545
74,CC(=O)OC1OC(OC2C(OC(C)=O)OC(O[*])C(OC(C)=O)C2O)C(OC(C)=O)C(O)C1[*],CC(C)=O,0.491332846,-6.552841969,0.784,58.08,1.869710545
75,CC(=O)OC1OC(OC2C(OC(C)=O)OC(O[*])C(OC(C)=O)C2O)C(OC(C)=O)C(O)C1[*],CC(C)=O,0.494156598,-6.420651434,0.784,58.08,1.869710545
76,CC(=O)OC1OC(OC2C(OC(C)=O)OC(O[*])C(OC(C)=O)C2O)C(OC(C)=O)C(O)C1[*],CC(C)=O,0.495921443,-6.614393726,0.784,58.08,1.869710545
77,CC(=O)OC1OC(OC2C(OC(C)=O)OC(O[*])C(OC(C)=O)C2O)C(OC(C)=O)C(O)C1[*],CC(C)=O,0.561220708,-6.394694954,0.784,58.08,1.869710545
78,CC(=O)OC1OC(OC2C(OC(C)=O)OC(O[*])C(OC(C)=O)C2O)C(OC(C)=O)C(O)C1[*],CC(C)=O,0.562279615,-6.414777352,0.784,58.08,1.869710545
79,CC(=O)OCC1OC([*])C(OC(C)=O)C(OC(C)=O)C1O[*],CC(C)=O,0.1387036,-9.705533774,0.784,58.08,1.869710545
80,CC(=O)OCC1OC([*])C(OC(C)=O)C(OC(C)=O)C1O[*],CC(C)=O,0.30138051,-9.510041521,0.784,58.08,1.869710545
81,CC(=O)OCC1OC([*])C(OC(C)=O)C(OC(C)=O)C1O[*],CC(C)=O,0.402931521,-8.829738285,0.784,58.08,1.869710545
82,CC(=O)OCC1OC([*])C(OC(C)=O)C(OC(C)=O)C1O[*],CC(C)=O,0.548300543,-8.480172006,0.784,58.08,1.869710545
83,CC(=O)OCC1OC([*])C(OC(C)=O)C(OC(C)=O)C1O[*],CC(C)=O,0.63607286,-8.26520017,0.784,58.08,1.869710545
84,CC(=O)OCC1OC([*])C(OC(C)=O)C(OC(C)=O)C1O[*],CC(C)=O,0.740561649,-8.173925197,0.784,58.08,1.869710545
85,CC(=O)OCC1OC([*])C(OC(C)=O)C(OC(C)=O)C1O[*],CC(C)=O,0.893598485,-8.055517328,0.784,58.08,1.869710545
86,CC(=O)OCC1OC([*])C(OC(C)=O)C(OC(C)=O)C1O[*],CC(C)=O,0.969900219,-8.106793247,0.784,58.08,1.869710545
87,CC(=O)OCC1OC([*])C(OC(C)=O)C(OC(C)=O)C1O[*],CO,0.024730303,-8.910094889,0.787,32.042,1.609744884
88,CC(=O)OCC1OC([*])C(OC(C)=O)C(OC(C)=O)C1O[*],CO,0.148286141,-8.602059991,0.787,32.042,1.609744884
89,CC(=O)OCC1OC([*])C(OC(C)=O)C(OC(C)=O)C1O[*],CO,0.298697198,-8.524328812,0.787,32.042,1.609744884
90,CC(=O)OCC1OC([*])C(OC(C)=O)C(OC(C)=O)C1O[*],CO,0.43712943,-8.214670165,0.787,32.042,1.609744884
91,CC(=O)OCC1OC([*])C(OC(C)=O)C(OC(C)=O)C1O[*],CO,0.584870499,-8.124938737,0.787,32.042,1.609744884
92,CC(=O)OCC1OC([*])C(OC(C)=O)C(OC(C)=O)C1O[*],CO,0.789478612,-7.962573502,0.787,32.042,1.609744884
93,CC(=O)OCC1OC([*])C(OC(C)=O)C(OC(C)=O)C1O[*],CO,0.896077389,-7.928117993,0.787,32.042,1.609744884
94,CC(=O)OCC1OC([*])C(OC(C)=O)C(OC(C)=O)C1O[*],CO,0.957411019,-7.966576245,0.787,32.042,1.609744884
95,CC(=O)OCC1OC([*])C(OC(C)=O)C(OC(C)=O)C1O[*],CO,0.999787094,-7.946921557,0.787,32.042,1.609744884
96,CC(=O)OCC1OC([*])C(OC(C)=O)C(OC(C)=O)C1O[*],COC(=O)OC,0.246574238,-9.555955204,1.069,90.078,1.92564103
97,CC(=O)OCC1OC([*])C(OC(C)=O)C(OC(C)=O)C1O[*],COC(=O)OC,0.26691006,-9.350665141,1.069,90.078,1.92564103
98,CC(=O)OCC1OC([*])C(OC(C)=O)C(OC(C)=O)C1O[*],COC(=O)OC,0.337432345,-9.238824187,1.069,90.078,1.92564103
99,CC(=O)OCC1OC([*])C(OC(C)=O)C(OC(C)=O)C1O[*],COC(=O)OC,0.373516314,-9.024568191,1.069,90.078,1.92564103
100,CC(=O)OCC1OC([*])C(OC(C)=O)C(OC(C)=O)C1O[*],COC(=O)OC,0.496833223,-8.649751982,1.069,90.078,1.92564103
101,CC(=O)OCC1OC([*])C(OC(C)=O)C(OC(C)=O)C1O[*],COC(=O)OC,0.519946562,-8.764471553,1.069,90.078,1.92564103
102,CC(=O)OCC1OC([*])C(OC(C)=O)C(OC(C)=O)C1O[*],COC(=O)OC,0.653919603,-8.261219442,1.069,90.078,1.92564103
103,CC(=O)OCC1OC([*])C(OC(C)=O)C(OC(C)=O)C1O[*],COC(=O)OC,0.756051356,-8.134896025,1.069,90.078,1.92564103
104,CC(=O)OCC1OC([*])C(OC(C)=O)C(OC(C)=O)C1O[*],COC(=O)OC,0.811529203,-8.165579296,1.069,90.078,1.92564103
105,CC(=O)OCC1OC([*])C(OC(C)=O)C(OC(C)=O)C1O[*],COC(=O)OC,0.847539828,-8.19314197,1.069,90.078,1.92564103
106,CC(=O)OCC1OC([*])C(OC(C)=O)C(OC(C)=O)C1O[*],COC(C)=O,0.294192387,-9.202732459,0.927,74.079,1.902615377
107,CC(=O)OCC1OC([*])C(OC(C)=O)C(OC(C)=O)C1O[*],COC(C)=O,0.36908307,-8.690369833,0.927,74.079,1.902615377
108,CC(=O)OCC1OC([*])C(OC(C)=O)C(OC(C)=O)C1O[*],COC(C)=O,0.637473395,-8.151810883,0.927,74.079,1.902615377
109,CC(=O)OCC1OC([*])C(OC(C)=O)C(OC(C)=O)C1O[*],COC(C)=O,0.798589206,-8.133122186,0.927,74.079,1.902615377
110,CC(=O)OCC1OC([*])C(OC(C)=O)C(OC(C)=O)C1O[*],COC(C)=O,0.833206683,-8.122053048,0.927,74.079,1.902615377
111,CC(C)(C1=CC=C(OC2=CC=C3C(=O)N([*])C(=O)C3=C2)C=C1)C1=CC=C(OC2=CC=C3C(=O)N(C4=CC=CC([*])=C4)C(=O)C3=C2)C=C1,CC(C)=O,1,-10.61978876,0.784,58.08,1.869710545
112,CC(C)(C1=CC=C(OC2=CC=C3C(=O)N([*])C(=O)C3=C2)C=C1)C1=CC=C(OC2=CC=C3C(=O)N(C4=CC=CC([*])=C4)C(=O)C3=C2)C=C1,ClCCl,0.097818475,-10.40782324,1.318,84.933,1.809161054
113,CC(C)(C1=CC=C(OC2=CC=C3C(=O)N([*])C(=O)C3=C2)C=C1)C1=CC=C(OC2=CC=C3C(=O)N(C4=CC=CC([*])=C4)C(=O)C3=C2)C=C1,ClCCl,0.14155349,-10.39361863,1.318,84.933,1.809161054
114,CC(C)(C1=CC=C(OC2=CC=C3C(=O)N([*])C(=O)C3=C2)C=C1)C1=CC=C(OC2=CC=C3C(=O)N(C4=CC=CC([*])=C4)C(=O)C3=C2)C=C1,ClCCl,0.177608683,-10.38510278,1.318,84.933,1.809161054
115,CC(C)(C1=CC=C(OC2=CC=C3C(=O)N([*])C(=O)C3=C2)C=C1)C1=CC=C(OC2=CC=C3C(=O)N(C4=CC=CC([*])=C4)C(=O)C3=C2)C=C1,ClCCl,0.26775293,-9.194499142,1.318,84.933,1.809161054
116,CC(C)(C1=CC=C(OC2=CC=C3C(=O)N([*])C(=O)C3=C2)C=C1)C1=CC=C(OC2=CC=C3C(=O)N(C4=CC=CC([*])=C4)C(=O)C3=C2)C=C1,ClCCl,0.28510005,-9.472370099,1.318,84.933,1.809161054
117,CC(C)(C1=CC=C(OC2=CC=C3C(=O)N([*])C(=O)C3=C2)C=C1)C1=CC=C(OC2=CC=C3C(=O)N(C4=CC=CC([*])=C4)C(=O)C3=C2)C=C1,ClCCl,0.287595208,-10.35556141,1.318,84.933,1.809161054
118,CC(C)(C1=CC=C(OC2=CC=C3C(=O)N([*])C(=O)C3=C2)C=C1)C1=CC=C(OC2=CC=C3C(=O)N(C4=CC=CC([*])=C4)C(=O)C3=C2)C=C1,ClCCl,0.308214239,-10.10072681,1.318,84.933,1.809161054
119,CC(C)(C1=CC=C(OC2=CC=C3C(=O)N([*])C(=O)C3=C2)C=C1)C1=CC=C(OC2=CC=C3C(=O)N(C4=CC=CC([*])=C4)C(=O)C3=C2)C=C1,ClCCl,0.374290715,-9.187755303,1.318,84.933,1.809161054
120,CC(C)(C1=CC=C(OC2=CC=C3C(=O)N([*])C(=O)C3=C2)C=C1)C1=CC=C(OC2=CC=C3C(=O)N(C4=CC=CC([*])=C4)C(=O)C3=C2)C=C1,ClCCl,0.427569713,-9.104025268,1.318,84.933,1.809161054
121,CC(C)(C1=CC=C(OC2=CC=C3C(=O)N([*])C(=O)C3=C2)C=C1)C1=CC=C(OC2=CC=C3C(=O)N(C4=CC=CC([*])=C4)C(=O)C3=C2)C=C1,ClCCl,0.517217323,-9.107348966,1.318,84.933,1.809161054
122,CC(C)(C1=CC=C(O[*])C=C1)C1=CC=C(OC(=O)[*])C=C1,CC#N,0.05952,-9.185752404,0.782,41.053,1.720138146
123,CC(C)(C1=CC=C(O[*])C=C1)C1=CC=C(OC(=O)[*])C=C1,CC#N,0.062844748,-9.183096161,0.782,41.053,1.720138146
124,CC(C)(C1=CC=C(O[*])C=C1)C1=CC=C(OC(=O)[*])C=C1,CC#N,0.06571,-9.232102384,0.782,41.053,1.720138146
125,CC(C)(C1=CC=C(O[*])C=C1)C1=CC=C(OC(=O)[*])C=C1,CC#N,0.065825862,-9.222573178,0.782,41.053,1.720138146
126,CC(C)(C1=CC=C(O[*])C=C1)C1=CC=C(OC(=O)[*])C=C1,CC#N,0.087644375,-9.054039296,0.782,41.053,1.720138146
127,CC(C)(C1=CC=C(O[*])C=C1)C1=CC=C(OC(=O)[*])C=C1,CC#N,0.09124,-9.066512712,0.782,41.053,1.720138146
128,CC(C)(C1=CC=C(O[*])C=C1)C1=CC=C(OC(=O)[*])C=C1,CC#N,0.120766638,-9.159893906,0.782,41.053,1.720138146
129,CC(C)(C1=CC=C(O[*])C=C1)C1=CC=C(OC(=O)[*])C=C1,CC#N,0.126879146,-9.118615343,0.782,41.053,1.720138146
130,CC(C)(C1=CC=C(O[*])C=C1)C1=CC=C(OC(=O)[*])C=C1,CC#N,0.12896,-9.185752404,0.782,41.053,1.720138146
131,CC(C)(C1=CC=C(O[*])C=C1)C1=CC=C(OC(=O)[*])C=C1,CC#N,0.13631,-9.127843727,0.782,41.053,1.720138146
132,CC(C)(C1=CC=C(O[*])C=C1)C1=CC=C(OC(=O)[*])C=C1,CC#N,0.169429384,-9.226945307,0.782,41.053,1.720138146
133,CC(C)(C1=CC=C(O[*])C=C1)C1=CC=C(OC(=O)[*])C=C1,CC#N,0.18408,-9.220403509,0.782,41.053,1.720138146
134,CC(C)(C1=CC=C(O[*])C=C1)C1=CC=C(OC(=O)[*])C=C1,CC#N,0.215753536,-9.004803708,0.782,41.053,1.720138146
135,CC(C)(C1=CC=C(O[*])C=C1)C1=CC=C(OC(=O)[*])C=C1,CC#N,0.222935979,-9.095284455,0.782,41.053,1.720138146
136,CC(C)(C1=CC=C(O[*])C=C1)C1=CC=C(OC(=O)[*])C=C1,CC#N,0.22605,-9.07211659,0.782,41.053,1.720138146
137,CC(C)(C1=CC=C(O[*])C=C1)C1=CC=C(OC(=O)[*])C=C1,CC#N,0.23494,-8.982966661,0.782,41.053,1.720138146
138,CC(C)(C1=CC=C(O[*])C=C1)C1=CC=C(OC(=O)[*])C=C1,CC#N,0.2421,-9.1123827,0.782,41.053,1.720138146
139,CC(C)(C1=CC=C(O[*])C=C1)C1=CC=C(OC(=O)[*])C=C1,CC#N,0.277436656,-9.041436117,0.782,41.053,1.720138146
140,CC(C)(C1=CC=C(O[*])C=C1)C1=CC=C(OC(=O)[*])C=C1,CC#N,0.29761,-9.060480747,0.782,41.053,1.720138146
141,CC(C)(C1=CC=C(O[*])C=C1)C1=CC=C(OC(=O)[*])C=C1,CC#N,0.301174931,-9.007888512,0.782,41.053,1.720138146
142,CC(C)(C1=CC=C(O[*])C=C1)C1=CC=C(OC(=O)[*])C=C1,CC#N,0.31985,-9.004364805,0.782,41.053,1.720138146
143,CC(C)(C1=CC=C(O[*])C=C1)C1=CC=C(OC(=O)[*])C=C1,CC#N,0.320423352,-9.129011186,0.782,41.053,1.720138146
144,CC(C)(C1=CC=C(O[*])C=C1)C1=CC=C(OC(=O)[*])C=C1,CC#N,0.33764,-9.127843727,0.782,41.053,1.720138146
145,CC(C)(C1=CC=C(O[*])C=C1)C1=CC=C(OC(=O)[*])C=C1,CC#N,0.338706042,-9.010550182,0.782,41.053,1.720138146
146,CC(C)(C1=CC=C(O[*])C=C1)C1=CC=C(OC(=O)[*])C=C1,CC#N,0.35679,-8.987162775,0.782,41.053,1.720138146
147,CC(C)(C1=CC=C(O[*])C=C1)C1=CC=C(OC(=O)[*])C=C1,CC#N,0.363978745,-9.132979524,0.782,41.053,1.720138146
148,CC(C)(C1=CC=C(O[*])C=C1)C1=CC=C(OC(=O)[*])C=C1,CC#N,0.3682,-9.004364805,0.782,41.053,1.720138146
149,CC(C)(C1=CC=C(O[*])C=C1)C1=CC=C(OC(=O)[*])C=C1,CC#N,0.3771,-9.127843727,0.782,41.053,1.720138146
150,CC(C)(C1=CC=C(O[*])C=C1)C1=CC=C(OC(=O)[*])C=C1,CC#N,0.38174,-9.1123827,0.782,41.053,1.720138146
151,CC(C)(C1=CC=C(O[*])C=C1)C1=CC=C(OC(=O)[*])C=C1,CC#N,0.4475,-9.201349355,0.782,41.053,1.720138146
152,CC(C)(C1=CC=C(O[*])C=C1)C1=CC=C(OC(=O)[*])C=C1,CC#N,0.448778251,-9.214670165,0.782,41.053,1.720138146
153,CC(C)(C1=CC=C(O[*])C=C1)C1=CC=C(OC(=O)[*])C=C1,CC#N,0.50107,-9.15490196,0.782,41.053,1.720138146
154,CC(C)(C1=CC=C(O[*])C=C1)C1=CC=C(OC(=O)[*])C=C1,CC#N,0.510994533,-9.142667504,0.782,41.053,1.720138146
155,CC(C)(C1=CC=C(O[*])C=C1)C1=CC=C(OC(=O)[*])C=C1,CC#N,0.5239,-9.122053048,0.782,41.053,1.720138146
156,CC(C)(C1=CC=C(O[*])C=C1)C1=CC=C(OC(=O)[*])C=C1,ClC(Cl)Cl,1,-6.187086643,1.48,119.378,1.906662583
157,CC(C)(C1=CC=C(O[*])C=C1)C1=CC=C(OC(=O)[*])C=C1,ClCCCl,1,-6.259637311,1.246,98.96,1.899941644
158,CC(C)OC(=O)C([*])C[*],c1ccccc1,0,-7.698970004,0.873,78.114,1.951714634
159,CC([*])=C([*])C(C)C,CCO,1,-5.442492798,0.787,46.069,1.767434053
160,CC1(C)CC(C)(C2=CC=C(N3C(=O)C4=CC=C(C(=O)C5=CC=C6C(=O)N([*])C(=O)C6=C5)C=C4C3=O)C=C2)C2=CC=C([*])C=C21,CCCCCCO,0.15259,-12.05948352,0.816,102.177,2.097662989
161,CC1(C)CC(C)(C2=CC=C(N3C(=O)C4=CC=C(C(=O)C5=CC=C6C(=O)N([*])C(=O)C6=C5)C=C4C3=O)C=C2)C2=CC=C([*])C=C21,CCCCCCO,0.25288,-11.84466396,0.816,102.177,2.097662989
162,CC1(C)CC(C)(C2=CC=C(N3C(=O)C4=CC=C(C(=O)C5=CC=C6C(=O)N([*])C(=O)C6=C5)C=C4C3=O)C=C2)C2=CC=C([*])C=C21,CCCCCCO,0.35364,-11.65364703,0.816,102.177,2.097662989
163,CC1(C)CC(C)(C2=CC=C(N3C(=O)C4=CC=C(C(=O)C5=CC=C6C(=O)N([*])C(=O)C6=C5)C=C4C3=O)C=C2)C2=CC=C([*])C=C21,CCCCCCO,0.45158,-11.48148606,0.816,102.177,2.097662989
164,CC1(C)CC(C)(C2=CC=C(N3C(=O)C4=CC=C(C(=O)C5=CC=C6C(=O)N([*])C(=O)C6=C5)C=C4C3=O)C=C2)C2=CC=C([*])C=C21,CCCCCCO,0.55093,-11.4436975,0.816,102.177,2.097662989
165,CC1(C)CC(C)(C2=CC=C(N3C(=O)C4=CC=C(C(=O)C5=CC=C6C(=O)N([*])C(=O)C6=C5)C=C4C3=O)C=C2)C2=CC=C([*])C=C21,CCCCCCO,0.65028,-11.26760624,0.816,102.177,2.097662989
166,CC1(C)CC(C)(C2=CC=C(N3C(=O)C4=CC=C(C(=O)C5=CC=C6C(=O)N([*])C(=O)C6=C5)C=C4C3=O)C=C2)C2=CC=C([*])C=C21,CCCCCCO,0.75713,-11.21609642,0.816,102.177,2.097662989
167,CC1(C)CC(C)(C2=CC=C(N3C(=O)C4=CC=C(C(=O)C5=CC=C6C(=O)N([*])C(=O)C6=C5)C=C4C3=O)C=C2)C2=CC=C([*])C=C21,CCCCCCO,0.85508,-11.11350927,0.816,102.177,2.097662989
168,CC1(C)CC(C)(C2=CC=C(N3C(=O)C4=CC=C(C(=O)C5=CC=C6C(=O)N([*])C(=O)C6=C5)C=C4C3=O)C=C2)C2=CC=C([*])C=C21,CCCCCO,0.15494,-11.87614836,0.811,88.15,2.036201462
169,CC1(C)CC(C)(C2=CC=C(N3C(=O)C4=CC=C(C(=O)C5=CC=C6C(=O)N([*])C(=O)C6=C5)C=C4C3=O)C=C2)C2=CC=C([*])C=C21,CCCCCO,0.25054,-11.68613278,0.811,88.15,2.036201462
170,CC1(C)CC(C)(C2=CC=C(N3C(=O)C4=CC=C(C(=O)C5=CC=C6C(=O)N([*])C(=O)C6=C5)C=C4C3=O)C=C2)C2=CC=C([*])C=C21,CCCCCO,0.34848,-11.50031292,0.811,88.15,2.036201462
171,CC1(C)CC(C)(C2=CC=C(N3C(=O)C4=CC=C(C(=O)C5=CC=C6C(=O)N([*])C(=O)C6=C5)C=C4C3=O)C=C2)C2=CC=C([*])C=C21,CCCCCO,0.45393,-11.28567024,0.811,88.15,2.036201462
172,CC1(C)CC(C)(C2=CC=C(N3C(=O)C4=CC=C(C(=O)C5=CC=C6C(=O)N([*])C(=O)C6=C5)C=C4C3=O)C=C2)C2=CC=C([*])C=C21,CCCCCO,0.55468,-11.1877553,0.811,88.15,2.036201462
173,CC1(C)CC(C)(C2=CC=C(N3C(=O)C4=CC=C(C(=O)C5=CC=C6C(=O)N([*])C(=O)C6=C5)C=C4C3=O)C=C2)C2=CC=C([*])C=C21,CCCCCO,0.65403,-11.06651271,0.811,88.15,2.036201462
174,CC1(C)CC(C)(C2=CC=C(N3C(=O)C4=CC=C(C(=O)C5=CC=C6C(=O)N([*])C(=O)C6=C5)C=C4C3=O)C=C2)C2=CC=C([*])C=C21,CCCCCO,0.74823,-10.98296666,0.811,88.15,2.036201462
175,CC1(C)CC(C)(C2=CC=C(N3C(=O)C4=CC=C(C(=O)C5=CC=C6C(=O)N([*])C(=O)C6=C5)C=C4C3=O)C=C2)C2=CC=C([*])C=C21,CCCCCO,0.85648,-11.03338901,0.811,88.15,2.036201462
176,CC1(C)CC(C)(C2=CC=C(N3C(=O)C4=CC=C(C(=O)C5=CC=C6C(=O)N([*])C(=O)C6=C5)C=C4C3=O)C=C2)C2=CC=C([*])C=C21,CCCCO,0.15119,-11.50445566,0.806,74.123,1.963617947
177,CC1(C)CC(C)(C2=CC=C(N3C(=O)C4=CC=C(C(=O)C5=CC=C6C(=O)N([*])C(=O)C6=C5)C=C4C3=O)C=C2)C2=CC=C([*])C=C21,CCCCO,0.24913,-11.32697909,0.806,74.123,1.963617947
178,CC1(C)CC(C)(C2=CC=C(N3C(=O)C4=CC=C(C(=O)C5=CC=C6C(=O)N([*])C(=O)C6=C5)C=C4C3=O)C=C2)C2=CC=C([*])C=C21,CCCCO,0.35223,-11.08039898,0.806,74.123,1.963617947
179,CC1(C)CC(C)(C2=CC=C(N3C(=O)C4=CC=C(C(=O)C5=CC=C6C(=O)N([*])C(=O)C6=C5)C=C4C3=O)C=C2)C2=CC=C([*])C=C21,CCCCO,0.45768,-10.86646109,0.806,74.123,1.963617947
180,CC1(C)CC(C)(C2=CC=C(N3C(=O)C4=CC=C(C(=O)C5=CC=C6C(=O)N([*])C(=O)C6=C5)C=C4C3=O)C=C2)C2=CC=C([*])C=C21,CCCCO,0.55609,-10.82973828,0.806,74.123,1.963617947
181,CC1(C)CC(C)(C2=CC=C(N3C(=O)C4=CC=C(C(=O)C5=CC=C6C(=O)N([*])C(=O)C6=C5)C=C4C3=O)C=C2)C2=CC=C([*])C=C21,CCCCO,0.65638,-10.65757732,0.806,74.123,1.963617947
182,CC1(C)CC(C)(C2=CC=C(N3C(=O)C4=CC=C(C(=O)C5=CC=C6C(=O)N([*])C(=O)C6=C5)C=C4C3=O)C=C2)C2=CC=C([*])C=C21,CCCCO,0.75573,-10.5543958,0.806,74.123,1.963617947
183,CC1(C)CC(C)(C2=CC=C(N3C(=O)C4=CC=C(C(=O)C5=CC=C6C(=O)N([*])C(=O)C6=C5)C=C4C3=O)C=C2)C2=CC=C([*])C=C21,CCCCO,0.85274,-10.51855737,0.806,74.123,1.963617947
184,CC1(C)CC(C)(C2=CC=C(N3C(=O)C4=CC=C(C(=O)C5=CC=C6C(=O)N([*])C(=O)C6=C5)C=C4C3=O)C=C2)C2=CC=C([*])C=C21,CCCO,0.15259,-11.23807216,0.802,60.096,1.874671198
185,CC1(C)CC(C)(C2=CC=C(N3C(=O)C4=CC=C(C(=O)C5=CC=C6C(=O)N([*])C(=O)C6=C5)C=C4C3=O)C=C2)C2=CC=C([*])C=C21,CCCO,0.25288,-11.00568285,0.802,60.096,1.874671198
186,CC1(C)CC(C)(C2=CC=C(N3C(=O)C4=CC=C(C(=O)C5=CC=C6C(=O)N([*])C(=O)C6=C5)C=C4C3=O)C=C2)C2=CC=C([*])C=C21,CCCO,0.35223,-10.90308999,0.802,60.096,1.874671198
187,CC1(C)CC(C)(C2=CC=C(N3C(=O)C4=CC=C(C(=O)C5=CC=C6C(=O)N([*])C(=O)C6=C5)C=C4C3=O)C=C2)C2=CC=C([*])C=C21,CCCO,0.45018,-10.64397414,0.802,60.096,1.874671198
188,CC1(C)CC(C)(C2=CC=C(N3C(=O)C4=CC=C(C(=O)C5=CC=C6C(=O)N([*])C(=O)C6=C5)C=C4C3=O)C=C2)C2=CC=C([*])C=C21,CCCO,0.55328,-10.58670024,0.802,60.096,1.874671198
189,CC1(C)CC(C)(C2=CC=C(N3C(=O)C4=CC=C(C(=O)C5=CC=C6C(=O)N([*])C(=O)C6=C5)C=C4C3=O)C=C2)C2=CC=C([*])C=C21,CCCO,0.65263,-10.48545225,0.802,60.096,1.874671198
190,CC1(C)CC(C)(C2=CC=C(N3C(=O)C4=CC=C(C(=O)C5=CC=C6C(=O)N([*])C(=O)C6=C5)C=C4C3=O)C=C2)C2=CC=C([*])C=C21,CCCO,0.75573,-10.16367588,0.802,60.096,1.874671198
191,CC1(C)CC(C)(C2=CC=C(N3C(=O)C4=CC=C(C(=O)C5=CC=C6C(=O)N([*])C(=O)C6=C5)C=C4C3=O)C=C2)C2=CC=C([*])C=C21,CCCO,0.85883,-9.995678626,0.802,60.096,1.874671198
192,CC1(C)CC(C)(C2=CC=C(N3C(=O)C4=CC=C(C(=O)C5=CC=C6C(=O)N([*])C(=O)C6=C5)C=C4C3=O)C=C2)C2=CC=C([*])C=C21,CCO,0.15119,-10.97061622,0.787,46.069,1.767434053
193,CC1(C)CC(C)(C2=CC=C(N3C(=O)C4=CC=C(C(=O)C5=CC=C6C(=O)N([*])C(=O)C6=C5)C=C4C3=O)C=C2)C2=CC=C([*])C=C21,CCO,0.25054,-10.76447155,0.787,46.069,1.767434053
194,CC1(C)CC(C)(C2=CC=C(N3C(=O)C4=CC=C(C(=O)C5=CC=C6C(=O)N([*])C(=O)C6=C5)C=C4C3=O)C=C2)C2=CC=C([*])C=C21,CCO,0.35223,-10.62342304,0.787,46.069,1.767434053
195,CC1(C)CC(C)(C2=CC=C(N3C(=O)C4=CC=C(C(=O)C5=CC=C6C(=O)N([*])C(=O)C6=C5)C=C4C3=O)C=C2)C2=CC=C([*])C=C21,CCO,0.45393,-10.54060751,0.787,46.069,1.767434053
196,CC1(C)CC(C)(C2=CC=C(N3C(=O)C4=CC=C(C(=O)C5=CC=C6C(=O)N([*])C(=O)C6=C5)C=C4C3=O)C=C2)C2=CC=C([*])C=C21,CCO,0.55234,-10.42945706,0.787,46.069,1.767434053
197,CC1(C)CC(C)(C2=CC=C(N3C(=O)C4=CC=C(C(=O)C5=CC=C6C(=O)N([*])C(=O)C6=C5)C=C4C3=O)C=C2)C2=CC=C([*])C=C21,CCO,0.65122,-10.3635121,0.787,46.069,1.767434053
198,CC1(C)CC(C)(C2=CC=C(N3C(=O)C4=CC=C(C(=O)C5=CC=C6C(=O)N([*])C(=O)C6=C5)C=C4C3=O)C=C2)C2=CC=C([*])C=C21,CCO,0.75338,-10.12551818,0.787,46.069,1.767434053
199,CC1(C)CC(C)(C2=CC=C(N3C(=O)C4=CC=C(C(=O)C5=CC=C6C(=O)N([*])C(=O)C6=C5)C=C4C3=O)C=C2)C2=CC=C([*])C=C21,CCO,0.85648,-9.829738285,0.787,46.069,1.767434053
200,CC1(C)CC(C)(C2=CC=C(N3C(=O)C4=CC=C(C(=O)C5=CC=C6C(=O)N([*])C(=O)C6=C5)C=C4C3=O)C=C2)C2=CC=C([*])C=C21,CO,0.14744,-10.82102305,0.787,32.042,1.609744884
201,CC1(C)CC(C)(C2=CC=C(N3C(=O)C4=CC=C(C(=O)C5=CC=C6C(=O)N([*])C(=O)C6=C5)C=C4C3=O)C=C2)C2=CC=C([*])C=C21,CO,0.25288,-10.81247928,0.787,32.042,1.609744884
202,CC1(C)CC(C)(C2=CC=C(N3C(=O)C4=CC=C(C(=O)C5=CC=C6C(=O)N([*])C(=O)C6=C5)C=C4C3=O)C=C2)C2=CC=C([*])C=C21,CO,0.35457,-10.69036983,0.787,32.042,1.609744884
203,CC1(C)CC(C)(C2=CC=C(N3C(=O)C4=CC=C(C(=O)C5=CC=C6C(=O)N([*])C(=O)C6=C5)C=C4C3=O)C=C2)C2=CC=C([*])C=C21,CO,0.45533,-10.50723961,0.787,32.042,1.609744884
204,CC1(C)CC(C)(C2=CC=C(N3C(=O)C4=CC=C(C(=O)C5=CC=C6C(=O)N([*])C(=O)C6=C5)C=C4C3=O)C=C2)C2=CC=C([*])C=C21,CO,0.55234,-10.46597389,0.787,32.042,1.609744884
205,CC1(C)CC(C)(C2=CC=C(N3C(=O)C4=CC=C(C(=O)C5=CC=C6C(=O)N([*])C(=O)C6=C5)C=C4C3=O)C=C2)C2=CC=C([*])C=C21,CO,0.65497,-10.3080349,0.787,32.042,1.609744884
206,CC1(C)CC(C)(C2=CC=C(N3C(=O)C4=CC=C(C(=O)C5=CC=C6C(=O)N([*])C(=O)C6=C5)C=C4C3=O)C=C2)C2=CC=C([*])C=C21,CO,0.75713,-10.11690664,0.787,32.042,1.609744884
207,CC1(C)CC(C)(C2=CC=C(N3C(=O)C4=CC=C(C(=O)C5=CC=C6C(=O)N([*])C(=O)C6=C5)C=C4C3=O)C=C2)C2=CC=C([*])C=C21,CO,0.85648,-9.931814138,0.787,32.042,1.609744884
208,CC1(C)CC(C)(C2=CC=C([*])C=C2)C2=CC(N3C(=O)C4=CC=C(C(=O)C5=CC=C6C(=O)N([*])C(=O)C6=C5)C=C4C3=O)=CC=C21,CC(C)O,1,-8.792513326,0.783,60.096,1.885083804
209,CC1(C)CC(C)(C2=CC=C([*])C=C2)C2=CC(N3C(=O)C4=CC=C(C(=O)C5=CC=C6C(=O)N([*])C(=O)C6=C5)C=C4C3=O)=CC=C21,CCCCO,1,-8.602059991,0.806,74.123,1.963617947
210,CC1(C)CC(C)(C2=CC=C([*])C=C2)C2=CC(N3C(=O)C4=CC=C(C(=O)C5=CC=C6C(=O)N([*])C(=O)C6=C5)C=C4C3=O)=CC=C21,CCCO,1,-7.886056648,0.802,60.096,1.874671198
211,CC1(C)CC(C)(C2=CC=C([*])C=C2)C2=CC(N3C(=O)C4=CC=C(C(=O)C5=CC=C6C(=O)N([*])C(=O)C6=C5)C=C4C3=O)=CC=C21,CCO,1,-8.229147988,0.787,46.069,1.767434053
212,CC1(C)CC(C)(C2=CC=C([*])C=C2)C2=CC(N3C(=O)C4=CC=C(C(=O)C5=CC=C6C(=O)N([*])C(=O)C6=C5)C=C4C3=O)=CC=C21,CCOC(C)=O,1,-8.337242168,0.894,88.106,1.993667966
213,CC1(C)CC(C)(C2=CC=C([*])C=C2)C2=CC(N3C(=O)C4=CC=C(C(=O)C5=CC=C6C(=O)N([*])C(=O)C6=C5)C=C4C3=O)=CC=C21,CO,1,-7.397940009,0.787,32.042,1.609744884
214,CC1(C)CC(C)(C2=CC=C([*])C=C2)C2=CC(N3C(=O)C4=CC=C(C(=O)C5=CC=C6C(=O)N([*])C(=O)C6=C5)C=C4C3=O)=CC=C21,Cc1ccccc1,1,-9,0.865,92.141,2.027436814
215,CC1=CC([*])=CC(C)=C1O[*],CCCCCCCCO,1,-7.301029996,0.822,130.231,2.199842558
216,CC1=CC([*])=CC(C)=C1O[*],CCCCO,1,-7.045757491,0.806,74.123,1.963617947
217,CC1=CC([*])=CC(C)=C1O[*],CCCO,1,-6.769551079,0.802,60.096,1.874671198
218,CC1=CC([*])=CC(C)=C1O[*],CCO,1,-6.318758763,0.787,46.069,1.767434053
219,CC1=CC([*])=CC(C)=C1O[*],CO,0.06173139,-7.88941029,0.787,32.042,1.609744884
220,CC1=CC([*])=CC(C)=C1O[*],CO,0.17514462,-7.850780887,0.787,32.042,1.609744884
221,CC1=CC([*])=CC(C)=C1O[*],CO,0.26846855,-7.89279003,0.787,32.042,1.609744884
222,CC1=CC([*])=CC(C)=C1O[*],CO,0.35631358,-7.910094889,0.787,32.042,1.609744884
223,CC1=CC([*])=CC(C)=C1O[*],CO,0.46260424,-7.943095149,0.787,32.042,1.609744884
224,CC1=CC([*])=CC(C)=C1O[*],CO,0.55866762,-7.931814138,0.787,32.042,1.609744884
225,CC1=CC([*])=CC(C)=C1O[*],CO,0.6565573,-7.924453039,0.787,32.042,1.609744884
226,CC1=CC([*])=CC(C)=C1O[*],CO,1,-7.113106778,0.787,32.042,1.609744884
227,CC1=CC([*])=CC(C)=C1O[*],COC(C)(C)C,1,-7.193820026,0.735,88.15,2.078934978
228,CC1=CC2=C(C=C1[*])S(=O)(=O)C1=CC(N3C(=O)C4=CC=C(S(=O)(=O)C5=CC=C6C(=O)N([*])C(=O)C6=C5)C=C4C3=O)=CC(C)=C21,CCCCCC,1,-6.468521083,0.656,86.178,2.118492571
229,CC1=CC2=C(C=C1[*])S(=O)(=O)C1=CC(N3C(=O)C4=CC=C(S(=O)(=O)C5=CC=C6C(=O)N([*])C(=O)C6=C5)C=C4C3=O)=CC(C)=C21,c1ccccc1,1,-7.431798276,0.873,78.114,1.951714634
230,CC1CC2CC1C([*])C2[*],CO,0.03567,-7.542118103,0.787,32.042,1.609744884
231,CC1CC2CC1C([*])C2[*],CO,0.09953,-7.596879479,0.787,32.042,1.609744884
232,CC1CC2CC1C([*])C2[*],CO,0.25266,-7.970616222,0.787,32.042,1.609744884
233,CC1CC2CC1C([*])C2[*],CO,0.43087,-8.083019953,0.787,32.042,1.609744884
234,CC1CC2CC1C([*])C2[*],CO,0.54882,-8.057000407,0.787,32.042,1.609744884
235,CC1CC2CC1C([*])C2[*],CO,0.70195,-8.019088062,0.787,32.042,1.609744884
236,CC1CC2CC1C([*])C2[*],CO,0.99811,-7.404503778,0.787,32.042,1.609744884
237,CC6(C)CC4(CC(C)(C)c3cc2oc1c(C#N)c([g])c([t])c(C#N)c1oc2cc34)c5cc(O[d])c(O[e])cc56,C1CCOC1,0.15171,-8.455931956,0.88,72.107,1.913494755
238,CC6(C)CC4(CC(C)(C)c3cc2oc1c(C#N)c([g])c([t])c(C#N)c1oc2cc34)c5cc(O[d])c(O[e])cc56,C1CCOC1,0.20149,-8.17327748,0.88,72.107,1.913494755
239,CC6(C)CC4(CC(C)(C)c3cc2oc1c(C#N)c([g])c([t])c(C#N)c1oc2cc34)c5cc(O[d])c(O[e])cc56,C1CCOC1,0.36924,-8.112945622,0.88,72.107,1.913494755
240,CC6(C)CC4(CC(C)(C)c3cc2oc1c(C#N)c([g])c([t])c(C#N)c1oc2cc34)c5cc(O[d])c(O[e])cc56,C1CCOC1,0.56076,-7.850780887,0.88,72.107,1.913494755
241,CC6(C)CC4(CC(C)(C)c3cc2oc1c(C#N)c([g])c([t])c(C#N)c1oc2cc34)c5cc(O[d])c(O[e])cc56,C1CCOC1,0.59843,-7.723538196,0.88,72.107,1.913494755
242,CC6(C)CC4(CC(C)(C)c3cc2oc1c(C#N)c([g])c([t])c(C#N)c1oc2cc34)c5cc(O[d])c(O[e])cc56,C1COCCO1,0.32125,-8.978810701,1.029,88.106,1.93259011
243,CC6(C)CC4(CC(C)(C)c3cc2oc1c(C#N)c([g])c([t])c(C#N)c1oc2cc34)c5cc(O[d])c(O[e])cc56,C1COCCO1,0.49482,-8.764471553,1.029,88.106,1.93259011
244,CC6(C)CC4(CC(C)(C)c3cc2oc1c(C#N)c([g])c([t])c(C#N)c1oc2cc34)c5cc(O[d])c(O[e])cc56,C1COCCO1,0.62445,-8.583359493,1.029,88.106,1.93259011
245,CC6(C)CC4(CC(C)(C)c3cc2oc1c(C#N)c([g])c([t])c(C#N)c1oc2cc34)c5cc(O[d])c(O[e])cc56,C1COCCO1,0.72626,-8.381951903,1.029,88.106,1.93259011
246,CC6(C)CC4(CC(C)(C)c3cc2oc1c(C#N)c([g])c([t])c(C#N)c1oc2cc34)c5cc(O[d])c(O[e])cc56,C1COCCO1,0.84601,-8.253365801,1.029,88.106,1.93259011
247,CC6(C)CC4(CC(C)(C)c3cc2oc1c(C#N)c([g])c([t])c(C#N)c1oc2cc34)c5cc(O[d])c(O[e])cc56,CCC(C)C,0.0901,-8.943095149,0.616,72.151,2.068661643
248,CC6(C)CC4(CC(C)(C)c3cc2oc1c(C#N)c([g])c([t])c(C#N)c1oc2cc34)c5cc(O[d])c(O[e])cc56,CCC(C)C,0.19677,-9.011441043,0.616,72.151,2.068661643
249,CC6(C)CC4(CC(C)(C)c3cc2oc1c(C#N)c([g])c([t])c(C#N)c1oc2cc34)c5cc(O[d])c(O[e])cc56,CCC(C)C,0.36357,-8.903089987,0.616,72.151,2.068661643
250,CC6(C)CC4(CC(C)(C)c3cc2oc1c(C#N)c([g])c([t])c(C#N)c1oc2cc34)c5cc(O[d])c(O[e])cc56,CCC(C)C,0.48104,-8.576754126,0.616,72.151,2.068661643
251,CC6(C)CC4(CC(C)(C)c3cc2oc1c(C#N)c([g])c([t])c(C#N)c1oc2cc34)c5cc(O[d])c(O[e])cc56,CCC(C)C,0.59992,-8.536107011,0.616,72.151,2.068661643
252,CC6(C)CC4(CC(C)(C)c3cc2oc1c(C#N)c([g])c([t])c(C#N)c1oc2cc34)c5cc(O[d])c(O[e])cc56,CCC(C)C,0.73571,-8.617982957,0.616,72.151,2.068661643
253,CC6(C)CC4(CC(C)(C)c3cc2oc1c(C#N)c([g])c([t])c(C#N)c1oc2cc34)c5cc(O[d])c(O[e])cc56,CCC(C)C,0.84848,-8.4225082,0.616,72.151,2.068661643
254,CC6(C)CC4(CC(C)(C)c3cc2oc1c(C#N)c([g])c([t])c(C#N)c1oc2cc34)c5cc(O[d])c(O[e])cc56,CCC(C)C,0.96783,-8.380906669,0.616,72.151,2.068661643
255,CC6(C)CC4(CC(C)(C)c3cc2oc1c(C#N)c([g])c([t])c(C#N)c1oc2cc34)c5cc(O[d])c(O[e])cc56,CCCCC,0.10044,-8.224025669,0.621,72.151,2.065150755
256,CC6(C)CC4(CC(C)(C)c3cc2oc1c(C#N)c([g])c([t])c(C#N)c1oc2cc34)c5cc(O[d])c(O[e])cc56,CCCCC,0.11501,-8.027797162,0.621,72.151,2.065150755
257,CC6(C)CC4(CC(C)(C)c3cc2oc1c(C#N)c([g])c([t])c(C#N)c1oc2cc34)c5cc(O[d])c(O[e])cc56,CCCCC,0.18596,-7.790484985,0.621,72.151,2.065150755
258,CC6(C)CC4(CC(C)(C)c3cc2oc1c(C#N)c([g])c([t])c(C#N)c1oc2cc34)c5cc(O[d])c(O[e])cc56,CCCCC,0.25738,-7.777283529,0.621,72.151,2.065150755
259,CC6(C)CC4(CC(C)(C)c3cc2oc1c(C#N)c([g])c([t])c(C#N)c1oc2cc34)c5cc(O[d])c(O[e])cc56,CCCCC,0.5332,-7.512861625,0.621,72.151,2.065150755
260,CC6(C)CC4(CC(C)(C)c3cc2oc1c(C#N)c([g])c([t])c(C#N)c1oc2cc34)c5cc(O[d])c(O[e])cc56,CCCCCC,0.17562,-7.962573502,0.656,86.178,2.118492571
261,CC6(C)CC4(CC(C)(C)c3cc2oc1c(C#N)c([g])c([t])c(C#N)c1oc2cc34)c5cc(O[d])c(O[e])cc56,CCCCCC,0.25315,-7.844663963,0.656,86.178,2.118492571
262,CC6(C)CC4(CC(C)(C)c3cc2oc1c(C#N)c([g])c([t])c(C#N)c1oc2cc34)c5cc(O[d])c(O[e])cc56,CCCCCC,0.34901,-7.716698771,0.656,86.178,2.118492571
263,CC6(C)CC4(CC(C)(C)c3cc2oc1c(C#N)c([g])c([t])c(C#N)c1oc2cc34)c5cc(O[d])c(O[e])cc56,CCCCCC,0.49984,-7.642065153,0.656,86.178,2.118492571
264,CC6(C)CC4(CC(C)(C)c3cc2oc1c(C#N)c([g])c([t])c(C#N)c1oc2cc34)c5cc(O[d])c(O[e])cc56,CCCCCC,0.81747,-7.465973894,0.656,86.178,2.118492571
265,CC6(C)CC4(CC(C)(C)c3cc2oc1c(C#N)c([g])c([t])c(C#N)c1oc2cc34)c5cc(O[d])c(O[e])cc56,CCCCCC,0.87151,-7.4867824,0.656,86.178,2.118492571
266,CC6(C)CC4(CC(C)(C)c3cc2oc1c(C#N)c([g])c([t])c(C#N)c1oc2cc34)c5cc(O[d])c(O[e])cc56,CCCCCCC,0.08587,-8.08249449,0.682,100.205,2.167105018
267,CC6(C)CC4(CC(C)(C)c3cc2oc1c(C#N)c([g])c([t])c(C#N)c1oc2cc34)c5cc(O[d])c(O[e])cc56,CCCCCCC,0.21321,-7.832682665,0.682,100.205,2.167105018
268,CC6(C)CC4(CC(C)(C)c3cc2oc1c(C#N)c([g])c([t])c(C#N)c1oc2cc34)c5cc(O[d])c(O[e])cc56,CCCCCCC,0.3429,-7.931814138,0.682,100.205,2.167105018
269,CC6(C)CC4(CC(C)(C)c3cc2oc1c(C#N)c([g])c([t])c(C#N)c1oc2cc34)c5cc(O[d])c(O[e])cc56,CCCCCCC,0.56233,-7.716698771,0.682,100.205,2.167105018
270,CC6(C)CC4(CC(C)(C)c3cc2oc1c(C#N)c([g])c([t])c(C#N)c1oc2cc34)c5cc(O[d])c(O[e])cc56,CCCCCCC,0.87574,-7.628932138,0.682,100.205,2.167105018
271,CC6(C)CC4(CC(C)(C)c3cc2oc1c(C#N)c([g])c([t])c(C#N)c1oc2cc34)c5cc(O[d])c(O[e])cc56,CCCCO,0.14,-9.213248578,0.806,74.123,1.963617947
272,CC6(C)CC4(CC(C)(C)c3cc2oc1c(C#N)c([g])c([t])c(C#N)c1oc2cc34)c5cc(O[d])c(O[e])cc56,CCCCO,0.23,-9.213248578,0.806,74.123,1.963617947
273,CC6(C)CC4(CC(C)(C)c3cc2oc1c(C#N)c([g])c([t])c(C#N)c1oc2cc34)c5cc(O[d])c(O[e])cc56,CCCCO,0.36,-9.007888512,0.806,74.123,1.963617947
274,CC6(C)CC4(CC(C)(C)c3cc2oc1c(C#N)c([g])c([t])c(C#N)c1oc2cc34)c5cc(O[d])c(O[e])cc56,CCCCO,0.49,-9.140261434,0.806,74.123,1.963617947
275,CC6(C)CC4(CC(C)(C)c3cc2oc1c(C#N)c([g])c([t])c(C#N)c1oc2cc34)c5cc(O[d])c(O[e])cc56,CCCCO,0.59,-9.014124643,0.806,74.123,1.963617947
276,CC6(C)CC4(CC(C)(C)c3cc2oc1c(C#N)c([g])c([t])c(C#N)c1oc2cc34)c5cc(O[d])c(O[e])cc56,CCCCO,0.67,-9.205511953,0.806,74.123,1.963617947
277,CC6(C)CC4(CC(C)(C)c3cc2oc1c(C#N)c([g])c([t])c(C#N)c1oc2cc34)c5cc(O[d])c(O[e])cc56,CCCCO,0.78,-9.067526235,0.806,74.123,1.963617947
278,CC6(C)CC4(CC(C)(C)c3cc2oc1c(C#N)c([g])c([t])c(C#N)c1oc2cc34)c5cc(O[d])c(O[e])cc56,CCCO,0.33606,-9.146301788,0.802,60.096,1.874671198
279,CC6(C)CC4(CC(C)(C)c3cc2oc1c(C#N)c([g])c([t])c(C#N)c1oc2cc34)c5cc(O[d])c(O[e])cc56,CCCO,0.5307,-8.847711656,0.802,60.096,1.874671198
280,CC6(C)CC4(CC(C)(C)c3cc2oc1c(C#N)c([g])c([t])c(C#N)c1oc2cc34)c5cc(O[d])c(O[e])cc56,CCCO,0.70463,-8.882728704,0.802,60.096,1.874671198
281,CC6(C)CC4(CC(C)(C)c3cc2oc1c(C#N)c([g])c([t])c(C#N)c1oc2cc34)c5cc(O[d])c(O[e])cc56,CCO,0.05952,-8.53165267,0.787,46.069,1.767434053
282,CC6(C)CC4(CC(C)(C)c3cc2oc1c(C#N)c([g])c([t])c(C#N)c1oc2cc34)c5cc(O[d])c(O[e])cc56,CCO,0.11105,-8.876148359,0.787,46.069,1.767434053
283,CC6(C)CC4(CC(C)(C)c3cc2oc1c(C#N)c([g])c([t])c(C#N)c1oc2cc34)c5cc(O[d])c(O[e])cc56,CCO,0.21551,-8.671620397,0.787,46.069,1.767434053
284,CC6(C)CC4(CC(C)(C)c3cc2oc1c(C#N)c([g])c([t])c(C#N)c1oc2cc34)c5cc(O[d])c(O[e])cc56,CCO,0.31351,-8.511449283,0.787,46.069,1.767434053
285,CC6(C)CC4(CC(C)(C)c3cc2oc1c(C#N)c([g])c([t])c(C#N)c1oc2cc34)c5cc(O[d])c(O[e])cc56,CCO,0.41382,-8.756961951,0.787,46.069,1.767434053
286,CC6(C)CC4(CC(C)(C)c3cc2oc1c(C#N)c([g])c([t])c(C#N)c1oc2cc34)c5cc(O[d])c(O[e])cc56,CCO,0.61629,-8.505845406,0.787,46.069,1.767434053
287,CC6(C)CC4(CC(C)(C)c3cc2oc1c(C#N)c([g])c([t])c(C#N)c1oc2cc34)c5cc(O[d])c(O[e])cc56,CCO,0.70877,-8.498940738,0.787,46.069,1.767434053
288,CC6(C)CC4(CC(C)(C)c3cc2oc1c(C#N)c([g])c([t])c(C#N)c1oc2cc34)c5cc(O[d])c(O[e])cc56,CCO,0.80908,-8.815308569,0.787,46.069,1.767434053
289,CC6(C)CC4(CC(C)(C)c3cc2oc1c(C#N)c([g])c([t])c(C#N)c1oc2cc34)c5cc(O[d])c(O[e])cc56,CN(C)C=O,0.048268574,-9.156767222,0.95,73.095,1.886164065
290,CC6(C)CC4(CC(C)(C)c3cc2oc1c(C#N)c([g])c([t])c(C#N)c1oc2cc34)c5cc(O[d])c(O[e])cc56,CN(C)C=O,0.109654341,-8.924453039,0.95,73.095,1.886164065
291,CC6(C)CC4(CC(C)(C)c3cc2oc1c(C#N)c([g])c([t])c(C#N)c1oc2cc34)c5cc(O[d])c(O[e])cc56,CN(C)C=O,0.229722088,-8.725842151,0.95,73.095,1.886164065
292,CC6(C)CC4(CC(C)(C)c3cc2oc1c(C#N)c([g])c([t])c(C#N)c1oc2cc34)c5cc(O[d])c(O[e])cc56,CN(C)C=O,0.321161854,-8.617982957,0.95,73.095,1.886164065
293,CC6(C)CC4(CC(C)(C)c3cc2oc1c(C#N)c([g])c([t])c(C#N)c1oc2cc34)c5cc(O[d])c(O[e])cc56,CN(C)C=O,0.588508916,-8.527243551,0.95,73.095,1.886164065
294,CC6(C)CC4(CC(C)(C)c3cc2oc1c(C#N)c([g])c([t])c(C#N)c1oc2cc34)c5cc(O[d])c(O[e])cc56,CO,0.18882,-7.732828272,0.787,32.042,1.609744884
295,CC6(C)CC4(CC(C)(C)c3cc2oc1c(C#N)c([g])c([t])c(C#N)c1oc2cc34)c5cc(O[d])c(O[e])cc56,CO,0.4488,-7.705533774,0.787,32.042,1.609744884
296,CC6(C)CC4(CC(C)(C)c3cc2oc1c(C#N)c([g])c([t])c(C#N)c1oc2cc34)c5cc(O[d])c(O[e])cc56,CO,0.51413,-7.879426069,0.787,32.042,1.609744884
297,CC6(C)CC4(CC(C)(C)c3cc2oc1c(C#N)c([g])c([t])c(C#N)c1oc2cc34)c5cc(O[d])c(O[e])cc56,CO,0.60018,-7.850780887,0.787,32.042,1.609744884
298,CC6(C)CC4(CC(C)(C)c3cc2oc1c(C#N)c([g])c([t])c(C#N)c1oc2cc34)c5cc(O[d])c(O[e])cc56,Cc1ccc(C)cc1,0.143823223,-8.707743929,0.858,106.168,2.092506348
299,CC6(C)CC4(CC(C)(C)c3cc2oc1c(C#N)c([g])c([t])c(C#N)c1oc2cc34)c5cc(O[d])c(O[e])cc56,Cc1ccc(C)cc1,0.193916402,-8.453457337,0.858,106.168,2.092506348
300,CC6(C)CC4(CC(C)(C)c3cc2oc1c(C#N)c([g])c([t])c(C#N)c1oc2cc34)c5cc(O[d])c(O[e])cc56,Cc1ccc(C)cc1,0.347097917,-8.453457337,0.858,106.168,2.092506348
301,CC6(C)CC4(CC(C)(C)c3cc2oc1c(C#N)c([g])c([t])c(C#N)c1oc2cc34)c5cc(O[d])c(O[e])cc56,Cc1ccc(C)cc1,0.391358777,-8.391473966,0.858,106.168,2.092506348
302,CC6(C)CC4(CC(C)(C)c3cc2oc1c(C#N)c([g])c([t])c(C#N)c1oc2cc34)c5cc(O[d])c(O[e])cc56,Cc1ccccc1,0.077046002,-8.162411562,0.865,92.141,2.027436814
303,CC6(C)CC4(CC(C)(C)c3cc2oc1c(C#N)c([g])c([t])c(C#N)c1oc2cc34)c5cc(O[d])c(O[e])cc56,Cc1ccccc1,0.131324729,-8.076755981,0.865,92.141,2.027436814
304,CC6(C)CC4(CC(C)(C)c3cc2oc1c(C#N)c([g])c([t])c(C#N)c1oc2cc34)c5cc(O[d])c(O[e])cc56,Cc1ccccc1,0.209516088,-7.91721463,0.865,92.141,2.027436814
305,CC6(C)CC4(CC(C)(C)c3cc2oc1c(C#N)c([g])c([t])c(C#N)c1oc2cc34)c5cc(O[d])c(O[e])cc56,Cc1ccccc1,0.263533879,-8.088309841,0.865,92.141,2.027436814
306,CC6(C)CC4(CC(C)(C)c3cc2oc1c(C#N)c([g])c([t])c(C#N)c1oc2cc34)c5cc(O[d])c(O[e])cc56,Cc1ccccc1,0.307202243,-8.156144577,0.865,92.141,2.027436814
307,CC6(C)CC4(CC(C)(C)c3cc2oc1c(C#N)c([g])c([t])c(C#N)c1oc2cc34)c5cc(O[d])c(O[e])cc56,Cc1ccccc1C,0.158003282,-8.924453039,0.876,106.168,2.08348953
308,CC6(C)CC4(CC(C)(C)c3cc2oc1c(C#N)c([g])c([t])c(C#N)c1oc2cc34)c5cc(O[d])c(O[e])cc56,Cc1ccccc1C,0.215983488,-8.48945499,0.876,106.168,2.08348953
309,CC6(C)CC4(CC(C)(C)c3cc2oc1c(C#N)c([g])c([t])c(C#N)c1oc2cc34)c5cc(O[d])c(O[e])cc56,Cc1ccccc1C,0.380968112,-8.374687549,0.876,106.168,2.08348953
310,CC6(C)CC4(CC(C)(C)c3cc2oc1c(C#N)c([g])c([t])c(C#N)c1oc2cc34)c5cc(O[d])c(O[e])cc56,Cc1ccccc1C,0.436123512,-8.212539525,0.876,106.168,2.08348953
311,CC6(C)CC4(CC(C)(C)c3cc2oc1c(C#N)c([g])c([t])c(C#N)c1oc2cc34)c5cc(O[d])c(O[e])cc56,ClC(Cl)Cl,0.11762,-8.346787486,1.48,119.378,1.906662583
312,CC6(C)CC4(CC(C)(C)c3cc2oc1c(C#N)c([g])c([t])c(C#N)c1oc2cc34)c5cc(O[d])c(O[e])cc56,ClC(Cl)Cl,0.23917,-8.140261434,1.48,119.378,1.906662583
313,CC6(C)CC4(CC(C)(C)c3cc2oc1c(C#N)c([g])c([t])c(C#N)c1oc2cc34)c5cc(O[d])c(O[e])cc56,ClC(Cl)Cl,0.32304,-8.092051478,1.48,119.378,1.906662583
314,CC6(C)CC4(CC(C)(C)c3cc2oc1c(C#N)c([g])c([t])c(C#N)c1oc2cc34)c5cc(O[d])c(O[e])cc56,ClC(Cl)Cl,0.38494,-8.133122186,1.48,119.378,1.906662583
315,CC6(C)CC4(CC(C)(C)c3cc2oc1c(C#N)c([g])c([t])c(C#N)c1oc2cc34)c5cc(O[d])c(O[e])cc56,ClC(Cl)Cl,0.47285,-8,1.48,119.378,1.906662583
316,CC6(C)CC4(CC(C)(C)c3cc2oc1c(C#N)c([g])c([t])c(C#N)c1oc2cc34)c5cc(O[d])c(O[e])cc56,ClC(Cl)Cl,0.64642,-7.850780887,1.48,119.378,1.906662583
317,CC6(C)CC4(CC(C)(C)c3cc2oc1c(C#N)c([g])c([t])c(C#N)c1oc2cc34)c5cc(O[d])c(O[e])cc56,ClC(Cl)Cl,0.72402,-7.790484985,1.48,119.378,1.906662583
318,CC6(C)CC4(CC(C)(C)c3cc2oc1c(C#N)c([g])c([t])c(C#N)c1oc2cc34)c5cc(O[d])c(O[e])cc56,ClC(Cl)Cl,0.80385,-7.823908741,1.48,119.378,1.906662583
319,CCCCC1CC2CC1C([*])C2[*],CO,0.0298,-7.193820026,0.787,32.042,1.609744884
320,CCCCC1CC2CC1C([*])C2[*],CO,0.09594,-7.283162277,0.787,32.042,1.609744884
321,CCCCC1CC2CC1C([*])C2[*],CO,0.24809,-7.331614083,0.787,32.042,1.609744884
322,CCCCC1CC2CC1C([*])C2[*],CO,0.42729,-7.596879479,0.787,32.042,1.609744884
323,CCCCC1CC2CC1C([*])C2[*],CO,0.5511,-7.73754891,0.787,32.042,1.609744884
324,CCCCC1CC2CC1C([*])C2[*],CO,0.69967,-7.882728704,0.787,32.042,1.609744884
325,CCCCC1CC2CC1C([*])C2[*],CO,0.99811,-8.024568191,0.787,32.042,1.609744884
326,CCCCCCC1CC2CC1C([*])C2[*],CO,0.0298,-7.388276692,0.787,32.042,1.609744884
327,CCCCCCC1CC2CC1C([*])C2[*],CO,0.09464,-7.18243463,0.787,32.042,1.609744884
328,CCCCCCC1CC2CC1C([*])C2[*],CO,0.24809,-7.19859629,0.787,32.042,1.609744884
329,CCCCCCC1CC2CC1C([*])C2[*],CO,0.42957,-7.299296283,0.787,32.042,1.609744884
330,CCCCCCC1CC2CC1C([*])C2[*],CO,0.54882,-7.420216403,0.787,32.042,1.609744884
331,CCCCCCC1CC2CC1C([*])C2[*],CO,0.70195,-7.463441557,0.787,32.042,1.609744884
332,CCCCCCCCCCC1CC2CC1C([*])C2[*],CO,0.02622,-7.373659633,0.787,32.042,1.609744884
333,CCCCCCCCCCC1CC2CC1C([*])C2[*],CO,0.09236,-7.273272791,0.787,32.042,1.609744884
334,CCCCCCCCCCC1CC2CC1C([*])C2[*],CO,0.24679,-7.341988603,0.787,32.042,1.609744884
335,CCCCCCCCCCC1CC2CC1C([*])C2[*],CO,0.42957,-7.404503778,0.787,32.042,1.609744884
336,CCCCCCCCCCC1CC2CC1C([*])C2[*],CO,0.54979,-7.161780778,0.787,32.042,1.609744884
337,CCCCCCCCCCC1CC2CC1C([*])C2[*],CO,0.70325,-7.315154638,0.787,32.042,1.609744884
338,CCCCOC(=O)C([*])C[*],c1ccccc1,0,-9,0.873,78.114,1.951714634
339,CCOC(=O)C([*])C[*],c1ccccc1,0,-8.698970004,0.873,78.114,1.951714634
340,COC(=O)C(C)([*])C[*],CC(=O)C(C)C,1,-12.57186521,0.805,86.134,2.029378736
341,COC(=O)C(C)([*])C[*],CC(=O)CC(C)C,1,-12.80134291,0.796,100.161,2.099785584
342,COC(=O)C(C)([*])C[*],CC(C)=O,1,-12.33254705,0.784,58.08,1.869710545
343,COC(=O)C(C)([*])C[*],CCC(C)=O,1,-12.44611697,0.799,72.107,1.955430648
344,COC(=O)C(C)([*])C[*],CCCC(C)=O,1,-12.55909092,0.802,86.134,2.031000248
345,COC(=O)C(C)([*])C[*],CCCC(C)C(=O)C(C)CCC,1,-12.66354027,0.8,170.296,2.32811446
346,COC(=O)C(C)([*])C[*],CCCCC,0,-15.5214335,0.621,72.151,2.065150755
347,COC(=O)C(C)([*])C[*],CCCCCCCCC,0,-16.32882716,0.7,128.259,2.26298981
348,COC(=O)C(C)([*])C[*],CCCO,1,-6.886056648,0.802,60.096,1.874671198
349,COC(=O)C(C)([*])C[*],CCO,0,-12.38827669,0.787,46.069,1.767434053
350,COC(=O)C(C)([*])C[*],CCO,1,-6.657577319,0.787,46.069,1.767434053
351,COC(=O)C(C)([*])C[*],CO,0,-10.80134291,0.787,32.042,1.609744884
